Repository: UCT-MARiS/SISPS-EXP-SOC-DATA

# SISPS-EXP-SOC-DATA
Experimental data of Asterion HR12-9 batteries using Electrochemical Impedance Spectroscopy.

This work contributes towards the paper entitled _Observations of Freezing Lead Acid Batteries using Electrochemical Impedance Spectroscopy_ (currently submitted to the Journal of Energy Storage).

> [!CAUTION]
> This repository has been cited in (pending) published works and may never not be renamed, moved, made private, or deleted.
>
> The repository ought to normally be Archived.
>
> Date Accepted: **--/--/----**  
> Date Published: **--/--/----**

## Contents

This repository contains all raw data of EIS spectra, charge cycling, varied discharge, test chamber temperature, and hand notes used in the course of the experiment.

- [`EIS/`](./EIS/)  
Contains the raw CSV data files of EIS tests. Refer to the Digatron
- [`ETC/`](./ETC/)  
Contains the raw CSV data files of environmental test chamber history.  
Refer to [UCT AST9AH Measurements and Observations](UCT%20AST9AH%20Measurements%20and%20Observations.xlsx) for contextual history of the test chamber operation.

- [`Cycling/`](./Cycling/)  
Time series data of Batch B battery cycling.
- [`Varied Discharge/`](./Varied%20Discharge/)  
Time series data of battery varied discharge.

Please refer to [SISPS-EXP-SOC](https://github.com/UCT-MARiS/SISPS-EXP-SOC) for further details on the experiment and equipment used.

File: EIS/Batch A/-10/6883_EIS00001.csv


Measurement ID,6883
Battery Name,HR12-9
Battery Type,AGM VRLA
Circuit,Eis_080
Program,312 - UCT_AST9AH_EIS
Start Time,2024/03/07 15:31:56
End Time,2024/03/07 15:40:51
Test section,EIS00001
Comment,UCT_AST_A01_-10
OrderNo,UCT002
Producer,ASTERION
Type,AGM VRLA
Nominal Voltage,12
Nominal Current,1
Nominal Capacity,9
Cells,6
Maximum Voltage,12.9
Gassing Voltage,14.4
Break Voltage,10.5
Charge Factor,0
Impedance,0
Cold Cranking Current,2.7
Energy Density,0
Comment,



Step,Status,Step Time,Prog Time,Cycle,Cycle Level,Procedure,Voltage,Current,StartFreq,EndFreq,SetFreq,AAcMax,VAcMin,VAcMax,mvIdeal,Go,Status,U1,Zreal1,Zimg1,ActFreq,EisError,AACStart,MinIntervalTime,CountOfPeriods,VRelativ,AAmplitude,NomVal1,Phase1,U2,U3,Zreal2,Zreal3,Zimg2,Zimg3,NomVal2,Phase2,NomVal3,Phase3,EisStart,EisFinish,
[],[],[hh:mm:ss.ttt],[hh:mm:ss.ttt],[],[],[],[V],[A],[EIS],[EIS],[EIS],[EIS],[EIS],[EIS],[EIS],[EIS],[EIS],[EIS],[EIS],[EIS],[EIS],[EIS],[EIS],[EIS],[EIS],[EIS],[EIS],[EIS],[EIS],[EIS],[EIS],[EIS],[EIS],[EIS],[EIS],[EIS],[EIS],[EIS],[EIS],[EisStart],[EisFinish],
3,MSG,00:00:00.000,00:00:05.042,0,0,UCT_AST9AH_EIS,StartFreq: 5.000 EndFreq: 8000.000,,,,,,,,,,,,,,,,,,,,,,,,,,,,,,,,,,,
3,MSG,00:00:00.000,00:00:05.042,0,0,UCT_AST9AH_EIS,MvIdeal:    36 AAcStart:  0.01,,,,,,,,,,,,,,,,,,,,,,,,,,,,,,,,,,,
3,MSG,00:00:00.000,00:00:05.042,0,0,UCT_AST9AH_EIS,Time: 10.000 Peri:  3,,,,,,,,,,,,,,,,,,,,,,,,,,,,,,,,,,,
3,EIS,00:00:33.497,00:00:38.539,0,0,UCT_AST9AH_EIS,,,5.00,8000.00,8000.000,0,9,14,36,1,16.00000,13.18811,18.92247,13.89157,8000.000,0.00000,0.01,10.00,3,0,0.05,23.47415,36.28355,13.18839,13.19016,18.84575,18.82107,14.01507,13.99971,23.48584,36.63717,23.45686,36.64304,0,0,
3,EIS,00:00:50.735,00:00:55.777,0,0,UCT_AST9AH_EIS,,,5.00,8000.00,5999.154,0,9,14,36,2,16.00000,13.18855,19.85114,10.56169,6000.000,0.00000,0.01,10.00,3,0,0.05,22.48593,28.01496,13.18902,13.19043,19.81810,19.80188,10.69961,10.67999,22.52196,28.36419,22.49837,28.33987,0,0,
3,EIS,00:01:08.003,00:01:13.045,0,0,UCT_AST9AH_EIS,,,5.00,8000.00,4498.731,0,9,14,36,3,16.00000,13.18873,19.87759,7.85219,4571.429,0.00000,0.01,10.00,3,0,0.05,21.37230,21.55537,13.18918,13.19058,19.84272,19.83650,7.97862,7.94722,21.38673,21.90472,21.36925,21.83284,0,0,
3,EIS,00:01:25.220,00:01:30.262,0,0,UCT_AST9AH_EIS,,,5.00,8000.00,3373.572,0,9,14,36,4,16.00000,13.18923,19.93136,5.49435,3428.572,0.00000,0.01,10.00,3,0,0.05,20.67479,15.41160,13.18935,13.19075,19.91529,19.91327,5.58288,5.55514,20.68302,15.65984,20.67361,15.58734,0,0,
3,EIS,00:01:43.291,00:01:48.333,0,0,UCT_AST9AH_EIS,,,5.00,8000.00,2529.822,0,9,14,36,5,16.00000,13.18902,20.08327,3.48438,2526.316,0.00000,0.01,10.00,3,0,0.05,20.38330,9.84265,13.18941,13.19126,20.07332,20.07440,3.54551,3.53317,20.38404,10.01672,20.38296,9.98204,0,0,
3,EIS,00:02:00.035,00:02:05.077,0,0,UCT_AST9AH_EIS,,,5.00,8000.00,1897.099,0,9,14,36,6,16.00000,13.18915,20.29664,1.96589,1882.353,0.00000,0.01,10.00,3,0,0.05,20.39162,5.53228,13.18954,13.19133,20.28674,20.28443,2.00571,1.99596,20.38565,5.64636,20.38240,5.61974,0,0,
3,EIS,00:02:18.266,00:02:23.308,0,0,UCT_AST9AH_EIS,,,5.00,8000.00,1422.624,0,9,14,36,7,16.00000,13.18877,20.53411,0.81320,1432.836,0.00000,0.01,10.00,3,0,0.05,20.55021,2.26787,13.18963,13.19164,20.53002,20.52689,0.83968,0.83078,20.54718,2.34209,20.54370,2.31766,0,0,
3,EIS,00:02:35.301,00:02:40.343,0,0,UCT_AST9AH_EIS,,,5.00,8000.00,1066.817,0,9,14,36,8,16.00000,13.18993,20.85208,-0.25317,1066.667,0.00000,0.01,10.00,3,0,0.05,20.85361,-0.69561,13.18967,13.19156,20.84391,20.84352,-0.23350,-0.23411,20.84521,-0.64182,20.84483,-0.64350,0,0,
3,EIS,00:02:53.074,00:02:58.116,0,0,UCT_AST9AH_EIS,,,5.00,8000.00,800.000,0,9,14,36,9,16.00000,13.18918,21.20197,-1.13749,800.000,0.00000,0.01,10.00,3,0,0.05,21.23246,-3.07100,13.18927,13.19043,21.20517,21.20018,-1.12231,-1.12559,21.23485,-3.02961,21.23004,-3.03917,0,0,
3,EIS,00:03:10.717,00:03:15.759,0,0,UCT_AST9AH_EIS,,,5.00,8000.00,599.915,0,9,14,36,10,16.00000,13.18957,21.61829,-1.94216,600.000,0.00000,0.01,10.00,3,0,0.05,21.70535,-5.13360,13.18970,13.19149,21.61355,21.62083,-1.93274,-1.93614,21.69979,-5.10995,21.70735,-5.11717,0,0,
3,EIS,00:03:28.732,00:03:33.774,0,0,UCT_AST9AH_EIS,,,5.00,8000.00,449.873,0,9,14,36,11,16.00000,13.18989,22.10307,-2.69918,450.704,0.00000,0.01,10.00,3,0,0.05,22.26727,-6.96236,13.19063,13.19134,22.10432,22.09764,-2.69671,-2.69132,22.26821,-6.95567,22.26092,-6.94397,0,0,
3,EIS,00:03:47.302,00:03:52.344,0,0,UCT_AST9AH_EIS,,,5.00,8000.00,337.357,0,9,14,36,12,16.00000,13.18836,22.67621,-3.46824,336.842,0.00000,0.01,10.00,3,0,0.05,22.93991,-8.69577,13.18971,13.19093,22.66767,22.66873,-3.46272,-3.46219,22.93063,-8.68537,22.93159,-8.68367,0,0,
3,EIS,00:04:06.581,00:04:11.623,0,0,UCT_AST9AH_EIS,,,5.00,8000.00,252.982,0,9,14,36,13,16.00000,13.18935,23.32893,-4.22776,253.298,0.00000,0.01,10.00,3,0,0.05,23.70892,-10.27189,13.18943,13.19139,23.32551,23.32701,-4.22415,-4.22060,23.70491,-10.26476,23.70576,-10.25569,0,0,
3,EIS,00:04:28.279,00:04:33.321,0,0,UCT_AST9AH_EIS,,,5.00,8000.00,189.710,0,9,14,36,14,16.00000,13.18946,24.08201,-5.01144,189.723,0.00000,0.01,10.00,3,0,0.05,24.59792,-11.75542,13.18978,13.19244,24.07368,24.07359,-5.00809,-5.00670,24.58909,-11.75172,24.58871,-11.74860,0,0,
3,EIS,00:04:47.234,00:04:52.276,0,0,UCT_AST9AH_EIS,,,5.00,8000.00,142.262,0,9,14,36,15,16.00000,13.18838,24.87471,-5.80753,142.433,0.00000,0.01,10.00,3,0,0.05,25.54366,-13.14152,13.18978,13.19175,24.87976,24.88460,-5.79581,-5.80664,25.54591,-13.11335,25.55309,-13.13454,0,0,
3,EIS,00:05:07.565,00:05:12.607,0,0,UCT_AST9AH_EIS,,,5.00,8000.00,106.682,0,9,14,36,16,16.00000,13.18979,25.72855,-6.70112,106.667,0.00000,0.01,10.00,3,0,0.05,26.58690,-14.59862,13.18950,13.19138,25.72977,25.72227,-6.69302,-6.69917,26.58604,-14.58106,26.58033,-14.59795,0,0,
3,EIS,00:05:26.267,00:05:31.309,0,0,UCT_AST9AH_EIS,,,5.00,8000.00,80.000,0,9,14,36,17,16.00000,13.19053,26.56766,-7.72238,80.000,0.00000,0.01,10.00,3,0,0.05,27.66724,-16.20749,13.18980,13.19059,26.57231,26.56548,-7.71158,-7.71527,27.66868,-16.18331,27.66316,-16.19460,0,0,
3,EIS,00:05:46.528,00:05:51.570,0,0,UCT_AST9AH_EIS,,,5.00,8000.00,59.992,0,9,14,36,18,16.00000,13.18803,27.39895,-9.00499,60.000,0.00000,0.01,10.00,3,0,0.05,28.84081,-18.19373,13.19103,13.19140,27.38740,27.39791,-9.00228,-9.01112,28.82900,-18.19578,28.84174,-18.20593,0,0,
3,EIS,00:06:05.873,00:06:10.915,0,0,UCT_AST9AH_EIS,,,5.00,8000.00,44.987,0,9,14,36,19,16.00000,13.18798,28.23476,-10.70298,44.944,0.00000,0.01,10.00,3,0,0.05,30.19529,-20.76026,13.18992,13.19270,28.22263,28.22455,-10.68826,-10.69878,30.17873,-20.74230,30.18425,-20.75968,0,0,
3,EIS,00:06:25.483,00:06:30.525,0,0,UCT_AST9AH_EIS,,,5.00,8000.00,33.736,0,9,14,36,20,16.00000,13.19071,29.05463,-12.93704,33.708,0.00000,0.01,10.00,3,0,0.05,31.80470,-24.00179,13.18993,13.19028,29.06898,29.06037,-12.93673,-12.94121,31.81768,-23.99077,31.81163,-24.00445,0,0,
3,EIS,00:06:46.368,00:06:51.410,0,0,UCT_AST9AH_EIS,,,5.00,8000.00,25.298,0,9,14,36,21,16.00000,13.18930,30.02845,-15.90288,25.316,0.00000,0.01,10.00,3,0,0.05,33.97954,-27.90543,13.18949,13.19299,30.01500,30.00966,-15.89780,-15.89890,33.96528,-27.90846,33.96108,-27.91432,0,0,
3,EIS,00:07:05.318,00:07:10.360,0,0,UCT_AST9AH_EIS,,,5.00,8000.00,18.971,0,9,14,36,22,16.00000,13.19081,31.12748,-19.82851,18.987,0.00000,0.01,10.00,3,0,0.05,36.90651,-32.49753,13.18993,13.18991,31.13070,31.12725,-19.83698,-19.82936,36.91377,-32.50594,36.90677,-32.49884,0,0,
3,EIS,00:07:25.347,00:07:30.389,0,0,UCT_AST9AH_EIS,,,5.00,8000.00,14.226,0,9,14,36,23,16.00000,13.18928,32.56597,-25.04071,14.218,0.00000,0.01,10.00,3,0,0.05,41.08016,-37.55750,13.19042,13.18964,32.55098,32.54896,-25.01621,-25.03888,41.05335,-37.54315,41.06556,-37.56994,0,0,
3,EIS,00:07:44.618,00:07:49.660,0,0,UCT_AST9AH_EIS,,,5.00,8000.00,10.668,0,9,14,36,24,16.00000,13.18844,34.42620,-31.72343,10.676,0.00000,0.01,10.00,3,0,0.05,46.81388,-42.66028,13.18990,13.19239,34.41569,34.41152,-31.70464,-31.68459,46.79342,-42.65209,46.77677,-42.63749,0,0,
3,EIS,00:08:03.988,00:08:09.030,0,0,UCT_AST9AH_EIS,,,5.00,8000.00,8.000,0,9,14,36,25,16.00000,13.18926,37.02637,-40.43074,8.000,0.00000,0.01,10.00,3,0,0.05,54.82332,-47.51662,13.19220,13.19434,37.02519,37.01918,-40.41065,-40.40690,54.80771,-47.50335,54.80089,-47.50534,0,0,
3,EIS,00:08:24.799,00:08:29.841,0,0,UCT_AST9AH_EIS,,,5.00,8000.00,5.999,0,9,14,36,26,16.00000,13.18932,40.73118,-51.62922,6.000,0.00000,0.01,10.00,3,0,0.05,65.76174,-51.72948,13.19174,13.19289,40.76871,40.74468,-51.63459,-51.61854,65.78920,-51.70672,65.76171,-51.71449,0,0,
3,EIS,00:08:43.639,00:08:48.681,0,0,UCT_AST9AH_EIS,,,5.00,8000.00,5.000,0,9,14,36,27,16.00000,13.19284,44.02562,-60.17868,5.000,0.00000,0.01,10.00,3,0,0.05,74.56359,-53.81148,13.18989,13.19535,43.99920,43.95996,-60.18560,-60.18179,74.55358,-53.83101,74.52735,-53.85364,0,0,

File: EIS/Batch A/-10/6884_TS006694.csv


Measurement ID,6884
Battery Name,HR12-9
Battery Type,AGM VRLA
Circuit,Eis_080
Program,312 - UCT_AST9AH_EIS
Start Time,2024/03/07 15:42:26
End Time,2024/03/07 15:51:18
Test section,TS006694
Comment,UCT_AST_A02_-10
OrderNo,UCT002
Producer,ASTERION
Type,AGM VRLA
Nominal Voltage,12
Nominal Current,1
Nominal Capacity,9
Cells,6
Maximum Voltage,12.9
Gassing Voltage,14.4
Break Voltage,10.5
Charge Factor,0
Impedance,0
Cold Cranking Current,2.7
Energy Density,0
Comment,



Step,Status,Step Time,Prog Time,Cycle,Cycle Level,Procedure,Voltage,Current,StartFreq,EndFreq,SetFreq,AAcMax,VAcMin,VAcMax,mvIdeal,Go,Status,U1,Zreal1,Zimg1,ActFreq,EisError,AACStart,MinIntervalTime,CountOfPeriods,VRelativ,AAmplitude,NomVal1,Phase1,U2,U3,Zreal2,Zreal3,Zimg2,Zimg3,NomVal2,Phase2,NomVal3,Phase3,EisStart,EisFinish,
[],[],[hh:mm:ss.ttt],[hh:mm:ss.ttt],[],[],[],[V],[A],[EIS],[EIS],[EIS],[EIS],[EIS],[EIS],[EIS],[EIS],[EIS],[EIS],[EIS],[EIS],[EIS],[EIS],[EIS],[EIS],[EIS],[EIS],[EIS],[EIS],[EIS],[EIS],[EIS],[EIS],[EIS],[EIS],[EIS],[EIS],[EIS],[EIS],[EIS],[EisStart],[EisFinish],
1,...,00:00:00.000,00:00:00.000,0,0,UCT_AST9AH_EIS,0.00,0.00,,,,,,,,,,,,,,,,,,,,,,,,,,,,,,,,,,
2,PAU,00:00:00.002,00:00:00.030,0,0,UCT_AST9AH_EIS,0.00,0.00,,,,,,,,,,,,,,,,,,,,,,,,,,,,,,,,,,
2,PAU,00:00:00.002,00:00:00.030,0,0,UCT_AST9AH_EIS,,,0.00,0.00,0.000,0,0,0,0,0,0.00000,13.04309,0.00000,0.00000,0.000,0.00000,0.00,0.00,0,0,0.00,74.56359,-53.81148,13.04364,13.04520,0.00000,0.00000,0.00000,0.00000,74.55358,-53.83101,74.52735,0.00000,0,0,
2,PAU,00:00:05.007,00:00:05.035,0,0,UCT_AST9AH_EIS,,,0.00,0.00,0.000,0,0,0,0,0,0.00000,13.04311,0.00000,0.00000,0.000,0.00000,0.00,0.00,0,0,0.00,74.56359,-53.81148,13.04355,13.04506,0.00000,0.00000,0.00000,0.00000,74.55358,-53.83101,74.52735,0.00000,0,0,
2,PAU,00:00:05.007,00:00:05.035,0,0,UCT_AST9AH_EIS,0.00,0.00,,,,,,,,,,,,,,,,,,,,,,,,,,,,,,,,,,
3,EIS,00:00:00.000,00:00:05.040,0,0,UCT_AST9AH_EIS,0.00,0.00,,,,,,,,,,,,,,,,,,,,,,,,,,,,,,,,,,
3,EIS,00:00:00.000,00:00:05.040,0,0,UCT_AST9AH_EIS,,,0.00,0.00,0.000,0,9,14,36,0,0.00000,13.04311,0.00000,0.00000,0.000,0.00000,0.01,10.00,0,0,0.00,74.56359,-53.81148,13.04349,13.04506,0.00000,0.00000,0.00000,0.00000,74.55358,-53.83101,74.52735,0.00000,0,0,
3,EIS,00:08:46.364,00:08:51.404,0,0,UCT_AST9AH_EIS,,,0.00,0.00,0.000,0,0,0,0,0,0.00000,0.00000,0.00000,0.00000,0.000,0.00000,0.00,0.00,0,0,0.00,0.00000,0.00000,0.00000,0.00000,0.00000,0.00000,0.00000,0.00000,0.00000,0.00000,0.00000,0.00000,0,0,
3,EIS,00:08:46.364,00:08:51.404,0,0,UCT_AST9AH_EIS,0.00,0.00,,,,,,,,,,,,,,,,,,,,,,,,,,,,,,,,,,
9999,STO,00:00:00.000,00:08:51.410,0,0,UCT_AST9AH_EIS,0.00,0.00,,,,,,,,,,,,,,,,,,,,,,,,,,,,,,,,,,
9999,STO,00:00:00.000,00:08:51.410,0,0,UCT_AST9AH_EIS,,,0.00,0.00,0.000,0,0,0,0,0,0.00000,0.00000,0.00000,0.00000,0.000,0.00000,0.00,0.00,0,0,0.00,0.00000,0.00000,0.00000,0.00000,0.00000,0.00000,0.00000,0.00000,0.00000,0.00000,0.00000,0.00000,0,0,
9999,STO,00:00:00.000,00:08:51.410,0,0,UCT_AST9AH_EIS,,,0.00,0.00,0.000,0,0,0,0,0,0.00000,0.00000,0.00000,0.00000,0.000,0.00000,0.00,0.00,0,0,0.00,0.00000,0.00000,0.00000,0.00000,0.00000,0.00000,0.00000,0.00000,0.00000,0.00000,0.00000,0.00000,0,0,
9999,STO,00:00:00.000,00:08:51.410,0,0,UCT_AST9AH_EIS,0.00,0.00,,,,,,,,,,,,,,,,,,,,,,,,,,,,,,,,,,
9999,STO,00:00:00.000,00:08:51.410,0,0,UCT_AST9AH_EIS,0.00,0.00,,,,,,,,,,,,,,,,,,,,,,,,,,,,,,,,,,

File: EIS/Batch A/-10/6885_TS006695.csv


Measurement ID,6885
Battery Name,HR12-9
Battery Type,AGM VRLA
Circuit,Eis_080
Program,312 - UCT_AST9AH_EIS
Start Time,2024/03/07 15:52:52
End Time,2024/03/07 16:01:42
Test section,TS006695
Comment,UCT_AST_A03_-10
OrderNo,UCT002
Producer,ASTERION
Type,AGM VRLA
Nominal Voltage,12
Nominal Current,1
Nominal Capacity,9
Cells,6
Maximum Voltage,12.9
Gassing Voltage,14.4
Break Voltage,10.5
Charge Factor,0
Impedance,0
Cold Cranking Current,2.7
Energy Density,0
Comment,



Step,Status,Step Time,Prog Time,Cycle,Cycle Level,Procedure,Voltage,Current,StartFreq,EndFreq,SetFreq,AAcMax,VAcMin,VAcMax,mvIdeal,Go,Status,U1,Zreal1,Zimg1,ActFreq,EisError,AACStart,MinIntervalTime,CountOfPeriods,VRelativ,AAmplitude,NomVal1,Phase1,U2,U3,Zreal2,Zreal3,Zimg2,Zimg3,NomVal2,Phase2,NomVal3,Phase3,EisStart,EisFinish,
[],[],[hh:mm:ss.ttt],[hh:mm:ss.ttt],[],[],[],[V],[A],[EIS],[EIS],[EIS],[EIS],[EIS],[EIS],[EIS],[EIS],[EIS],[EIS],[EIS],[EIS],[EIS],[EIS],[EIS],[EIS],[EIS],[EIS],[EIS],[EIS],[EIS],[EIS],[EIS],[EIS],[EIS],[EIS],[EIS],[EIS],[EIS],[EIS],[EIS],[EisStart],[EisFinish],
1,...,00:00:00.000,00:00:00.000,0,0,UCT_AST9AH_EIS,0.00,0.00,,,,,,,,,,,,,,,,,,,,,,,,,,,,,,,,,,
2,PAU,00:00:00.003,00:00:00.031,0,0,UCT_AST9AH_EIS,0.00,0.00,,,,,,,,,,,,,,,,,,,,,,,,,,,,,,,,,,
2,PAU,00:00:00.003,00:00:00.031,0,0,UCT_AST9AH_EIS,,,0.00,0.00,0.000,0,0,0,0,0,0.00000,12.85756,0.00000,0.00000,0.000,0.00000,0.00,0.00,0,0,0.00,81.15119,-52.13705,12.85800,12.85949,0.00000,0.00000,0.00000,0.00000,81.16977,-52.11753,81.15581,0.00000,0,0,
2,PAU,00:00:05.009,00:00:05.037,0,0,UCT_AST9AH_EIS,,,0.00,0.00,0.000,0,0,0,0,0,0.00000,12.85753,0.00000,0.00000,0.000,0.00000,0.00,0.00,0,0,0.00,81.15119,-52.13705,12.85804,12.85951,0.00000,0.00000,0.00000,0.00000,81.16977,-52.11753,81.15581,0.00000,0,0,
2,PAU,00:00:05.009,00:00:05.037,0,0,UCT_AST9AH_EIS,0.00,0.00,,,,,,,,,,,,,,,,,,,,,,,,,,,,,,,,,,
3,EIS,00:00:00.000,00:00:05.042,0,0,UCT_AST9AH_EIS,0.00,0.00,,,,,,,,,,,,,,,,,,,,,,,,,,,,,,,,,,
3,EIS,00:00:00.000,00:00:05.042,0,0,UCT_AST9AH_EIS,,,0.00,0.00,0.000,0,9,14,36,0,0.00000,12.85753,0.00000,0.00000,0.000,0.00000,0.01,10.00,0,0,0.00,81.15119,-52.13705,12.85798,12.85951,0.00000,0.00000,0.00000,0.00000,81.16977,-52.11753,81.15581,0.00000,0,0,
3,EIS,00:08:43.676,00:08:48.718,0,0,UCT_AST9AH_EIS,,,0.00,0.00,0.000,0,0,0,0,0,0.00000,0.00000,0.00000,0.00000,0.000,0.00000,0.00,0.00,0,0,0.00,0.00000,0.00000,0.00000,0.00000,0.00000,0.00000,0.00000,0.00000,0.00000,0.00000,0.00000,0.00000,0,0,
3,EIS,00:08:43.676,00:08:48.718,0,0,UCT_AST9AH_EIS,0.00,0.00,,,,,,,,,,,,,,,,,,,,,,,,,,,,,,,,,,
9999,STO,00:00:00.000,00:08:48.724,0,0,UCT_AST9AH_EIS,0.00,0.00,,,,,,,,,,,,,,,,,,,,,,,,,,,,,,,,,,
9999,STO,00:00:00.000,00:08:48.724,0,0,UCT_AST9AH_EIS,,,0.00,0.00,0.000,0,0,0,0,0,0.00000,0.00000,0.00000,0.00000,0.000,0.00000,0.00,0.00,0,0,0.00,0.00000,0.00000,0.00000,0.00000,0.00000,0.00000,0.00000,0.00000,0.00000,0.00000,0.00000,0.00000,0,0,
9999,STO,00:00:00.000,00:08:48.724,0,0,UCT_AST9AH_EIS,,,0.00,0.00,0.000,0,0,0,0,0,0.00000,0.00000,0.00000,0.00000,0.000,0.00000,0.00,0.00,0,0,0.00,0.00000,0.00000,0.00000,0.00000,0.00000,0.00000,0.00000,0.00000,0.00000,0.00000,0.00000,0.00000,0,0,
9999,STO,00:00:00.000,00:08:48.724,0,0,UCT_AST9AH_EIS,0.00,0.00,,,,,,,,,,,,,,,,,,,,,,,,,,,,,,,,,,
9999,STO,00:00:00.000,00:08:48.724,0,0,UCT_AST9AH_EIS,0.00,0.00,,,,,,,,,,,,,,,,,,,,,,,,,,,,,,,,,,

File: EIS/Batch A/-10/6886_EIS00001.csv


Measurement ID,6886
Battery Name,HR12-9
Battery Type,AGM VRLA
Circuit,Eis_080
Program,312 - UCT_AST9AH_EIS
Start Time,2024/03/07 16:03:17
End Time,2024/03/07 16:12:09
Test section,EIS00001
Comment,UCT_AST_A04_-10
OrderNo,UCT002
Producer,ASTERION
Type,AGM VRLA
Nominal Voltage,12
Nominal Current,1
Nominal Capacity,9
Cells,6
Maximum Voltage,12.9
Gassing Voltage,14.4
Break Voltage,10.5
Charge Factor,0
Impedance,0
Cold Cranking Current,2.7
Energy Density,0
Comment,



Step,Status,Step Time,Prog Time,Cycle,Cycle Level,Procedure,Voltage,Current,StartFreq,EndFreq,SetFreq,AAcMax,VAcMin,VAcMax,mvIdeal,Go,Status,U1,Zreal1,Zimg1,ActFreq,EisError,AACStart,MinIntervalTime,CountOfPeriods,VRelativ,AAmplitude,NomVal1,Phase1,U2,U3,Zreal2,Zreal3,Zimg2,Zimg3,NomVal2,Phase2,NomVal3,Phase3,EisStart,EisFinish,
[],[],[hh:mm:ss.ttt],[hh:mm:ss.ttt],[],[],[],[V],[A],[EIS],[EIS],[EIS],[EIS],[EIS],[EIS],[EIS],[EIS],[EIS],[EIS],[EIS],[EIS],[EIS],[EIS],[EIS],[EIS],[EIS],[EIS],[EIS],[EIS],[EIS],[EIS],[EIS],[EIS],[EIS],[EIS],[EIS],[EIS],[EIS],[EIS],[EIS],[EisStart],[EisFinish],
3,MSG,00:00:00.000,00:00:05.042,0,0,UCT_AST9AH_EIS,StartFreq: 5.000 EndFreq: 8000.000,,,,,,,,,,,,,,,,,,,,,,,,,,,,,,,,,,,
3,MSG,00:00:00.000,00:00:05.042,0,0,UCT_AST9AH_EIS,MvIdeal:    36 AAcStart:  0.01,,,,,,,,,,,,,,,,,,,,,,,,,,,,,,,,,,,
3,MSG,00:00:00.000,00:00:05.042,0,0,UCT_AST9AH_EIS,Time: 10.000 Peri:  3,,,,,,,,,,,,,,,,,,,,,,,,,,,,,,,,,,,
3,EIS,00:00:32.112,00:00:37.154,0,0,UCT_AST9AH_EIS,,,5.00,8000.00,8000.000,0,9,14,36,1,16.00000,12.66206,19.57331,13.98583,8000.000,0.00000,0.01,10.00,3,0,0.05,24.05656,35.54715,12.66263,12.66418,19.50980,19.47295,14.27909,14.10469,24.17694,36.20014,24.04450,35.91664,0,0,
3,EIS,00:00:49.158,00:00:54.200,0,0,UCT_AST9AH_EIS,,,5.00,8000.00,5999.154,0,9,14,36,2,16.00000,12.66206,20.40062,10.54384,6000.000,0.00000,0.01,10.00,3,0,0.05,22.96428,27.33169,12.66260,12.66402,20.36310,20.35024,10.79373,10.66834,23.04692,27.92642,22.97707,27.66517,0,0,
3,EIS,00:01:05.832,00:01:10.874,0,0,UCT_AST9AH_EIS,,,5.00,8000.00,4498.731,0,9,14,36,3,16.00000,12.66211,20.40755,7.77940,4571.429,0.00000,0.01,10.00,3,0,0.05,21.84004,20.86696,12.66249,12.66411,20.37853,20.37601,7.98510,7.87490,21.88713,21.39719,21.84481,21.13048,0,0,
3,EIS,00:01:22.372,00:01:27.414,0,0,UCT_AST9AH_EIS,,,5.00,8000.00,3373.572,0,9,14,36,4,16.00000,12.66202,20.48631,5.34939,3428.572,0.00000,0.01,10.00,3,0,0.05,21.17322,14.63433,12.66255,12.66393,20.46685,20.46748,5.50127,5.40923,21.19330,15.04490,21.17020,14.80389,0,0,
3,EIS,00:01:39.626,00:01:44.668,0,0,UCT_AST9AH_EIS,,,5.00,8000.00,2529.822,0,9,14,36,5,16.00000,12.66232,20.65848,3.26902,2526.316,0.00000,0.01,10.00,3,0,0.05,20.91552,8.99198,12.66258,12.66434,20.64573,20.64695,3.38135,3.32053,20.92079,9.30130,20.91226,9.13630,0,0,
3,EIS,00:01:56.722,00:02:01.764,0,0,UCT_AST9AH_EIS,,,5.00,8000.00,1897.099,0,9,14,36,6,16.00000,12.66205,20.91389,1.68788,1882.353,0.00000,0.01,10.00,3,0,0.05,20.98189,4.61412,12.66294,12.66442,20.91364,20.90975,1.76348,1.71832,20.98786,4.81990,20.98024,4.69789,0,0,
3,EIS,00:02:13.811,00:02:18.853,0,0,UCT_AST9AH_EIS,,,5.00,8000.00,1422.624,0,9,14,36,7,16.00000,12.66163,21.19621,0.45314,1432.836,0.00000,0.01,10.00,3,0,0.05,21.20105,1.22471,12.66251,12.66356,21.19721,21.20325,0.51332,0.47933,21.20342,1.38724,21.20867,1.29502,0,0,
3,EIS,00:02:31.330,00:02:36.372,0,0,UCT_AST9AH_EIS,,,5.00,8000.00,1066.817,0,9,14,36,8,16.00000,12.66192,21.58832,-0.69048,1066.667,0.00000,0.01,10.00,3,0,0.05,21.59936,-1.83193,12.66276,12.66464,21.58626,21.58382,-0.64054,-0.67049,21.59576,-1.69968,21.59423,-1.77929,0,0,
3,EIS,00:02:48.566,00:02:53.608,0,0,UCT_AST9AH_EIS,,,5.00,8000.00,800.000,0,9,14,36,9,16.00000,12.66195,22.03297,-1.66407,800.000,0.00000,0.01,10.00,3,0,0.05,22.09573,-4.31913,12.66297,12.66346,22.02417,22.02560,-1.62793,-1.64779,22.08426,-4.22737,22.08715,-4.27846,0,0,
3,EIS,00:03:06.395,00:03:11.437,0,0,UCT_AST9AH_EIS,,,5.00,8000.00,599.915,0,9,14,36,10,16.00000,12.66188,22.53575,-2.56627,600.000,0.00000,0.01,10.00,3,0,0.05,22.68140,-6.49660,12.66146,12.66301,22.54092,22.54095,-2.54236,-2.54951,22.68384,-6.43513,22.68468,-6.45306,0,0,
3,EIS,00:03:24.623,00:03:29.665,0,0,UCT_AST9AH_EIS,,,5.00,8000.00,449.873,0,9,14,36,11,16.00000,12.66218,23.14511,-3.42719,450.704,0.00000,0.01,10.00,3,0,0.05,23.39747,-8.42281,12.66243,12.66480,23.14487,23.14546,-3.41624,-3.41753,23.39564,-8.39636,23.39640,-8.39928,0,0,
3,EIS,00:03:43.825,00:03:48.867,0,0,UCT_AST9AH_EIS,,,5.00,8000.00,337.357,0,9,14,36,12,16.00000,12.66182,23.86306,-4.30214,336.842,0.00000,0.01,10.00,3,0,0.05,24.24776,-10.21977,12.66254,12.66470,23.85817,23.85580,-4.29131,-4.28999,24.24103,-10.19663,24.23846,-10.19454,0,0,
3,EIS,00:04:03.674,00:04:08.716,0,0,UCT_AST9AH_EIS,,,5.00,8000.00,252.982,0,9,14,36,13,16.00000,12.66183,24.65878,-5.13908,253.298,0.00000,0.01,10.00,3,0,0.05,25.18860,-11.77237,12.66240,12.66336,24.65739,24.66103,-5.12883,-5.13009,25.18516,-11.75020,25.18897,-11.75132,0,0,
3,EIS,00:04:24.080,00:04:29.122,0,0,UCT_AST9AH_EIS,,,5.00,8000.00,189.710,0,9,14,36,14,16.00000,12.66178,25.55265,-6.01378,189.723,0.00000,0.01,10.00,3,0,0.05,26.25078,-13.24347,12.66211,12.66354,25.54727,25.54411,-5.99715,-6.00508,26.24173,-13.21083,26.24047,-13.22927,0,0,
3,EIS,00:04:43.669,00:04:48.711,0,0,UCT_AST9AH_EIS,,,5.00,8000.00,142.262,0,9,14,36,15,16.00000,12.66184,26.47578,-6.92907,142.433,0.00000,0.01,10.00,3,0,0.05,27.36748,-14.66614,12.66360,12.66372,26.46892,26.46856,-6.91844,-6.92762,27.35815,-14.64824,27.36012,-14.66702,0,0,
3,EIS,00:05:04.148,00:05:09.190,0,0,UCT_AST9AH_EIS,,,5.00,8000.00,106.682,0,9,14,36,16,16.00000,12.66074,27.41233,-7.99099,106.667,0.00000,0.01,10.00,3,0,0.05,28.55332,-16.25197,12.66241,12.66438,27.41492,27.41515,-7.98419,-7.97882,28.55390,-16.23743,28.55262,-16.22695,0,0,
3,EIS,00:05:23.144,00:05:28.186,0,0,UCT_AST9AH_EIS,,,5.00,8000.00,80.000,0,9,14,36,17,16.00000,12.66180,28.35881,-9.28276,80.000,0.00000,0.01,10.00,3,0,0.05,29.83943,-18.12494,12.66363,12.66269,28.35517,28.35721,-9.26589,-9.27107,29.83073,-18.09634,29.83427,-18.10457,0,0,
3,EIS,00:05:43.208,00:05:48.250,0,0,UCT_AST9AH_EIS,,,5.00,8000.00,59.992,0,9,14,36,18,16.00000,12.66117,29.34804,-10.91843,60.000,0.00000,0.01,10.00,3,0,0.05,31.31325,-20.40685,12.66243,12.66498,29.34335,29.34069,-10.90488,-10.91569,31.30413,-20.38660,31.30541,-20.40683,0,0,
3,EIS,00:06:02.000,00:06:07.042,0,0,UCT_AST9AH_EIS,,,5.00,8000.00,44.987,0,9,14,36,19,16.00000,12.66318,30.38663,-13.09207,44.944,0.00000,0.01,10.00,3,0,0.05,33.08700,-23.30878,12.66236,12.66430,30.37289,30.37796,-13.10025,-13.09263,33.07762,-23.33121,33.07926,-23.31562,0,0,
3,EIS,00:06:21.927,00:06:26.969,0,0,UCT_AST9AH_EIS,,,5.00,8000.00,33.736,0,9,14,36,20,16.00000,12.66183,31.58023,-15.93215,33.708,0.00000,0.01,10.00,3,0,0.05,35.37152,-26.77083,12.66140,12.66504,31.58040,31.58699,-15.91601,-15.92695,35.36441,-26.74736,35.37521,-26.75838,0,0,
3,EIS,00:06:42.226,00:06:47.268,0,0,UCT_AST9AH_EIS,,,5.00,8000.00,25.298,0,9,14,36,21,16.00000,12.66197,33.04328,-19.60608,25.316,0.00000,0.01,10.00,3,0,0.05,38.42209,-30.68258,12.66242,12.66514,33.04183,33.03360,-19.59635,-19.60570,38.41588,-30.67121,38.41357,-30.68946,0,0,
3,EIS,00:07:01.616,00:07:06.658,0,0,UCT_AST9AH_EIS,,,5.00,8000.00,18.971,0,9,14,36,22,16.00000,12.66175,34.90043,-24.38658,18.987,0.00000,0.01,10.00,3,0,0.05,42.57635,-34.94383,12.66222,12.66208,34.91156,34.91735,-24.37009,-24.38715,42.57603,-34.91705,42.59054,-34.93140,0,0,
3,EIS,00:07:22.567,00:07:27.609,0,0,UCT_AST9AH_EIS,,,5.00,8000.00,14.226,0,9,14,36,23,16.00000,12.66352,37.47007,-30.53770,14.218,0.00000,0.01,10.00,3,0,0.05,48.33795,-39.17966,12.66234,12.66159,37.47080,37.48324,-30.53933,-30.53926,48.33954,-39.18062,48.34914,-39.17124,0,0,
3,EIS,00:07:41.496,00:07:46.538,0,0,UCT_AST9AH_EIS,,,5.00,8000.00,10.668,0,9,14,36,24,16.00000,12.66274,41.05882,-38.21142,10.676,0.00000,0.01,10.00,3,0,0.05,56.08867,-42.94281,12.66233,12.66283,41.01843,41.04521,-38.16422,-38.15527,56.02695,-42.93562,56.04046,-42.91026,0,0,
3,EIS,00:08:01.468,00:08:06.510,0,0,UCT_AST9AH_EIS,,,5.00,8000.00,8.000,0,9,14,36,25,16.00000,12.66181,46.20632,-47.70432,8.000,0.00000,0.01,10.00,3,0,0.05,66.41330,-45.91387,12.65920,12.66138,46.21687,46.21476,-47.73228,-47.71626,66.44072,-45.92411,66.42775,-45.91581,0,0,
3,EIS,00:08:21.750,00:08:26.792,0,0,UCT_AST9AH_EIS,,,5.00,8000.00,5.999,0,9,14,36,26,16.00000,12.66573,53.68707,-59.04570,6.000,0.00000,0.01,10.00,3,0,0.05,79.80411,-47.72144,12.66248,12.66072,53.68470,53.66581,-59.04534,-58.98923,79.80225,-47.72253,79.74803,-47.70545,0,0,
3,EIS,00:08:40.978,00:08:46.020,0,0,UCT_AST9AH_EIS,,,5.00,8000.00,5.000,0,9,14,36,27,16.00000,12.66180,60.06749,-66.94417,5.000,0.00000,0.01,10.00,3,0,0.05,89.94234,-48.09909,12.66195,12.66235,60.13125,60.08832,-66.94692,-66.92553,89.98698,-48.07004,89.94238,-48.08128,0,0,

File: EIS/Batch A/-10/6887_EIS00001.csv


Measurement ID,6887
Battery Name,HR12-9
Battery Type,AGM VRLA
Circuit,Eis_080
Program,312 - UCT_AST9AH_EIS
Start Time,2024/03/07 16:13:26
End Time,2024/03/07 16:22:18
Test section,EIS00001
Comment,UCT_AST_A05_-10
OrderNo,UCT002
Producer,ASTERION
Type,AGM VRLA
Nominal Voltage,12
Nominal Current,1
Nominal Capacity,9
Cells,6
Maximum Voltage,12.9
Gassing Voltage,14.4
Break Voltage,10.5
Charge Factor,0
Impedance,0
Cold Cranking Current,2.7
Energy Density,0
Comment,



Step,Status,Step Time,Prog Time,Cycle,Cycle Level,Procedure,Voltage,Current,StartFreq,EndFreq,SetFreq,AAcMax,VAcMin,VAcMax,mvIdeal,Go,Status,U1,Zreal1,Zimg1,ActFreq,EisError,AACStart,MinIntervalTime,CountOfPeriods,VRelativ,AAmplitude,NomVal1,Phase1,U2,U3,Zreal2,Zreal3,Zimg2,Zimg3,NomVal2,Phase2,NomVal3,Phase3,EisStart,EisFinish,
[],[],[hh:mm:ss.ttt],[hh:mm:ss.ttt],[],[],[],[V],[A],[EIS],[EIS],[EIS],[EIS],[EIS],[EIS],[EIS],[EIS],[EIS],[EIS],[EIS],[EIS],[EIS],[EIS],[EIS],[EIS],[EIS],[EIS],[EIS],[EIS],[EIS],[EIS],[EIS],[EIS],[EIS],[EIS],[EIS],[EIS],[EIS],[EIS],[EIS],[EisStart],[EisFinish],
3,MSG,00:00:00.000,00:00:05.043,0,0,UCT_AST9AH_EIS,StartFreq: 5.000 EndFreq: 8000.000,,,,,,,,,,,,,,,,,,,,,,,,,,,,,,,,,,,
3,MSG,00:00:00.000,00:00:05.043,0,0,UCT_AST9AH_EIS,MvIdeal:    36 AAcStart:  0.01,,,,,,,,,,,,,,,,,,,,,,,,,,,,,,,,,,,
3,MSG,00:00:00.000,00:00:05.043,0,0,UCT_AST9AH_EIS,Time: 10.000 Peri:  3,,,,,,,,,,,,,,,,,,,,,,,,,,,,,,,,,,,
3,EIS,00:00:32.753,00:00:37.796,0,0,UCT_AST9AH_EIS,,,5.00,8000.00,8000.000,0,9,14,36,1,16.00000,12.48120,20.57271,15.21132,8000.000,0.00000,0.01,10.00,3,0,0.05,25.58556,36.47897,12.48184,12.48312,20.50247,20.46565,15.06522,15.13794,25.44233,36.30847,25.45584,36.48942,0,0,
3,EIS,00:00:49.458,00:00:54.501,0,0,UCT_AST9AH_EIS,,,5.00,8000.00,5999.154,0,9,14,36,2,16.00000,12.48101,21.46243,11.53282,6000.000,0.00000,0.01,10.00,3,0,0.05,24.36477,28.25131,12.48170,12.48302,21.42143,21.40263,11.44736,11.50607,24.28826,28.11952,24.29943,28.26252,0,0,
3,EIS,00:01:07.017,00:01:12.060,0,0,UCT_AST9AH_EIS,,,5.00,8000.00,4498.731,0,9,14,36,3,16.00000,12.48135,21.45379,8.55587,4571.429,0.00000,0.01,10.00,3,0,0.05,23.09693,21.74234,12.48167,12.48336,21.42643,21.42235,8.50573,8.52908,23.05297,21.65178,23.05780,21.70945,0,0,
3,EIS,00:01:23.701,00:01:28.744,0,0,UCT_AST9AH_EIS,,,5.00,8000.00,3373.572,0,9,14,36,4,16.00000,12.48132,21.53106,5.96933,3428.572,0.00000,0.01,10.00,3,0,0.05,22.34322,15.49564,12.48165,12.48296,21.51324,21.50971,5.92960,5.93961,22.31546,15.40958,22.31472,15.43674,0,0,
3,EIS,00:01:40.808,00:01:45.851,0,0,UCT_AST9AH_EIS,,,5.00,8000.00,2529.822,0,9,14,36,5,16.00000,12.48115,21.71912,3.76114,2526.316,0.00000,0.01,10.00,3,0,0.05,22.04238,9.82459,12.48181,12.48341,21.70134,21.70290,3.72610,3.74075,22.01890,9.74264,22.02292,9.77951,0,0,
3,EIS,00:01:57.520,00:02:02.563,0,0,UCT_AST9AH_EIS,,,5.00,8000.00,1897.099,0,9,14,36,6,16.00000,12.48120,21.94543,2.09254,1882.353,0.00000,0.01,10.00,3,0,0.05,22.04497,5.44679,12.48176,12.48287,21.94188,21.93471,2.05333,2.06839,22.03775,5.34619,22.03202,5.38691,0,0,
3,EIS,00:02:14.625,00:02:19.668,0,0,UCT_AST9AH_EIS,,,5.00,8000.00,1422.624,0,9,14,36,7,16.00000,12.48060,22.22261,0.79341,1432.836,0.00000,0.01,10.00,3,0,0.05,22.23677,2.04476,12.48226,12.48318,22.22803,22.23294,0.76968,0.78169,22.24135,1.98315,22.24668,2.01364,0,0,
3,EIS,00:02:31.981,00:02:37.024,0,0,UCT_AST9AH_EIS,,,5.00,8000.00,1066.817,0,9,14,36,8,16.00000,12.48189,22.57912,-0.38669,1066.667,0.00000,0.01,10.00,3,0,0.05,22.58243,-0.98116,12.48171,12.48376,22.57233,22.57403,-0.40408,-0.39697,22.57595,-1.02558,22.57752,-1.00745,0,0,
3,EIS,00:02:49.567,00:02:54.610,0,0,UCT_AST9AH_EIS,,,5.00,8000.00,800.000,0,9,14,36,9,16.00000,12.48114,23.00893,-1.38404,800.000,0.00000,0.01,10.00,3,0,0.05,23.05052,-3.44233,12.48248,12.48401,23.00159,23.00714,-1.39590,-1.39524,23.04391,-3.47286,23.04941,-3.47038,0,0,
3,EIS,00:03:07.666,00:03:12.709,0,0,UCT_AST9AH_EIS,,,5.00,8000.00,599.915,0,9,14,36,10,16.00000,12.48216,23.52359,-2.31838,600.000,0.00000,0.01,10.00,3,0,0.05,23.63756,-5.62865,12.48175,12.48233,23.52508,23.52850,-2.32128,-2.31156,23.63933,-5.63528,23.64178,-5.61102,0,0,
3,EIS,00:03:26.048,00:03:31.091,0,0,UCT_AST9AH_EIS,,,5.00,8000.00,449.873,0,9,14,36,11,16.00000,12.48110,24.08859,-3.16923,450.704,0.00000,0.01,10.00,3,0,0.05,24.29618,-7.49511,12.48102,12.48343,24.09287,24.08955,-3.18148,-3.16873,24.30202,-7.52243,24.29706,-7.49364,0,0,
3,EIS,00:03:45.081,00:03:50.124,0,0,UCT_AST9AH_EIS,,,5.00,8000.00,337.357,0,9,14,36,12,16.00000,12.48114,24.77692,-4.04896,336.842,0.00000,0.01,10.00,3,0,0.05,25.10558,-9.28104,12.48166,12.48399,24.77263,24.77278,-4.05759,-4.05292,25.10273,-9.30207,25.10213,-9.29149,0,0,
3,EIS,00:04:04.492,00:04:09.535,0,0,UCT_AST9AH_EIS,,,5.00,8000.00,252.982,0,9,14,36,13,16.00000,12.48244,25.53102,-4.90200,253.298,0.00000,0.01,10.00,3,0,0.05,25.99736,-10.86861,12.48184,12.48439,25.53391,25.53371,-4.89636,-4.89403,25.99914,-10.85522,25.99849,-10.85027,0,0,
3,EIS,00:04:25.196,00:04:30.239,0,0,UCT_AST9AH_EIS,,,5.00,8000.00,189.710,0,9,14,36,14,16.00000,12.48115,26.39792,-5.77613,189.723,0.00000,0.01,10.00,3,0,0.05,27.02247,-12.34237,12.48132,12.48282,26.38916,26.39089,-5.77634,-5.76932,27.01395,-12.34679,27.01415,-12.33146,0,0,
3,EIS,00:04:44.998,00:04:50.041,0,0,UCT_AST9AH_EIS,,,5.00,8000.00,142.262,0,9,14,36,15,16.00000,12.48135,27.32441,-6.66515,142.433,0.00000,0.01,10.00,3,0,0.05,28.12557,-13.70826,12.48186,12.48368,27.32639,27.32184,-6.66545,-6.66833,28.12757,-13.70791,28.12383,-13.71580,0,0,
3,EIS,00:05:05.147,00:05:10.190,0,0,UCT_AST9AH_EIS,,,5.00,8000.00,106.682,0,9,14,36,16,16.00000,12.48122,28.28880,-7.66631,106.667,0.00000,0.01,10.00,3,0,0.05,29.30919,-15.16306,12.48043,12.48200,28.27469,28.27892,-7.67610,-7.66391,29.29814,-15.18874,29.29902,-15.16357,0,0,
3,EIS,00:05:24.210,00:05:29.253,0,0,UCT_AST9AH_EIS,,,5.00,8000.00,80.000,0,9,14,36,17,16.00000,12.48126,29.24533,-8.88284,80.000,0.00000,0.01,10.00,3,0,0.05,30.56459,-16.89538,12.48241,12.48184,29.23691,29.24350,-8.88430,-8.87968,30.55695,-16.90260,30.56192,-16.89072,0,0,
3,EIS,00:05:44.084,00:05:49.127,0,0,UCT_AST9AH_EIS,,,5.00,8000.00,59.992,0,9,14,36,18,16.00000,12.48257,30.21362,-10.40460,60.000,0.00000,0.01,10.00,3,0,0.05,31.95495,-19.00205,12.48194,12.48216,30.20244,30.19678,-10.40634,-10.39841,31.94495,-19.01154,31.93701,-19.00140,0,0,
3,EIS,00:06:03.053,00:06:08.096,0,0,UCT_AST9AH_EIS,,,5.00,8000.00,44.987,0,9,14,36,19,16.00000,12.48114,31.27484,-12.41244,44.944,0.00000,0.01,10.00,3,0,0.05,33.64795,-21.64727,12.48137,12.48212,31.28314,31.27792,-12.39859,-12.40900,33.65056,-21.62014,33.64954,-21.63989,0,0,
3,EIS,00:06:22.866,00:06:27.909,0,0,UCT_AST9AH_EIS,,,5.00,8000.00,33.736,0,9,14,36,20,16.00000,12.48291,32.51992,-15.03607,33.708,0.00000,0.01,10.00,3,0,0.05,35.82776,-24.81416,12.48184,12.48155,32.51488,32.51655,-15.03443,-15.03979,35.82250,-24.81517,35.82627,-24.82183,0,0,
3,EIS,00:06:43.094,00:06:48.137,0,0,UCT_AST9AH_EIS,,,5.00,8000.00,25.298,0,9,14,36,21,16.00000,12.48122,34.07455,-18.40253,25.316,0.00000,0.01,10.00,3,0,0.05,38.72632,-28.37201,12.48143,12.48493,34.06364,34.06596,-18.41025,-18.42183,38.72040,-28.38973,38.72794,-28.40317,0,0,
3,EIS,00:07:02.263,00:07:07.306,0,0,UCT_AST9AH_EIS,,,5.00,8000.00,18.971,0,9,14,36,22,16.00000,12.48124,36.10069,-22.75798,18.987,0.00000,0.01,10.00,3,0,0.05,42.67535,-32.22745,12.48339,12.48153,36.09318,36.09642,-22.76973,-22.79844,42.67526,-32.24617,42.69333,-32.27645,0,0,
3,EIS,00:07:23.054,00:07:28.097,0,0,UCT_AST9AH_EIS,,,5.00,8000.00,14.226,0,9,14,36,23,16.00000,12.48290,38.87185,-28.25470,14.218,0.00000,0.01,10.00,3,0,0.05,48.05569,-36.01219,12.48187,12.48103,38.87404,38.89550,-28.26154,-28.26907,48.06148,-36.01726,48.08327,-36.00948,0,0,
3,EIS,00:07:42.076,00:07:47.119,0,0,UCT_AST9AH_EIS,,,5.00,8000.00,10.668,0,9,14,36,24,16.00000,12.48131,42.80412,-34.96444,10.676,0.00000,0.01,10.00,3,0,0.05,55.26938,-39.24359,12.48405,12.48153,42.81348,42.82967,-34.95733,-34.97199,55.27214,-39.23174,55.29395,-39.23289,0,0,
3,EIS,00:08:01.952,00:08:06.995,0,0,UCT_AST9AH_EIS,,,5.00,8000.00,8.000,0,9,14,36,25,16.00000,12.47879,48.48841,-42.92445,8.000,0.00000,0.01,10.00,3,0,0.05,64.75828,-41.51692,12.48197,12.48041,48.47397,48.49686,-42.88876,-42.87773,64.72381,-41.50174,64.73364,-41.48100,0,0,
3,EIS,00:08:22.411,00:08:27.454,0,0,UCT_AST9AH_EIS,,,5.00,8000.00,5.999,0,9,14,36,26,16.00000,12.48137,56.41805,-51.73952,6.000,0.00000,0.01,10.00,3,0,0.05,76.55047,-42.52313,12.48580,12.48184,56.42441,56.34739,-51.72503,-51.71973,76.54536,-42.51192,76.48502,-42.54797,0,0,
3,EIS,00:08:41.577,00:08:46.620,0,0,UCT_AST9AH_EIS,,,5.00,8000.00,5.000,0,9,14,36,27,16.00000,12.48145,62.86753,-57.49374,5.000,0.00000,0.01,10.00,3,0,0.05,85.19305,-42.44360,12.47890,12.47980,62.82979,62.78370,-57.48541,-57.50153,85.15958,-42.45660,85.13648,-42.48555,0,0,

File: EIS/Batch A/-10/6888_TS006698.csv


Measurement ID,6888
Battery Name,HR12-9
Battery Type,AGM VRLA
Circuit,Eis_080
Program,312 - UCT_AST9AH_EIS
Start Time,2024/03/07 16:23:56
End Time,2024/03/07 16:32:47
Test section,TS006698
Comment,UCT_AST_A06_-10
OrderNo,UCT002
Producer,ASTERION
Type,AGM VRLA
Nominal Voltage,12
Nominal Current,1
Nominal Capacity,9
Cells,6
Maximum Voltage,12.9
Gassing Voltage,14.4
Break Voltage,10.5
Charge Factor,0
Impedance,0
Cold Cranking Current,2.7
Energy Density,0
Comment,



Step,Status,Step Time,Prog Time,Cycle,Cycle Level,Procedure,Voltage,Current,StartFreq,EndFreq,SetFreq,AAcMax,VAcMin,VAcMax,mvIdeal,Go,Status,U1,Zreal1,Zimg1,ActFreq,EisError,AACStart,MinIntervalTime,CountOfPeriods,VRelativ,AAmplitude,NomVal1,Phase1,U2,U3,Zreal2,Zreal3,Zimg2,Zimg3,NomVal2,Phase2,NomVal3,Phase3,EisStart,EisFinish,
[],[],[hh:mm:ss.ttt],[hh:mm:ss.ttt],[],[],[],[V],[A],[EIS],[EIS],[EIS],[EIS],[EIS],[EIS],[EIS],[EIS],[EIS],[EIS],[EIS],[EIS],[EIS],[EIS],[EIS],[EIS],[EIS],[EIS],[EIS],[EIS],[EIS],[EIS],[EIS],[EIS],[EIS],[EIS],[EIS],[EIS],[EIS],[EIS],[EIS],[EisStart],[EisFinish],
1,...,00:00:00.000,00:00:00.000,0,0,UCT_AST9AH_EIS,0.00,0.00,,,,,,,,,,,,,,,,,,,,,,,,,,,,,,,,,,
2,PAU,00:00:00.003,00:00:00.031,0,0,UCT_AST9AH_EIS,0.00,0.00,,,,,,,,,,,,,,,,,,,,,,,,,,,,,,,,,,
2,PAU,00:00:00.003,00:00:00.031,0,0,UCT_AST9AH_EIS,,,0.00,0.00,0.000,0,0,0,0,0,0.00000,12.39663,0.00000,0.00000,0.000,0.00000,0.00,0.00,0,0,0.00,85.19305,-42.44360,12.39721,12.39862,0.00000,0.00000,0.00000,0.00000,85.15958,-42.45660,85.13648,0.00000,0,0,
2,PAU,00:00:05.010,00:00:05.038,0,0,UCT_AST9AH_EIS,,,0.00,0.00,0.000,0,0,0,0,0,0.00000,12.39677,0.00000,0.00000,0.000,0.00000,0.00,0.00,0,0,0.00,85.19305,-42.44360,12.39735,12.39868,0.00000,0.00000,0.00000,0.00000,85.15958,-42.45660,85.13648,0.00000,0,0,
2,PAU,00:00:05.010,00:00:05.038,0,0,UCT_AST9AH_EIS,0.00,0.00,,,,,,,,,,,,,,,,,,,,,,,,,,,,,,,,,,
3,EIS,00:00:00.000,00:00:05.044,0,0,UCT_AST9AH_EIS,0.00,0.00,,,,,,,,,,,,,,,,,,,,,,,,,,,,,,,,,,
3,EIS,00:00:00.000,00:00:05.044,0,0,UCT_AST9AH_EIS,,,0.00,0.00,0.000,0,9,14,36,0,0.00000,12.39677,0.00000,0.00000,0.000,0.00000,0.01,10.00,0,0,0.00,85.19305,-42.44360,12.39735,12.39868,0.00000,0.00000,0.00000,0.00000,85.15958,-42.45660,85.13648,0.00000,0,0,
3,EIS,00:08:45.535,00:08:50.579,0,0,UCT_AST9AH_EIS,,,0.00,0.00,0.000,0,0,0,0,0,0.00000,0.00000,0.00000,0.00000,0.000,0.00000,0.00,0.00,0,0,0.00,0.00000,0.00000,0.00000,0.00000,0.00000,0.00000,0.00000,0.00000,0.00000,0.00000,0.00000,0.00000,0,0,
3,EIS,00:08:45.535,00:08:50.579,0,0,UCT_AST9AH_EIS,0.00,0.00,,,,,,,,,,,,,,,,,,,,,,,,,,,,,,,,,,
9999,STO,00:00:00.000,00:08:50.586,0,0,UCT_AST9AH_EIS,0.00,0.00,,,,,,,,,,,,,,,,,,,,,,,,,,,,,,,,,,
9999,STO,00:00:00.000,00:08:50.586,0,0,UCT_AST9AH_EIS,,,0.00,0.00,0.000,0,0,0,0,0,0.00000,12.39801,0.00000,0.00000,0.000,0.00000,0.00,0.00,0,0,0.00,83.67292,-37.22070,12.39876,12.40013,0.00000,0.00000,0.00000,0.00000,83.68211,-37.22759,83.68659,0.00000,0,0,
9999,STO,00:00:00.000,00:08:50.586,0,0,UCT_AST9AH_EIS,,,0.00,0.00,0.000,0,0,0,0,0,0.00000,12.39801,0.00000,0.00000,0.000,0.00000,0.00,0.00,0,0,0.00,83.67292,-37.22070,12.39876,12.40013,0.00000,0.00000,0.00000,0.00000,83.68211,-37.22759,83.68659,0.00000,0,0,
9999,STO,00:00:00.000,00:08:50.586,0,0,UCT_AST9AH_EIS,0.00,0.00,,,,,,,,,,,,,,,,,,,,,,,,,,,,,,,,,,
9999,STO,00:00:00.000,00:08:50.586,0,0,UCT_AST9AH_EIS,0.00,0.00,,,,,,,,,,,,,,,,,,,,,,,,,,,,,,,,,,

File: EIS/Batch A/-10/6889_TS006699.csv


Measurement ID,6889
Battery Name,HR12-9
Battery Type,AGM VRLA
Circuit,Eis_080
Program,312 - UCT_AST9AH_EIS
Start Time,2024/03/07 16:34:07
End Time,2024/03/07 16:42:59
Test section,TS006699
Comment,UCT_AST_A07_-10
OrderNo,UCT002
Producer,ASTERION
Type,AGM VRLA
Nominal Voltage,12
Nominal Current,1
Nominal Capacity,9
Cells,6
Maximum Voltage,12.9
Gassing Voltage,14.4
Break Voltage,10.5
Charge Factor,0
Impedance,0
Cold Cranking Current,2.7
Energy Density,0
Comment,



Step,Status,Step Time,Prog Time,Cycle,Cycle Level,Procedure,Voltage,Current,StartFreq,EndFreq,SetFreq,AAcMax,VAcMin,VAcMax,mvIdeal,Go,Status,U1,Zreal1,Zimg1,ActFreq,EisError,AACStart,MinIntervalTime,CountOfPeriods,VRelativ,AAmplitude,NomVal1,Phase1,U2,U3,Zreal2,Zreal3,Zimg2,Zimg3,NomVal2,Phase2,NomVal3,Phase3,EisStart,EisFinish,
[],[],[hh:mm:ss.ttt],[hh:mm:ss.ttt],[],[],[],[V],[A],[EIS],[EIS],[EIS],[EIS],[EIS],[EIS],[EIS],[EIS],[EIS],[EIS],[EIS],[EIS],[EIS],[EIS],[EIS],[EIS],[EIS],[EIS],[EIS],[EIS],[EIS],[EIS],[EIS],[EIS],[EIS],[EIS],[EIS],[EIS],[EIS],[EIS],[EIS],[EisStart],[EisFinish],
1,...,00:00:00.000,00:00:00.000,0,0,UCT_AST9AH_EIS,0.00,0.00,,,,,,,,,,,,,,,,,,,,,,,,,,,,,,,,,,
2,PAU,00:00:00.003,00:00:00.033,0,0,UCT_AST9AH_EIS,0.00,0.00,,,,,,,,,,,,,,,,,,,,,,,,,,,,,,,,,,
2,PAU,00:00:00.003,00:00:00.033,0,0,UCT_AST9AH_EIS,,,0.00,0.00,0.000,0,0,0,0,0,0.00000,12.23715,0.00000,0.00000,0.000,0.00000,0.00,0.00,0,0,0.00,83.67292,-37.22070,12.23773,12.23897,0.00000,0.00000,0.00000,0.00000,83.68211,-37.22759,83.68659,0.00000,0,0,
2,PAU,00:00:05.011,00:00:05.041,0,0,UCT_AST9AH_EIS,,,0.00,0.00,0.000,0,0,0,0,0,0.00000,12.23715,0.00000,0.00000,0.000,0.00000,0.00,0.00,0,0,0.00,83.67292,-37.22070,12.23775,12.23901,0.00000,0.00000,0.00000,0.00000,83.68211,-37.22759,83.68659,0.00000,0,0,
2,PAU,00:00:05.011,00:00:05.041,0,0,UCT_AST9AH_EIS,0.00,0.00,,,,,,,,,,,,,,,,,,,,,,,,,,,,,,,,,,
3,EIS,00:00:00.000,00:00:05.047,0,0,UCT_AST9AH_EIS,0.00,0.00,,,,,,,,,,,,,,,,,,,,,,,,,,,,,,,,,,
3,EIS,00:00:00.000,00:00:05.047,0,0,UCT_AST9AH_EIS,,,0.00,0.00,0.000,0,9,14,36,0,0.00000,12.23709,0.00000,0.00000,0.000,0.00000,0.01,10.00,0,0,0.00,83.67292,-37.22070,12.23775,12.23901,0.00000,0.00000,0.00000,0.00000,83.68211,-37.22759,83.68659,0.00000,0,0,
3,EIS,00:08:45.858,00:08:50.905,0,0,UCT_AST9AH_EIS,,,0.00,0.00,0.000,0,0,0,0,0,0.00000,0.00000,0.00000,0.00000,0.000,0.00000,0.00,0.00,0,0,0.00,0.00000,0.00000,0.00000,0.00000,0.00000,0.00000,0.00000,0.00000,0.00000,0.00000,0.00000,0.00000,0,0,
3,EIS,00:08:45.858,00:08:50.905,0,0,UCT_AST9AH_EIS,0.00,0.00,,,,,,,,,,,,,,,,,,,,,,,,,,,,,,,,,,
9999,STO,00:00:00.000,00:08:50.912,0,0,UCT_AST9AH_EIS,0.00,0.00,,,,,,,,,,,,,,,,,,,,,,,,,,,,,,,,,,
9999,STO,00:00:00.000,00:08:50.912,0,0,UCT_AST9AH_EIS,,,0.00,0.00,0.000,0,0,0,0,0,0.00000,0.00000,0.00000,0.00000,0.000,0.00000,0.00,0.00,0,0,0.00,0.00000,0.00000,0.00000,0.00000,0.00000,0.00000,0.00000,0.00000,0.00000,0.00000,0.00000,0.00000,0,0,
9999,STO,00:00:00.000,00:08:50.912,0,0,UCT_AST9AH_EIS,,,0.00,0.00,0.000,0,0,0,0,0,0.00000,0.00000,0.00000,0.00000,0.000,0.00000,0.00,0.00,0,0,0.00,0.00000,0.00000,0.00000,0.00000,0.00000,0.00000,0.00000,0.00000,0.00000,0.00000,0.00000,0.00000,0,0,
9999,STO,00:00:00.000,00:08:50.912,0,0,UCT_AST9AH_EIS,0.00,0.00,,,,,,,,,,,,,,,,,,,,,,,,,,,,,,,,,,
9999,STO,00:00:00.000,00:08:50.912,0,0,UCT_AST9AH_EIS,0.00,0.00,,,,,,,,,,,,,,,,,,,,,,,,,,,,,,,,,,
