Repository: UCT-MARiS/SISPS-EXP-SOC-DATA

# SISPS-EXP-SOC-DATA
Experimental data of Asterion HR12-9 batteries using Electrochemical Impedance Spectroscopy.

This work contributes towards the paper entitled _Observations of Freezing Lead Acid Batteries using Electrochemical Impedance Spectroscopy_ (currently submitted to the Journal of Energy Storage).

> [!CAUTION]
> This repository has been cited in (pending) published works and may never not be renamed, moved, made private, or deleted.
>
> The repository ought to normally be Archived.
>
> Date Accepted: **--/--/----**  
> Date Published: **--/--/----**

## Contents

This repository contains all raw data of EIS spectra, charge cycling, varied discharge, test chamber temperature, and hand notes used in the course of the experiment.

- [`EIS/`](./EIS/)  
Contains the raw CSV data files of EIS tests. Refer to the Digatron
- [`ETC/`](./ETC/)  
Contains the raw CSV data files of environmental test chamber history.  
Refer to [UCT AST9AH Measurements and Observations](UCT%20AST9AH%20Measurements%20and%20Observations.xlsx) for contextual history of the test chamber operation.

- [`Cycling/`](./Cycling/)  
Time series data of Batch B battery cycling.
- [`Varied Discharge/`](./Varied%20Discharge/)  
Time series data of battery varied discharge.

Please refer to [SISPS-EXP-SOC](https://github.com/UCT-MARiS/SISPS-EXP-SOC) for further details on the experiment and equipment used.

File: EIS/Batch A/-20/6865_TS006675.csv


Measurement ID,6865
Battery Name,HR12-9
Battery Type,AGM VRLA
Circuit,Eis_080
Program,312 - UCT_AST9AH_EIS
Start Time,2024/03/07 07:56:52
End Time,2024/03/07 08:04:56
Test section,TS006675
Comment,UCT_AST_A01_-20
OrderNo,UCT002
Producer,ASTERION
Type,AGM VRLA
Nominal Voltage,12
Nominal Current,1
Nominal Capacity,9
Cells,6
Maximum Voltage,12.9
Gassing Voltage,14.4
Break Voltage,10.5
Charge Factor,0
Impedance,0
Cold Cranking Current,2.7
Energy Density,0
Comment,



Step,Status,Step Time,Prog Time,Cycle,Cycle Level,Procedure,Voltage,Current,StartFreq,EndFreq,SetFreq,AAcMax,VAcMin,VAcMax,mvIdeal,Go,Status,U1,Zreal1,Zimg1,ActFreq,EisError,AACStart,MinIntervalTime,CountOfPeriods,VRelativ,AAmplitude,NomVal1,Phase1,U2,U3,Zreal2,Zreal3,Zimg2,Zimg3,NomVal2,Phase2,NomVal3,Phase3,EisStart,EisFinish,
[],[],[hh:mm:ss.ttt],[hh:mm:ss.ttt],[],[],[],[V],[A],[EIS],[EIS],[EIS],[EIS],[EIS],[EIS],[EIS],[EIS],[EIS],[EIS],[EIS],[EIS],[EIS],[EIS],[EIS],[EIS],[EIS],[EIS],[EIS],[EIS],[EIS],[EIS],[EIS],[EIS],[EIS],[EIS],[EIS],[EIS],[EIS],[EIS],[EIS],[EisStart],[EisFinish],
1,...,00:00:00.000,00:00:00.000,0,0,UCT_AST9AH_EIS,0.00,0.00,,,,,,,,,,,,,,,,,,,,,,,,,,,,,,,,,,
2,PAU,00:00:00.002,00:00:00.026,0,0,UCT_AST9AH_EIS,0.00,0.00,,,,,,,,,,,,,,,,,,,,,,,,,,,,,,,,,,
2,PAU,00:00:00.002,00:00:00.026,0,0,UCT_AST9AH_EIS,,,0.00,0.00,0.000,0,0,0,0,0,0.00000,12.69214,0.00000,0.00000,0.000,0.00000,0.00,0.00,0,0,0.00,31.62898,-13.25193,12.69332,12.69595,0.00000,0.00000,0.00000,0.00000,31.60493,-13.25453,31.60916,0.00000,0,0,
2,PAU,00:00:05.010,00:00:05.034,0,0,UCT_AST9AH_EIS,,,0.00,0.00,0.000,0,0,0,0,0,0.00000,12.69611,0.00000,0.00000,0.000,0.00000,0.00,0.00,0,0,0.00,31.62898,-13.25193,12.69585,12.69842,0.00000,0.00000,0.00000,0.00000,31.60493,-13.25453,31.60916,0.00000,0,0,
2,PAU,00:00:05.010,00:00:05.034,0,0,UCT_AST9AH_EIS,0.00,0.00,,,,,,,,,,,,,,,,,,,,,,,,,,,,,,,,,,
3,EIS,00:00:00.000,00:00:05.039,0,0,UCT_AST9AH_EIS,0.00,0.00,,,,,,,,,,,,,,,,,,,,,,,,,,,,,,,,,,
3,EIS,00:00:00.000,00:00:05.039,0,0,UCT_AST9AH_EIS,,,0.00,0.00,0.000,0,9,14,36,0,0.00000,12.69611,0.00000,0.00000,0.000,0.00000,0.01,10.00,0,0,0.00,31.62898,-13.25193,12.69729,12.69842,0.00000,0.00000,0.00000,0.00000,31.60493,-13.25453,31.60916,0.00000,0,0,
3,EIS,00:07:58.392,00:08:03.431,0,0,UCT_AST9AH_EIS,,,0.00,0.00,0.000,0,0,0,0,0,0.00000,0.00000,0.00000,0.00000,0.000,0.00000,0.00,0.00,0,0,0.00,0.00000,0.00000,0.00000,0.00000,0.00000,0.00000,0.00000,0.00000,0.00000,0.00000,0.00000,0.00000,0,0,
3,EIS,00:07:58.392,00:08:03.431,0,0,UCT_AST9AH_EIS,0.00,0.00,,,,,,,,,,,,,,,,,,,,,,,,,,,,,,,,,,
9999,STO,00:00:00.000,00:08:03.438,0,0,UCT_AST9AH_EIS,0.00,0.00,,,,,,,,,,,,,,,,,,,,,,,,,,,,,,,,,,
9999,STO,00:00:00.000,00:08:03.438,0,0,UCT_AST9AH_EIS,,,0.00,0.00,0.000,0,0,0,0,0,0.00000,0.00000,0.00000,0.00000,0.000,0.00000,0.00,0.00,0,0,0.00,0.00000,0.00000,0.00000,0.00000,0.00000,0.00000,0.00000,0.00000,0.00000,0.00000,0.00000,0.00000,0,0,
9999,STO,00:00:00.000,00:08:03.438,0,0,UCT_AST9AH_EIS,,,0.00,0.00,0.000,0,0,0,0,0,0.00000,0.00000,0.00000,0.00000,0.000,0.00000,0.00,0.00,0,0,0.00,0.00000,0.00000,0.00000,0.00000,0.00000,0.00000,0.00000,0.00000,0.00000,0.00000,0.00000,0.00000,0,0,
9999,STO,00:00:00.000,00:08:03.438,0,0,UCT_AST9AH_EIS,0.00,0.00,,,,,,,,,,,,,,,,,,,,,,,,,,,,,,,,,,
9999,STO,00:00:00.000,00:08:03.438,0,0,UCT_AST9AH_EIS,0.00,0.00,,,,,,,,,,,,,,,,,,,,,,,,,,,,,,,,,,

File: EIS/Batch A/-20/6866_TS006676.csv


Measurement ID,6866
Battery Name,HR12-9
Battery Type,AGM VRLA
Circuit,Eis_080
Program,312 - UCT_AST9AH_EIS
Start Time,2024/03/07 08:06:40
End Time,2024/03/07 08:15:18
Test section,TS006676
Comment,UCT_AST_A02_-20
OrderNo,UCT002
Producer,ASTERION
Type,AGM VRLA
Nominal Voltage,12
Nominal Current,1
Nominal Capacity,9
Cells,6
Maximum Voltage,12.9
Gassing Voltage,14.4
Break Voltage,10.5
Charge Factor,0
Impedance,0
Cold Cranking Current,2.7
Energy Density,0
Comment,



Step,Status,Step Time,Prog Time,Cycle,Cycle Level,Procedure,Voltage,Current,StartFreq,EndFreq,SetFreq,AAcMax,VAcMin,VAcMax,mvIdeal,Go,Status,U1,Zreal1,Zimg1,ActFreq,EisError,AACStart,MinIntervalTime,CountOfPeriods,VRelativ,AAmplitude,NomVal1,Phase1,U2,U3,Zreal2,Zreal3,Zimg2,Zimg3,NomVal2,Phase2,NomVal3,Phase3,EisStart,EisFinish,
[],[],[hh:mm:ss.ttt],[hh:mm:ss.ttt],[],[],[],[V],[A],[EIS],[EIS],[EIS],[EIS],[EIS],[EIS],[EIS],[EIS],[EIS],[EIS],[EIS],[EIS],[EIS],[EIS],[EIS],[EIS],[EIS],[EIS],[EIS],[EIS],[EIS],[EIS],[EIS],[EIS],[EIS],[EIS],[EIS],[EIS],[EIS],[EIS],[EIS],[EisStart],[EisFinish],
1,...,00:00:00.000,00:00:00.000,0,0,UCT_AST9AH_EIS,0.00,0.00,,,,,,,,,,,,,,,,,,,,,,,,,,,,,,,,,,
2,PAU,00:00:00.003,00:00:00.031,0,0,UCT_AST9AH_EIS,0.00,0.00,,,,,,,,,,,,,,,,,,,,,,,,,,,,,,,,,,
2,PAU,00:00:00.003,00:00:00.031,0,0,UCT_AST9AH_EIS,,,0.00,0.00,0.000,0,0,0,0,0,0.00000,13.03687,0.00000,0.00000,0.000,0.00000,0.00,0.00,0,0,0.00,83.41836,-50.40566,13.03751,13.03910,0.00000,0.00000,0.00000,0.00000,83.41885,-50.39453,83.40728,0.00000,0,0,
2,PAU,00:00:05.013,00:00:05.041,0,0,UCT_AST9AH_EIS,,,0.00,0.00,0.000,0,0,0,0,0,0.00000,13.03684,0.00000,0.00000,0.000,0.00000,0.00,0.00,0,0,0.00,83.41836,-50.40566,13.03746,13.03910,0.00000,0.00000,0.00000,0.00000,83.41885,-50.39453,83.40728,0.00000,0,0,
2,PAU,00:00:05.013,00:00:05.041,0,0,UCT_AST9AH_EIS,0.00,0.00,,,,,,,,,,,,,,,,,,,,,,,,,,,,,,,,,,
3,EIS,00:00:00.000,00:00:05.046,0,0,UCT_AST9AH_EIS,0.00,0.00,,,,,,,,,,,,,,,,,,,,,,,,,,,,,,,,,,
3,EIS,00:00:00.000,00:00:05.046,0,0,UCT_AST9AH_EIS,,,0.00,0.00,0.000,0,9,14,36,0,0.00000,13.03684,0.00000,0.00000,0.000,0.00000,0.01,10.00,0,0,0.00,83.41836,-50.40566,13.03746,13.03925,0.00000,0.00000,0.00000,0.00000,83.41885,-50.39453,83.40728,0.00000,0,0,
3,EIS,00:08:32.145,00:08:37.191,0,0,UCT_AST9AH_EIS,,,0.00,0.00,0.000,0,0,0,0,0,0.00000,0.00000,0.00000,0.00000,0.000,0.00000,0.00,0.00,0,0,0.00,0.00000,0.00000,0.00000,0.00000,0.00000,0.00000,0.00000,0.00000,0.00000,0.00000,0.00000,0.00000,0,0,
3,EIS,00:08:32.145,00:08:37.191,0,0,UCT_AST9AH_EIS,0.00,0.00,,,,,,,,,,,,,,,,,,,,,,,,,,,,,,,,,,
9999,STO,00:00:00.000,00:08:37.197,0,0,UCT_AST9AH_EIS,0.00,0.00,,,,,,,,,,,,,,,,,,,,,,,,,,,,,,,,,,
9999,STO,00:00:00.000,00:08:37.197,0,0,UCT_AST9AH_EIS,,,0.00,0.00,0.000,0,0,0,0,0,0.00000,0.00000,0.00000,0.00000,0.000,0.00000,0.00,0.00,0,0,0.00,0.00000,0.00000,0.00000,0.00000,0.00000,0.00000,0.00000,0.00000,0.00000,0.00000,0.00000,0.00000,0,0,
9999,STO,00:00:00.000,00:08:37.197,0,0,UCT_AST9AH_EIS,,,0.00,0.00,0.000,0,0,0,0,0,0.00000,0.00000,0.00000,0.00000,0.000,0.00000,0.00,0.00,0,0,0.00,0.00000,0.00000,0.00000,0.00000,0.00000,0.00000,0.00000,0.00000,0.00000,0.00000,0.00000,0.00000,0,0,
9999,STO,00:00:00.000,00:08:37.197,0,0,UCT_AST9AH_EIS,0.00,0.00,,,,,,,,,,,,,,,,,,,,,,,,,,,,,,,,,,
9999,STO,00:00:00.000,00:08:37.197,0,0,UCT_AST9AH_EIS,0.00,0.00,,,,,,,,,,,,,,,,,,,,,,,,,,,,,,,,,,

File: EIS/Batch A/-20/6867_EIS00001.csv


Measurement ID,6867
Battery Name,HR12-9
Battery Type,AGM VRLA
Circuit,Eis_080
Program,312 - UCT_AST9AH_EIS
Start Time,2024/03/07 08:18:10
End Time,2024/03/07 08:26:46
Test section,EIS00001
Comment,UCT_AST_A03_-20
OrderNo,UCT002
Producer,ASTERION
Type,AGM VRLA
Nominal Voltage,12
Nominal Current,1
Nominal Capacity,9
Cells,6
Maximum Voltage,12.9
Gassing Voltage,14.4
Break Voltage,10.5
Charge Factor,0
Impedance,0
Cold Cranking Current,2.7
Energy Density,0
Comment,



Step,Status,Step Time,Prog Time,Cycle,Cycle Level,Procedure,Voltage,Current,StartFreq,EndFreq,SetFreq,AAcMax,VAcMin,VAcMax,mvIdeal,Go,Status,U1,Zreal1,Zimg1,ActFreq,EisError,AACStart,MinIntervalTime,CountOfPeriods,VRelativ,AAmplitude,NomVal1,Phase1,U2,U3,Zreal2,Zreal3,Zimg2,Zimg3,NomVal2,Phase2,NomVal3,Phase3,EisStart,EisFinish,
[],[],[hh:mm:ss.ttt],[hh:mm:ss.ttt],[],[],[],[V],[A],[EIS],[EIS],[EIS],[EIS],[EIS],[EIS],[EIS],[EIS],[EIS],[EIS],[EIS],[EIS],[EIS],[EIS],[EIS],[EIS],[EIS],[EIS],[EIS],[EIS],[EIS],[EIS],[EIS],[EIS],[EIS],[EIS],[EIS],[EIS],[EIS],[EIS],[EIS],[EisStart],[EisFinish],
3,MSG,00:00:00.000,00:00:05.047,0,0,UCT_AST9AH_EIS,StartFreq: 5.000 EndFreq: 5000.000,,,,,,,,,,,,,,,,,,,,,,,,,,,,,,,,,,,
3,MSG,00:00:00.000,00:00:05.047,0,0,UCT_AST9AH_EIS,MvIdeal:    36 AAcStart:  0.01,,,,,,,,,,,,,,,,,,,,,,,,,,,,,,,,,,,
3,MSG,00:00:00.000,00:00:05.047,0,0,UCT_AST9AH_EIS,Time: 10.000 Peri:  3,,,,,,,,,,,,,,,,,,,,,,,,,,,,,,,,,,,
3,EIS,00:00:32.339,00:00:37.386,0,0,UCT_AST9AH_EIS,,,5.00,5000.00,5000.000,0,9,14,36,1,16.00000,12.85205,24.78267,8.03442,5052.631,0.00000,0.01,10.00,3,0,0.05,26.05250,17.96243,12.85294,12.85420,24.74362,24.73932,8.28968,8.18689,26.09532,18.52203,26.05876,18.31073,0,0,
3,EIS,00:00:48.938,00:00:53.985,0,0,UCT_AST9AH_EIS,,,5.00,5000.00,3749.471,0,9,14,36,2,16.00000,12.85223,24.88863,5.24609,3692.308,0.00000,0.01,10.00,3,0,0.05,25.43552,11.90272,12.85287,12.85445,24.87818,24.88271,5.44928,5.35877,25.46799,12.35486,25.45321,12.15366,0,0,
3,EIS,00:01:05.788,00:01:10.835,0,0,UCT_AST9AH_EIS,,,5.00,5000.00,2811.707,0,9,14,36,3,16.00000,12.85205,25.09557,3.27844,2823.529,0.00000,0.01,10.00,3,0,0.05,25.30880,7.44287,12.85233,12.85399,25.08337,25.08565,3.43089,3.36232,25.31692,7.78854,25.30998,7.63406,0,0,
3,EIS,00:01:22.648,00:01:27.695,0,0,UCT_AST9AH_EIS,,,5.00,5000.00,2108.483,0,9,14,36,4,16.00000,12.85189,25.41026,1.49617,2086.957,0.00000,0.01,10.00,3,0,0.05,25.45427,3.36971,12.85244,12.85425,25.40071,25.40355,1.60082,1.55549,25.45111,3.60617,25.45113,3.50392,0,0,
3,EIS,00:01:39.841,00:01:44.888,0,0,UCT_AST9AH_EIS,,,5.00,5000.00,1581.139,0,9,14,36,5,16.00000,12.85192,25.75557,0.10387,1573.771,0.00000,0.01,10.00,3,0,0.05,25.75578,0.23106,12.85298,12.85376,25.75456,25.75852,0.18786,0.14993,25.75524,0.41792,25.75896,0.33349,0,0,
3,EIS,00:01:56.887,00:02:01.934,0,0,UCT_AST9AH_EIS,,,5.00,5000.00,1185.687,0,9,14,36,6,16.00000,12.85168,26.18399,-1.11657,1185.185,0.00000,0.01,10.00,3,0,0.05,26.20779,-2.44179,12.85147,12.85311,26.18711,26.19666,-1.04797,-1.07466,26.20807,-2.29167,26.21869,-2.34912,0,0,
3,EIS,00:02:14.368,00:02:19.415,0,0,UCT_AST9AH_EIS,,,5.00,5000.00,889.140,0,9,14,36,7,16.00000,12.85153,26.70399,-2.20680,888.889,0.00000,0.01,10.00,3,0,0.05,26.79502,-4.72415,12.85162,12.85465,26.70269,26.70865,-2.15371,-2.17746,26.78940,-4.61121,26.79726,-4.66082,0,0,
3,EIS,00:02:32.331,00:02:37.378,0,0,UCT_AST9AH_EIS,,,5.00,5000.00,666.761,0,9,14,36,8,16.00000,12.85141,27.29467,-3.23725,666.667,0.00000,0.01,10.00,3,0,0.05,27.48597,-6.76390,12.85308,12.85231,27.28897,27.29641,-3.19569,-3.20823,27.47545,-6.67924,27.48430,-6.70340,0,0,
3,EIS,00:02:50.508,00:02:55.555,0,0,UCT_AST9AH_EIS,,,5.00,5000.00,500.000,0,9,14,36,9,16.00000,12.85051,27.98228,-4.23269,500.000,0.00000,0.01,10.00,3,0,0.05,28.30059,-8.60153,12.85189,12.85384,27.98001,27.98458,-4.20554,-4.20711,28.29430,-8.54787,28.29905,-8.54963,0,0,
3,EIS,00:03:09.352,00:03:14.399,0,0,UCT_AST9AH_EIS,,,5.00,5000.00,374.947,0,9,14,36,10,16.00000,12.85209,28.76321,-5.31385,375.000,0.00000,0.01,10.00,3,0,0.05,29.24995,-10.46708,12.85174,12.85333,28.76709,28.76460,-5.30112,-5.30353,29.25145,-10.44117,29.24944,-10.44670,0,0,
3,EIS,00:03:28.719,00:03:33.766,0,0,UCT_AST9AH_EIS,,,5.00,5000.00,281.171,0,9,14,36,11,16.00000,12.85111,29.70629,-6.31560,281.525,0.00000,0.01,10.00,3,0,0.05,30.37022,-12.00246,12.85086,12.85421,29.70147,29.70796,-6.29591,-6.29780,30.36142,-11.96801,30.36815,-11.96895,0,0,
3,EIS,00:03:49.210,00:03:54.257,0,0,UCT_AST9AH_EIS,,,5.00,5000.00,210.848,0,9,14,36,12,16.00000,12.85099,30.78979,-7.43778,210.989,0.00000,0.01,10.00,3,0,0.05,31.67541,-13.58057,12.85004,12.85395,30.78665,30.78486,-7.41872,-7.42774,31.66789,-13.54838,31.66827,-13.56501,0,0,
3,EIS,00:04:08.174,00:04:13.221,0,0,UCT_AST9AH_EIS,,,5.00,5000.00,158.114,0,9,14,36,13,16.00000,12.85090,32.03060,-8.64148,157.895,0.00000,0.01,10.00,3,0,0.05,33.17581,-15.09828,12.85046,12.85164,32.02785,32.02095,-8.63168,-8.63973,33.17061,-15.08315,33.16604,-15.09970,0,0,
3,EIS,00:04:28.439,00:04:33.486,0,0,UCT_AST9AH_EIS,,,5.00,5000.00,118.569,0,9,14,36,14,16.00000,12.85090,33.38239,-9.90951,118.519,0.00000,0.01,10.00,3,0,0.05,34.82216,-16.53344,12.84978,12.85128,33.37026,33.37131,-9.90439,-9.90464,34.80907,-16.53104,34.81015,-16.53094,0,0,
3,EIS,00:04:47.476,00:04:52.523,0,0,UCT_AST9AH_EIS,,,5.00,5000.00,88.914,0,9,14,36,15,16.00000,12.85215,34.81035,-11.30363,88.889,0.00000,0.01,10.00,3,0,0.05,36.59963,-17.98967,12.85132,12.85385,34.80151,34.80653,-11.28742,-11.28981,36.58622,-17.96980,36.59173,-17.97093,0,0,
3,EIS,00:05:07.401,00:05:12.448,0,0,UCT_AST9AH_EIS,,,5.00,5000.00,66.676,0,9,14,36,16,16.00000,12.84877,36.24646,-12.92289,66.667,0.00000,0.01,10.00,3,0,0.05,38.48125,-19.62259,12.85137,12.85472,36.24184,36.24155,-12.90700,-12.91191,38.47157,-19.60262,38.47295,-19.60964,0,0,
3,EIS,00:05:27.877,00:05:32.924,0,0,UCT_AST9AH_EIS,,,5.00,5000.00,50.000,0,9,14,36,17,16.00000,12.85063,37.68513,-14.91918,50.000,0.00000,0.01,10.00,3,0,0.05,40.53086,-21.59814,12.85083,12.85199,37.69049,37.67825,-14.91470,-14.88805,40.53420,-21.58946,40.51301,-21.56079,0,0,
3,EIS,00:05:47.022,00:05:52.069,0,0,UCT_AST9AH_EIS,,,5.00,5000.00,37.495,0,9,14,36,18,16.00000,12.85048,39.07717,-17.55709,37.500,0.00000,0.01,10.00,3,0,0.05,42.84013,-24.19404,12.85081,12.85053,39.08139,39.07614,-17.53657,-17.54574,42.83557,-24.16669,42.83454,-24.18076,0,0,
3,EIS,00:06:06.998,00:06:12.045,0,0,UCT_AST9AH_EIS,,,5.00,5000.00,28.117,0,9,14,36,19,16.00000,12.85222,40.52621,-21.01242,28.103,0.00000,0.01,10.00,3,0,0.05,45.64970,-27.40628,12.85110,12.85496,40.52953,40.50828,-20.99765,-20.99914,45.64585,-27.38789,45.62767,-27.40183,0,0,
3,EIS,00:06:26.151,00:06:31.198,0,0,UCT_AST9AH_EIS,,,5.00,5000.00,21.085,0,9,14,36,20,16.00000,12.84833,42.06944,-25.63556,21.053,0.00000,0.01,10.00,3,0,0.05,49.26479,-31.35659,12.85111,12.85081,42.06007,42.06425,-25.60530,-25.63316,49.24105,-31.33219,49.25911,-31.35734,0,0,
3,EIS,00:06:46.150,00:06:51.197,0,0,UCT_AST9AH_EIS,,,5.00,5000.00,15.811,0,9,14,36,21,16.00000,12.84806,43.77558,-31.63693,15.831,0.00000,0.01,10.00,3,0,0.05,54.01108,-35.85591,12.85103,12.85340,43.78980,43.76744,-31.64410,-31.64921,54.02681,-35.85324,54.01168,-35.87153,0,0,
3,EIS,00:07:07.131,00:07:12.178,0,0,UCT_AST9AH_EIS,,,5.00,5000.00,11.857,0,9,14,36,22,16.00000,12.85310,45.90849,-39.66758,11.858,0.00000,0.01,10.00,3,0,0.05,60.67212,-40.82890,12.85102,12.85445,45.87544,45.87673,-39.67395,-39.66504,60.65128,-40.85387,60.64643,-40.84670,0,0,
3,EIS,00:07:26.552,00:07:31.599,0,0,UCT_AST9AH_EIS,,,5.00,5000.00,8.891,0,9,14,36,23,16.00000,12.85023,48.46121,-50.07775,8.902,0.00000,0.01,10.00,3,0,0.05,69.68695,-45.93986,12.84759,12.85539,48.39037,48.44831,-50.02499,-50.05865,69.59977,-45.95157,69.66424,-45.93656,0,0,
3,EIS,00:07:46.621,00:07:51.668,0,0,UCT_AST9AH_EIS,,,5.00,5000.00,6.668,0,9,14,36,24,16.00000,12.85000,51.72891,-63.67870,6.667,0.00000,0.01,10.00,3,0,0.05,82.04180,-50.91158,12.85099,12.85095,51.73884,51.73630,-63.65571,-63.66574,82.03022,-50.89607,82.03640,-50.90186,0,0,
3,EIS,00:08:05.616,00:08:10.663,0,0,UCT_AST9AH_EIS,,,5.00,5000.00,5.000,0,9,14,36,25,16.00000,12.85216,56.16312,-81.30479,5.000,0.00000,0.01,10.00,3,0,0.05,98.81682,-55.36435,12.85067,12.85538,56.13495,56.12081,-81.30134,-81.32999,98.79798,-55.37665,98.81352,-55.39284,0,0,
3,EIS,00:08:25.045,00:08:30.092,0,0,UCT_AST9AH_EIS,,,5.00,5000.00,5.000,0,9,14,36,26,16.00000,12.84532,56.12785,-81.29000,5.000,0.00000,0.01,10.00,3,0,0.05,98.78461,-55.37630,12.85060,12.84764,56.09710,56.04764,-81.29665,-81.28510,98.77262,-55.39317,98.73503,-55.41299,0,0,

File: EIS/Batch A/-20/6867_TS006677.csv


Measurement ID,6867
Battery Name,HR12-9
Battery Type,AGM VRLA
Circuit,Eis_080
Program,312 - UCT_AST9AH_EIS
Start Time,2024/03/07 08:18:10
End Time,2024/03/07 08:26:46
Test section,TS006677
Comment,UCT_AST_A03_-20
OrderNo,UCT002
Producer,ASTERION
Type,AGM VRLA
Nominal Voltage,12
Nominal Current,1
Nominal Capacity,9
Cells,6
Maximum Voltage,12.9
Gassing Voltage,14.4
Break Voltage,10.5
Charge Factor,0
Impedance,0
Cold Cranking Current,2.7
Energy Density,0
Comment,



Step,Status,Step Time,Prog Time,Cycle,Cycle Level,Procedure,Voltage,Current,StartFreq,EndFreq,SetFreq,AAcMax,VAcMin,VAcMax,mvIdeal,Go,Status,U1,Zreal1,Zimg1,ActFreq,EisError,AACStart,MinIntervalTime,CountOfPeriods,VRelativ,AAmplitude,NomVal1,Phase1,U2,U3,Zreal2,Zreal3,Zimg2,Zimg3,NomVal2,Phase2,NomVal3,Phase3,EisStart,EisFinish,
[],[],[hh:mm:ss.ttt],[hh:mm:ss.ttt],[],[],[],[V],[A],[EIS],[EIS],[EIS],[EIS],[EIS],[EIS],[EIS],[EIS],[EIS],[EIS],[EIS],[EIS],[EIS],[EIS],[EIS],[EIS],[EIS],[EIS],[EIS],[EIS],[EIS],[EIS],[EIS],[EIS],[EIS],[EIS],[EIS],[EIS],[EIS],[EIS],[EIS],[EisStart],[EisFinish],
1,...,00:00:00.000,00:00:00.000,0,0,UCT_AST9AH_EIS,0.00,0.00,,,,,,,,,,,,,,,,,,,,,,,,,,,,,,,,,,
2,PAU,00:00:00.002,00:00:00.028,0,0,UCT_AST9AH_EIS,0.00,0.00,,,,,,,,,,,,,,,,,,,,,,,,,,,,,,,,,,
2,PAU,00:00:00.002,00:00:00.028,0,0,UCT_AST9AH_EIS,,,0.00,0.00,0.000,0,0,0,0,0,0.00000,12.85231,0.00000,0.00000,0.000,0.00000,0.00,0.00,0,0,0.00,89.62482,-55.38193,12.85283,12.85427,0.00000,0.00000,0.00000,0.00000,89.64423,-55.39226,89.61369,0.00000,0,0,
2,PAU,00:00:05.015,00:00:05.041,0,0,UCT_AST9AH_EIS,,,0.00,0.00,0.000,0,0,0,0,0,0.00000,12.85228,0.00000,0.00000,0.000,0.00000,0.00,0.00,0,0,0.00,89.62482,-55.38193,12.85288,12.85427,0.00000,0.00000,0.00000,0.00000,89.64423,-55.39226,89.61369,0.00000,0,0,
2,PAU,00:00:05.015,00:00:05.041,0,0,UCT_AST9AH_EIS,0.00,0.00,,,,,,,,,,,,,,,,,,,,,,,,,,,,,,,,,,
3,EIS,00:00:00.000,00:00:05.047,0,0,UCT_AST9AH_EIS,0.00,0.00,,,,,,,,,,,,,,,,,,,,,,,,,,,,,,,,,,
3,EIS,00:00:00.000,00:00:05.047,0,0,UCT_AST9AH_EIS,,,0.00,0.00,0.000,0,9,14,36,0,0.00000,12.85228,0.00000,0.00000,0.000,0.00000,0.01,10.00,0,0,0.00,89.62482,-55.38193,12.85288,12.85420,0.00000,0.00000,0.00000,0.00000,89.64423,-55.39226,89.61369,0.00000,0,0,
3,EIS,00:08:30.057,00:08:35.104,0,0,UCT_AST9AH_EIS,,,0.00,0.00,0.000,0,0,0,0,0,0.00000,0.00000,0.00000,0.00000,0.000,0.00000,0.00,0.00,0,0,0.00,0.00000,0.00000,0.00000,0.00000,0.00000,0.00000,0.00000,0.00000,0.00000,0.00000,0.00000,0.00000,0,0,
3,EIS,00:08:30.057,00:08:35.104,0,0,UCT_AST9AH_EIS,0.00,0.00,,,,,,,,,,,,,,,,,,,,,,,,,,,,,,,,,,
9999,STO,00:00:00.000,00:08:35.111,0,0,UCT_AST9AH_EIS,0.00,0.00,,,,,,,,,,,,,,,,,,,,,,,,,,,,,,,,,,
9999,STO,00:00:00.000,00:08:35.111,0,0,UCT_AST9AH_EIS,,,0.00,0.00,0.000,0,0,0,0,0,0.00000,0.00000,0.00000,0.00000,0.000,0.00000,0.00,0.00,0,0,0.00,0.00000,0.00000,0.00000,0.00000,0.00000,0.00000,0.00000,0.00000,0.00000,0.00000,0.00000,0.00000,0,0,
9999,STO,00:00:00.000,00:08:35.111,0,0,UCT_AST9AH_EIS,,,0.00,0.00,0.000,0,0,0,0,0,0.00000,0.00000,0.00000,0.00000,0.000,0.00000,0.00,0.00,0,0,0.00,0.00000,0.00000,0.00000,0.00000,0.00000,0.00000,0.00000,0.00000,0.00000,0.00000,0.00000,0.00000,0,0,
9999,STO,00:00:00.000,00:08:35.111,0,0,UCT_AST9AH_EIS,0.00,0.00,,,,,,,,,,,,,,,,,,,,,,,,,,,,,,,,,,
9999,STO,00:00:00.000,00:08:35.111,0,0,UCT_AST9AH_EIS,0.00,0.00,,,,,,,,,,,,,,,,,,,,,,,,,,,,,,,,,,

File: EIS/Batch A/-20/6868_EIS00001.csv


Measurement ID,6868
Battery Name,HR12-9
Battery Type,AGM VRLA
Circuit,Eis_080
Program,312 - UCT_AST9AH_EIS
Start Time,2024/03/07 08:28:28
End Time,2024/03/07 08:37:01
Test section,EIS00001
Comment,UCT_AST_A04_-20
OrderNo,UCT002-
Producer,ASTERION
Type,AGM VRLA
Nominal Voltage,12
Nominal Current,1
Nominal Capacity,9
Cells,6
Maximum Voltage,12.9
Gassing Voltage,14.4
Break Voltage,10.5
Charge Factor,0
Impedance,0
Cold Cranking Current,2.7
Energy Density,0
Comment,



Step,Status,Step Time,Prog Time,Cycle,Cycle Level,Procedure,Voltage,Current,StartFreq,EndFreq,SetFreq,AAcMax,VAcMin,VAcMax,mvIdeal,Go,Status,U1,Zreal1,Zimg1,ActFreq,EisError,AACStart,MinIntervalTime,CountOfPeriods,VRelativ,AAmplitude,NomVal1,Phase1,U2,U3,Zreal2,Zreal3,Zimg2,Zimg3,NomVal2,Phase2,NomVal3,Phase3,EisStart,EisFinish,
[],[],[hh:mm:ss.ttt],[hh:mm:ss.ttt],[],[],[],[V],[A],[EIS],[EIS],[EIS],[EIS],[EIS],[EIS],[EIS],[EIS],[EIS],[EIS],[EIS],[EIS],[EIS],[EIS],[EIS],[EIS],[EIS],[EIS],[EIS],[EIS],[EIS],[EIS],[EIS],[EIS],[EIS],[EIS],[EIS],[EIS],[EIS],[EIS],[EIS],[EisStart],[EisFinish],
3,MSG,00:00:00.000,00:00:05.051,0,0,UCT_AST9AH_EIS,StartFreq: 5.000 EndFreq: 5000.000,,,,,,,,,,,,,,,,,,,,,,,,,,,,,,,,,,,
3,MSG,00:00:00.000,00:00:05.051,0,0,UCT_AST9AH_EIS,MvIdeal:    36 AAcStart:  0.01,,,,,,,,,,,,,,,,,,,,,,,,,,,,,,,,,,,
3,MSG,00:00:00.000,00:00:05.051,0,0,UCT_AST9AH_EIS,Time: 10.000 Peri:  3,,,,,,,,,,,,,,,,,,,,,,,,,,,,,,,,,,,
3,EIS,00:00:32.236,00:00:37.287,0,0,UCT_AST9AH_EIS,,,5.00,5000.00,5000.000,0,9,14,36,1,16.00000,12.64315,25.73704,8.55167,5052.631,0.00000,0.01,10.00,3,0,0.05,27.12059,18.38015,12.64397,12.64511,25.70836,25.69943,8.47963,8.50771,27.07072,18.25460,27.07106,18.31695,0,0,
3,EIS,00:00:49.379,00:00:54.430,0,0,UCT_AST9AH_EIS,,,5.00,5000.00,3749.471,0,9,14,36,2,16.00000,12.64328,25.83461,5.56607,3692.308,0.00000,0.01,10.00,3,0,0.05,26.42741,12.15853,12.64375,12.64537,25.81653,25.81708,5.53610,5.54096,26.40344,12.10322,26.40500,12.11327,0,0,
3,EIS,00:01:06.432,00:01:11.483,0,0,UCT_AST9AH_EIS,,,5.00,5000.00,2811.707,0,9,14,36,3,16.00000,12.64300,26.01722,3.48175,2823.529,0.00000,0.01,10.00,3,0,0.05,26.24916,7.62232,12.64359,12.64522,26.00826,26.00726,3.44970,3.46270,26.23604,7.55553,26.23677,7.58397,0,0,
3,EIS,00:01:23.243,00:01:28.294,0,0,UCT_AST9AH_EIS,,,5.00,5000.00,2108.483,0,9,14,36,4,16.00000,12.64302,26.33439,1.57334,2086.957,0.00000,0.01,10.00,3,0,0.05,26.38135,3.41906,12.64369,12.64489,26.33335,26.32915,1.54871,1.55973,26.37885,3.36578,26.37531,3.39023,0,0,
3,EIS,00:01:40.179,00:01:45.230,0,0,UCT_AST9AH_EIS,,,5.00,5000.00,1581.139,0,9,14,36,5,16.00000,12.64287,26.69962,0.08678,1573.771,0.00000,0.01,10.00,3,0,0.05,26.69976,0.18623,12.64386,12.64438,26.69989,26.69554,0.07040,0.07441,26.69998,0.15107,26.69565,0.15970,0,0,
3,EIS,00:01:57.487,00:02:02.538,0,0,UCT_AST9AH_EIS,,,5.00,5000.00,1185.687,0,9,14,36,6,16.00000,12.64271,27.12699,-1.21319,1185.185,0.00000,0.01,10.00,3,0,0.05,27.15410,-2.56070,12.64252,12.64471,27.12945,27.13109,-1.22463,-1.21931,27.15707,-2.58459,27.15847,-2.57322,0,0,
3,EIS,00:02:14.659,00:02:19.710,0,0,UCT_AST9AH_EIS,,,5.00,5000.00,889.140,0,9,14,36,7,16.00000,12.64260,27.68862,-2.38556,888.889,0.00000,0.01,10.00,3,0,0.05,27.79119,-4.92425,12.64343,12.64349,27.68859,27.68983,-2.39215,-2.39243,27.79173,-4.93779,27.79299,-4.93815,0,0,
3,EIS,00:02:32.406,00:02:37.457,0,0,UCT_AST9AH_EIS,,,5.00,5000.00,666.761,0,9,14,36,8,16.00000,12.64243,28.32817,-3.48254,666.667,0.00000,0.01,10.00,3,0,0.05,28.54143,-7.00853,12.64221,12.64498,28.32146,28.32456,-3.48839,-3.48568,28.53549,-7.02184,28.53824,-7.01567,0,0,
3,EIS,00:02:50.436,00:02:55.487,0,0,UCT_AST9AH_EIS,,,5.00,5000.00,500.000,0,9,14,36,9,16.00000,12.64140,29.05979,-4.56673,500.000,0.00000,0.01,10.00,3,0,0.05,29.41643,-8.93095,12.64280,12.64444,29.06240,29.06089,-4.56951,-4.56136,29.41944,-8.93552,29.41668,-8.92029,0,0,
3,EIS,00:03:08.935,00:03:13.986,0,0,UCT_AST9AH_EIS,,,5.00,5000.00,374.947,0,9,14,36,10,16.00000,12.64221,29.90586,-5.71795,375.000,0.00000,0.01,10.00,3,0,0.05,30.44759,-10.82423,12.64214,12.64446,29.90610,29.90398,-5.72754,-5.72807,30.44962,-10.84186,30.44764,-10.84359,0,0,
3,EIS,00:03:28.237,00:03:33.288,0,0,UCT_AST9AH_EIS,,,5.00,5000.00,281.171,0,9,14,36,11,16.00000,12.64321,30.92624,-6.80539,281.525,0.00000,0.01,10.00,3,0,0.05,31.66616,-12.41027,12.64277,12.64551,30.91982,30.91258,-6.80665,-6.80383,31.66016,-12.41500,31.65248,-12.41283,0,0,
3,EIS,00:03:49.309,00:03:54.360,0,0,UCT_AST9AH_EIS,,,5.00,5000.00,210.848,0,9,14,36,12,16.00000,12.64350,32.09762,-8.00861,210.989,0.00000,0.01,10.00,3,0,0.05,33.08164,-14.00970,12.64264,12.64478,32.09040,32.09394,-8.01252,-8.01217,33.07558,-14.01931,33.07893,-14.01724,0,0,
3,EIS,00:04:08.341,00:04:13.392,0,0,UCT_AST9AH_EIS,,,5.00,5000.00,158.114,0,9,14,36,13,16.00000,12.64246,33.43750,-9.28503,157.895,0.00000,0.01,10.00,3,0,0.05,34.70271,-15.51907,12.64256,12.64390,33.43925,33.44125,-9.28123,-9.28627,34.70338,-15.51226,34.70666,-15.51939,0,0,
3,EIS,00:04:27.929,00:04:32.980,0,0,UCT_AST9AH_EIS,,,5.00,5000.00,118.569,0,9,14,36,14,16.00000,12.64021,34.91396,-10.61550,118.519,0.00000,0.01,10.00,3,0,0.05,36.49210,-16.91176,12.64248,12.64213,34.91560,34.90422,-10.61186,-10.61027,36.49262,-16.90555,36.48126,-16.90835,0,0,
3,EIS,00:04:46.525,00:04:51.576,0,0,UCT_AST9AH_EIS,,,5.00,5000.00,88.914,0,9,14,36,15,16.00000,12.64172,36.47252,-12.07884,88.889,0.00000,0.01,10.00,3,0,0.05,38.42061,-18.32366,12.64431,12.64531,36.44941,36.45192,-12.08138,-12.07269,38.39947,-18.33809,38.39912,-18.32460,0,0,
3,EIS,00:05:05.965,00:05:11.016,0,0,UCT_AST9AH_EIS,,,5.00,5000.00,66.676,0,9,14,36,16,16.00000,12.64283,38.00436,-13.77332,66.667,0.00000,0.01,10.00,3,0,0.05,40.42320,-19.92123,12.64226,12.64224,38.00499,37.99829,-13.77020,-13.77511,40.42274,-19.91678,40.41811,-19.92655,0,0,
3,EIS,00:05:26.619,00:05:31.670,0,0,UCT_AST9AH_EIS,,,5.00,5000.00,50.000,0,9,14,36,17,16.00000,12.64167,39.52423,-15.87951,50.000,0.00000,0.01,10.00,3,0,0.05,42.59488,-21.88860,12.64177,12.64284,39.52298,39.53260,-15.87618,-15.87488,42.59247,-21.88508,42.60092,-21.87863,0,0,
3,EIS,00:05:46.195,00:05:51.246,0,0,UCT_AST9AH_EIS,,,5.00,5000.00,37.495,0,9,14,36,18,16.00000,12.64346,41.05868,-18.62090,37.500,0.00000,0.01,10.00,3,0,0.05,45.08384,-24.39520,12.64215,12.64517,41.05179,41.05658,-18.62893,-18.63275,45.08089,-24.40812,45.08683,-24.41002,0,0,
3,EIS,00:06:06.004,00:06:11.055,0,0,UCT_AST9AH_EIS,,,5.00,5000.00,28.117,0,9,14,36,19,16.00000,12.63917,42.62617,-22.26956,28.103,0.00000,0.01,10.00,3,0,0.05,48.09287,-27.58430,12.64211,12.64187,42.62370,42.61058,-22.27148,-22.28922,48.09157,-27.58769,48.08816,-27.61367,0,0,
3,EIS,00:06:24.632,00:06:29.683,0,0,UCT_AST9AH_EIS,,,5.00,5000.00,21.085,0,9,14,36,20,16.00000,12.64133,44.28820,-27.12576,21.053,0.00000,0.01,10.00,3,0,0.05,51.93507,-31.48675,12.64301,12.64611,44.28516,44.28447,-27.11720,-27.12347,51.92801,-31.48045,51.93070,-31.48675,0,0,
3,EIS,00:06:44.423,00:06:49.474,0,0,UCT_AST9AH_EIS,,,5.00,5000.00,15.811,0,9,14,36,21,16.00000,12.64416,46.12701,-33.44302,15.831,0.00000,0.01,10.00,3,0,0.05,56.97487,-35.94288,12.64204,12.64191,46.10629,46.10759,-33.42560,-33.42679,56.94787,-35.94092,56.94963,-35.94113,0,0,
3,EIS,00:07:05.075,00:07:10.126,0,0,UCT_AST9AH_EIS,,,5.00,5000.00,11.857,0,9,14,36,22,16.00000,12.64130,48.34247,-41.85321,11.858,0.00000,0.01,10.00,3,0,0.05,63.94283,-40.88486,12.64476,12.64563,48.31871,48.33350,-41.83752,-41.85754,63.91460,-40.88817,63.93888,-40.89306,0,0,
3,EIS,00:07:24.758,00:07:29.809,0,0,UCT_AST9AH_EIS,,,5.00,5000.00,8.891,0,9,14,36,23,16.00000,12.64292,51.03698,-52.77638,8.902,0.00000,0.01,10.00,3,0,0.05,73.41744,-45.95990,12.64186,12.64372,51.04736,51.07936,-52.74759,-52.75862,73.40396,-45.93846,73.43413,-45.92650,0,0,
3,EIS,00:07:44.733,00:07:49.784,0,0,UCT_AST9AH_EIS,,,5.00,5000.00,6.668,0,9,14,36,24,16.00000,12.63737,54.58945,-67.11502,6.667,0.00000,0.01,10.00,3,0,0.05,86.51262,-50.87607,12.63771,12.63905,54.57407,54.58842,-67.08864,-67.06312,86.48246,-50.87295,86.47172,-50.85491,0,0,
3,EIS,00:08:03.521,00:08:08.572,0,0,UCT_AST9AH_EIS,,,5.00,5000.00,5.000,0,9,14,36,25,16.00000,12.64095,59.26742,-85.76289,5.000,0.00000,0.01,10.00,3,0,0.05,104.24922,-55.35315,12.64490,12.64517,59.26069,59.19060,-85.74940,-85.73411,104.23429,-55.35197,104.18189,-55.37890,0,0,
3,EIS,00:08:22.760,00:08:27.811,0,0,UCT_AST9AH_EIS,,,5.00,5000.00,5.000,0,9,14,36,26,16.00000,12.63603,59.22629,-85.67297,5.000,0.00000,0.01,10.00,3,0,0.05,104.15187,-55.34364,12.64151,12.63832,59.25329,59.20111,-85.70696,-85.66400,104.19517,-55.34205,104.13017,-55.35223,0,0,

File: EIS/Batch A/-20/6868_TS006678.csv


Measurement ID,6868
Battery Name,HR12-9
Battery Type,AGM VRLA
Circuit,Eis_080
Program,312 - UCT_AST9AH_EIS
Start Time,2024/03/07 08:28:28
End Time,2024/03/07 08:37:01
Test section,TS006678
Comment,UCT_AST_A04_-20
OrderNo,UCT002-
Producer,ASTERION
Type,AGM VRLA
Nominal Voltage,12
Nominal Current,1
Nominal Capacity,9
Cells,6
Maximum Voltage,12.9
Gassing Voltage,14.4
Break Voltage,10.5
Charge Factor,0
Impedance,0
Cold Cranking Current,2.7
Energy Density,0
Comment,



Step,Status,Step Time,Prog Time,Cycle,Cycle Level,Procedure,Voltage,Current,StartFreq,EndFreq,SetFreq,AAcMax,VAcMin,VAcMax,mvIdeal,Go,Status,U1,Zreal1,Zimg1,ActFreq,EisError,AACStart,MinIntervalTime,CountOfPeriods,VRelativ,AAmplitude,NomVal1,Phase1,U2,U3,Zreal2,Zreal3,Zimg2,Zimg3,NomVal2,Phase2,NomVal3,Phase3,EisStart,EisFinish,
[],[],[hh:mm:ss.ttt],[hh:mm:ss.ttt],[],[],[],[V],[A],[EIS],[EIS],[EIS],[EIS],[EIS],[EIS],[EIS],[EIS],[EIS],[EIS],[EIS],[EIS],[EIS],[EIS],[EIS],[EIS],[EIS],[EIS],[EIS],[EIS],[EIS],[EIS],[EIS],[EIS],[EIS],[EIS],[EIS],[EIS],[EIS],[EIS],[EIS],[EisStart],[EisFinish],
1,...,00:00:00.000,00:00:00.000,0,0,UCT_AST9AH_EIS,0.00,0.00,,,,,,,,,,,,,,,,,,,,,,,,,,,,,,,,,,
2,PAU,00:00:00.003,00:00:00.030,0,0,UCT_AST9AH_EIS,0.00,0.00,,,,,,,,,,,,,,,,,,,,,,,,,,,,,,,,,,
2,PAU,00:00:00.003,00:00:00.030,0,0,UCT_AST9AH_EIS,,,0.00,0.00,0.000,0,0,0,0,0,0.00000,12.64319,0.00000,0.00000,0.000,0.00000,0.00,0.00,0,0,0.00,98.78461,-55.37630,12.64378,12.64513,0.00000,0.00000,0.00000,0.00000,98.77262,-55.39317,98.73503,0.00000,0,0,
2,PAU,00:00:05.017,00:00:05.044,0,0,UCT_AST9AH_EIS,,,0.00,0.00,0.000,0,0,0,0,0,0.00000,12.64321,0.00000,0.00000,0.000,0.00000,0.00,0.00,0,0,0.00,98.78461,-55.37630,12.64382,12.64515,0.00000,0.00000,0.00000,0.00000,98.77262,-55.39317,98.73503,0.00000,0,0,
2,PAU,00:00:05.017,00:00:05.044,0,0,UCT_AST9AH_EIS,0.00,0.00,,,,,,,,,,,,,,,,,,,,,,,,,,,,,,,,,,
3,EIS,00:00:00.000,00:00:05.051,0,0,UCT_AST9AH_EIS,0.00,0.00,,,,,,,,,,,,,,,,,,,,,,,,,,,,,,,,,,
3,EIS,00:00:00.000,00:00:05.051,0,0,UCT_AST9AH_EIS,,,0.00,0.00,0.000,0,9,14,36,0,0.00000,12.64321,0.00000,0.00000,0.000,0.00000,0.01,10.00,0,0,0.00,98.78461,-55.37630,12.64382,12.64505,0.00000,0.00000,0.00000,0.00000,98.77262,-55.39317,98.73503,0.00000,0,0,
3,EIS,00:08:27.774,00:08:32.825,0,0,UCT_AST9AH_EIS,,,0.00,0.00,0.000,0,0,0,0,0,0.00000,0.00000,0.00000,0.00000,0.000,0.00000,0.00,0.00,0,0,0.00,0.00000,0.00000,0.00000,0.00000,0.00000,0.00000,0.00000,0.00000,0.00000,0.00000,0.00000,0.00000,0,0,
3,EIS,00:08:27.774,00:08:32.825,0,0,UCT_AST9AH_EIS,0.00,0.00,,,,,,,,,,,,,,,,,,,,,,,,,,,,,,,,,,
9999,STO,00:00:00.000,00:08:32.831,0,0,UCT_AST9AH_EIS,0.00,0.00,,,,,,,,,,,,,,,,,,,,,,,,,,,,,,,,,,
9999,STO,00:00:00.000,00:08:32.831,0,0,UCT_AST9AH_EIS,,,0.00,0.00,0.000,0,0,0,0,0,0.00000,0.00000,0.00000,0.00000,0.000,0.00000,0.00,0.00,0,0,0.00,0.00000,0.00000,0.00000,0.00000,0.00000,0.00000,0.00000,0.00000,0.00000,0.00000,0.00000,0.00000,0,0,
9999,STO,00:00:00.000,00:08:32.831,0,0,UCT_AST9AH_EIS,,,0.00,0.00,0.000,0,0,0,0,0,0.00000,0.00000,0.00000,0.00000,0.000,0.00000,0.00,0.00,0,0,0.00,0.00000,0.00000,0.00000,0.00000,0.00000,0.00000,0.00000,0.00000,0.00000,0.00000,0.00000,0.00000,0,0,
9999,STO,00:00:00.000,00:08:32.831,0,0,UCT_AST9AH_EIS,0.00,0.00,,,,,,,,,,,,,,,,,,,,,,,,,,,,,,,,,,
9999,STO,00:00:00.000,00:08:32.831,0,0,UCT_AST9AH_EIS,0.00,0.00,,,,,,,,,,,,,,,,,,,,,,,,,,,,,,,,,,

File: EIS/Batch A/-20/6870_EIS00001.csv


Measurement ID,6870
Battery Name,HR12-9
Battery Type,AGM VRLA
Circuit,Eis_080
Program,312 - UCT_AST9AH_EIS
Start Time,2024/03/07 08:48:47
End Time,2024/03/07 08:57:23
Test section,EIS00001
Comment,UCT_AST_A06_-20
OrderNo,UCT002
Producer,ASTERION
Type,AGM VRLA
Nominal Voltage,12
Nominal Current,1
Nominal Capacity,9
Cells,6
Maximum Voltage,12.9
Gassing Voltage,14.4
Break Voltage,10.5
Charge Factor,0
Impedance,0
Cold Cranking Current,2.7
Energy Density,0
Comment,



Step,Status,Step Time,Prog Time,Cycle,Cycle Level,Procedure,Voltage,Current,StartFreq,EndFreq,SetFreq,AAcMax,VAcMin,VAcMax,mvIdeal,Go,Status,U1,Zreal1,Zimg1,ActFreq,EisError,AACStart,MinIntervalTime,CountOfPeriods,VRelativ,AAmplitude,NomVal1,Phase1,U2,U3,Zreal2,Zreal3,Zimg2,Zimg3,NomVal2,Phase2,NomVal3,Phase3,EisStart,EisFinish,
[],[],[hh:mm:ss.ttt],[hh:mm:ss.ttt],[],[],[],[V],[A],[EIS],[EIS],[EIS],[EIS],[EIS],[EIS],[EIS],[EIS],[EIS],[EIS],[EIS],[EIS],[EIS],[EIS],[EIS],[EIS],[EIS],[EIS],[EIS],[EIS],[EIS],[EIS],[EIS],[EIS],[EIS],[EIS],[EIS],[EIS],[EIS],[EIS],[EIS],[EisStart],[EisFinish],
3,MSG,00:00:00.000,00:00:05.043,0,0,UCT_AST9AH_EIS,StartFreq: 5.000 EndFreq: 5000.000,,,,,,,,,,,,,,,,,,,,,,,,,,,,,,,,,,,
3,MSG,00:00:00.000,00:00:05.043,0,0,UCT_AST9AH_EIS,MvIdeal:    36 AAcStart:  0.01,,,,,,,,,,,,,,,,,,,,,,,,,,,,,,,,,,,
3,MSG,00:00:00.000,00:00:05.043,0,0,UCT_AST9AH_EIS,Time: 10.000 Peri:  3,,,,,,,,,,,,,,,,,,,,,,,,,,,,,,,,,,,
3,EIS,00:00:32.837,00:00:37.880,0,0,UCT_AST9AH_EIS,,,5.00,5000.00,5000.000,0,9,14,36,1,16.00000,12.37477,27.54474,7.57670,5052.631,0.00000,0.01,10.00,3,0,0.05,28.56779,15.37992,12.37559,12.37656,27.51778,27.50842,7.89502,7.74459,28.62795,16.00851,28.57782,15.72379,0,0,
3,EIS,00:00:49.730,00:00:54.773,0,0,UCT_AST9AH_EIS,,,5.00,5000.00,3749.471,0,9,14,36,2,16.00000,12.37469,27.66674,4.84434,3692.308,0.00000,0.01,10.00,3,0,0.05,28.08765,9.93158,12.37498,12.37631,27.64680,27.66016,5.09186,4.97487,28.11179,10.43553,28.10398,10.19603,0,0,
3,EIS,00:01:06.761,00:01:11.804,0,0,UCT_AST9AH_EIS,,,5.00,5000.00,2811.707,0,9,14,36,3,16.00000,12.37502,27.86354,2.92305,2823.529,0.00000,0.01,10.00,3,0,0.05,28.01644,5.98876,12.37508,12.37633,27.85174,27.85106,3.10430,3.02122,28.02420,6.35983,28.01445,6.19111,0,0,
3,EIS,00:01:23.697,00:01:28.740,0,0,UCT_AST9AH_EIS,,,5.00,5000.00,2108.483,0,9,14,36,4,16.00000,12.37457,28.18738,1.15303,2086.957,0.00000,0.01,10.00,3,0,0.05,28.21095,2.34243,12.37558,12.37579,28.18715,28.18536,1.28899,1.21962,28.21660,2.61830,28.21174,2.47772,0,0,
3,EIS,00:01:40.848,00:01:45.891,0,0,UCT_AST9AH_EIS,,,5.00,5000.00,1581.139,0,9,14,36,5,16.00000,12.37453,28.56104,-0.24515,1573.771,0.00000,0.01,10.00,3,0,0.05,28.56209,-0.49178,12.37498,12.37676,28.56395,28.56340,-0.14273,-0.19315,28.56430,-0.28629,28.56405,-0.38743,0,0,
3,EIS,00:01:57.867,00:02:02.910,0,0,UCT_AST9AH_EIS,,,5.00,5000.00,1185.687,0,9,14,36,6,16.00000,12.37443,29.01299,-1.46712,1185.185,0.00000,0.01,10.00,3,0,0.05,29.05006,-2.89485,12.37562,12.37569,29.01504,29.01778,-1.38759,-1.42643,29.04820,-2.73797,29.05282,-2.81422,0,0,
3,EIS,00:02:15.749,00:02:20.792,0,0,UCT_AST9AH_EIS,,,5.00,5000.00,889.140,0,9,14,36,7,16.00000,12.37353,29.54756,-2.60181,888.889,0.00000,0.01,10.00,3,0,0.05,29.66189,-5.03220,12.37491,12.37519,29.55061,29.55043,-2.54850,-2.57117,29.66030,-4.92910,29.66207,-4.97276,0,0,
3,EIS,00:02:33.801,00:02:38.844,0,0,UCT_AST9AH_EIS,,,5.00,5000.00,666.761,0,9,14,36,8,16.00000,12.37398,30.16669,-3.67337,666.667,0.00000,0.01,10.00,3,0,0.05,30.38952,-6.94268,12.37491,12.37674,30.17010,30.17344,-3.62480,-3.64365,30.38707,-6.85100,30.39264,-6.88551,0,0,
3,EIS,00:02:52.299,00:02:57.342,0,0,UCT_AST9AH_EIS,,,5.00,5000.00,500.000,0,9,14,36,9,16.00000,12.37422,30.93151,-4.72338,500.000,0.00000,0.01,10.00,3,0,0.05,31.29007,-8.68225,12.37426,12.37653,30.93197,30.92965,-4.69630,-4.70869,31.28645,-8.63310,31.28602,-8.65616,0,0,
3,EIS,00:03:10.732,00:03:15.775,0,0,UCT_AST9AH_EIS,,,5.00,5000.00,374.947,0,9,14,36,10,16.00000,12.37512,31.80235,-5.74841,375.000,0.00000,0.01,10.00,3,0,0.05,32.31770,-10.24583,12.37484,12.37589,31.80584,31.80586,-5.72608,-5.73351,32.31717,-10.20577,32.31851,-10.21873,0,0,
3,EIS,00:03:29.973,00:03:35.016,0,0,UCT_AST9AH_EIS,,,5.00,5000.00,281.171,0,9,14,36,11,16.00000,12.37409,32.78289,-6.96468,281.525,0.00000,0.01,10.00,3,0,0.05,33.51454,-11.99408,12.37388,12.37720,32.78431,32.78045,-6.93730,-6.94176,33.51026,-11.94778,33.50741,-11.95662,0,0,
3,EIS,00:03:50.171,00:03:55.214,0,0,UCT_AST9AH_EIS,,,5.00,5000.00,210.848,0,9,14,36,12,16.00000,12.37406,33.95996,-8.18582,210.989,0.00000,0.01,10.00,3,0,0.05,34.93260,-13.55225,12.37581,12.37424,33.95507,33.95996,-8.17626,-8.18310,34.92561,-13.53887,34.93197,-13.54791,0,0,
3,EIS,00:04:09.152,00:04:14.195,0,0,UCT_AST9AH_EIS,,,5.00,5000.00,158.114,0,9,14,36,13,16.00000,12.37397,35.32859,-9.51442,157.895,0.00000,0.01,10.00,3,0,0.05,36.58734,-15.07284,12.37305,12.37459,35.32172,35.31972,-9.49751,-9.49691,36.57632,-15.05006,36.57422,-15.04997,0,0,
3,EIS,00:04:29.252,00:04:34.295,0,0,UCT_AST9AH_EIS,,,5.00,5000.00,118.569,0,9,14,36,14,16.00000,12.37509,36.85806,-10.90644,118.519,0.00000,0.01,10.00,3,0,0.05,38.43783,-16.48369,12.37460,12.37678,36.84668,36.84557,-10.89420,-10.88850,38.42345,-16.47100,38.42077,-16.46332,0,0,
3,EIS,00:04:47.839,00:04:52.882,0,0,UCT_AST9AH_EIS,,,5.00,5000.00,88.914,0,9,14,36,15,16.00000,12.37563,38.45668,-12.41447,88.889,0.00000,0.01,10.00,3,0,0.05,40.41083,-17.89096,12.37452,12.37742,38.44625,38.44394,-12.40644,-12.40716,40.39844,-17.88467,40.39646,-17.88664,0,0,
3,EIS,00:05:07.295,00:05:12.338,0,0,UCT_AST9AH_EIS,,,5.00,5000.00,66.676,0,9,14,36,16,16.00000,12.37387,40.11542,-14.11585,66.667,0.00000,0.01,10.00,3,0,0.05,42.52651,-19.38599,12.37246,12.37785,40.10511,40.10251,-14.10033,-14.11524,42.51163,-19.37087,42.51413,-19.39100,0,0,
3,EIS,00:05:28.041,00:05:33.084,0,0,UCT_AST9AH_EIS,,,5.00,5000.00,50.000,0,9,14,36,17,16.00000,12.37579,41.74677,-16.23315,50.000,0.00000,0.01,10.00,3,0,0.05,44.79183,-21.24847,12.37446,12.37494,41.74278,41.74963,-16.23013,-16.23470,44.78701,-21.24672,44.79506,-21.24900,0,0,
3,EIS,00:05:47.231,00:05:52.274,0,0,UCT_AST9AH_EIS,,,5.00,5000.00,37.495,0,9,14,36,18,16.00000,12.37384,43.38503,-18.93968,37.500,0.00000,0.01,10.00,3,0,0.05,47.33890,-23.58361,12.37241,12.37395,43.37230,43.36115,-18.94286,-18.94935,47.32851,-23.59332,47.32090,-23.60591,0,0,
3,EIS,00:06:07.613,00:06:12.656,0,0,UCT_AST9AH_EIS,,,5.00,5000.00,28.117,0,9,14,36,19,16.00000,12.37531,45.04230,-22.53633,28.103,0.00000,0.01,10.00,3,0,0.05,50.36561,-26.58050,12.37449,12.37608,45.04484,45.03813,-22.53554,-22.53346,50.36753,-26.57840,50.36060,-26.57970,0,0,
3,EIS,00:06:26.393,00:06:31.436,0,0,UCT_AST9AH_EIS,,,5.00,5000.00,21.085,0,9,14,36,20,16.00000,12.37113,46.86039,-27.31706,21.053,0.00000,0.01,10.00,3,0,0.05,54.24129,-30.23986,12.37438,12.37501,46.85844,46.85896,-27.34266,-27.33136,54.25251,-30.26425,54.24726,-30.25367,0,0,
3,EIS,00:06:46.147,00:06:51.190,0,0,UCT_AST9AH_EIS,,,5.00,5000.00,15.811,0,9,14,36,21,16.00000,12.37382,48.95964,-33.57965,15.831,0.00000,0.01,10.00,3,0,0.05,59.36867,-34.44482,12.37731,12.37441,48.94528,48.92408,-33.56496,-33.59379,59.34852,-34.44096,59.34735,-34.47549,0,0,
3,EIS,00:07:06.875,00:07:11.918,0,0,UCT_AST9AH_EIS,,,5.00,5000.00,11.857,0,9,14,36,22,16.00000,12.37123,51.51276,-41.86453,11.858,0.00000,0.01,10.00,3,0,0.05,66.37923,-39.10084,12.37443,12.37307,51.51098,51.50522,-41.84927,-41.86207,66.36823,-39.09158,66.37184,-39.10329,0,0,
3,EIS,00:07:26.231,00:07:31.274,0,0,UCT_AST9AH_EIS,,,5.00,5000.00,8.891,0,9,14,36,23,16.00000,12.37368,54.82740,-52.57041,8.902,0.00000,0.01,10.00,3,0,0.05,75.95849,-43.79610,12.37598,12.37630,54.82121,54.81850,-52.56161,-52.57160,75.94793,-43.79453,75.95289,-43.80139,0,0,
3,EIS,00:07:47.339,00:07:52.382,0,0,UCT_AST9AH_EIS,,,5.00,5000.00,6.668,0,9,14,36,24,16.00000,12.36967,59.32223,-66.45428,6.667,0.00000,0.01,10.00,3,0,0.05,89.08029,-48.24544,12.37433,12.37128,59.28111,59.33462,-66.42677,-66.43107,89.03238,-48.25339,89.07123,-48.22955,0,0,
3,EIS,00:08:06.307,00:08:11.350,0,0,UCT_AST9AH_EIS,,,5.00,5000.00,5.000,0,9,14,36,25,16.00000,12.37221,65.43760,-84.17405,5.000,0.00000,0.01,10.00,3,0,0.05,106.61778,-52.13821,12.37425,12.37541,65.39611,65.39749,-84.23131,-84.18349,106.63754,-52.17469,106.60062,-52.15835,0,0,
3,EIS,00:08:25.319,00:08:30.362,0,0,UCT_AST9AH_EIS,,,5.00,5000.00,5.000,0,9,14,36,26,16.00000,12.37357,65.41187,-84.12182,5.000,0.00000,0.01,10.00,3,0,0.05,106.56075,-52.13190,12.37423,12.37685,65.45543,65.40549,-84.16220,-84.14221,106.61936,-52.12674,106.57293,-52.14133,0,0,

File: EIS/Batch A/-20/6871_TS006681.csv


Measurement ID,6871
Battery Name,HR12-9
Battery Type,AGM VRLA
Circuit,Eis_080
Program,312 - UCT_AST9AH_EIS
Start Time,2024/03/07 08:59:17
End Time,2024/03/07 09:07:53
Test section,TS006681
Comment,UCT_AST_A07_-20
OrderNo,UCT002
Producer,ASTERION
Type,AGM VRLA
Nominal Voltage,12
Nominal Current,1
Nominal Capacity,9
Cells,6
Maximum Voltage,12.9
Gassing Voltage,14.4
Break Voltage,10.5
Charge Factor,0
Impedance,0
Cold Cranking Current,2.7
Energy Density,0
Comment,



Step,Status,Step Time,Prog Time,Cycle,Cycle Level,Procedure,Voltage,Current,StartFreq,EndFreq,SetFreq,AAcMax,VAcMin,VAcMax,mvIdeal,Go,Status,U1,Zreal1,Zimg1,ActFreq,EisError,AACStart,MinIntervalTime,CountOfPeriods,VRelativ,AAmplitude,NomVal1,Phase1,U2,U3,Zreal2,Zreal3,Zimg2,Zimg3,NomVal2,Phase2,NomVal3,Phase3,EisStart,EisFinish,
[],[],[hh:mm:ss.ttt],[hh:mm:ss.ttt],[],[],[],[V],[A],[EIS],[EIS],[EIS],[EIS],[EIS],[EIS],[EIS],[EIS],[EIS],[EIS],[EIS],[EIS],[EIS],[EIS],[EIS],[EIS],[EIS],[EIS],[EIS],[EIS],[EIS],[EIS],[EIS],[EIS],[EIS],[EIS],[EIS],[EIS],[EIS],[EIS],[EIS],[EisStart],[EisFinish],
1,...,00:00:00.000,00:00:00.000,0,0,UCT_AST9AH_EIS,0.00,0.00,,,,,,,,,,,,,,,,,,,,,,,,,,,,,,,,,,
2,PAU,00:00:00.002,00:00:00.031,0,0,UCT_AST9AH_EIS,0.00,0.00,,,,,,,,,,,,,,,,,,,,,,,,,,,,,,,,,,
2,PAU,00:00:00.002,00:00:00.031,0,0,UCT_AST9AH_EIS,,,0.00,0.00,0.000,0,0,0,0,0,0.00000,12.21868,0.00000,0.00000,0.000,0.00000,0.00,0.00,0,0,0.00,106.56075,-52.13190,12.21916,12.22035,0.00000,0.00000,0.00000,0.00000,106.61936,-52.12674,106.57293,0.00000,0,0,
2,PAU,00:00:05.011,00:00:05.040,0,0,UCT_AST9AH_EIS,,,0.00,0.00,0.000,0,0,0,0,0,0.00000,12.21869,0.00000,0.00000,0.000,0.00000,0.00,0.00,0,0,0.00,106.56075,-52.13190,12.21919,12.22042,0.00000,0.00000,0.00000,0.00000,106.61936,-52.12674,106.57293,0.00000,0,0,
2,PAU,00:00:05.011,00:00:05.040,0,0,UCT_AST9AH_EIS,0.00,0.00,,,,,,,,,,,,,,,,,,,,,,,,,,,,,,,,,,
3,EIS,00:00:00.000,00:00:05.048,0,0,UCT_AST9AH_EIS,0.00,0.00,,,,,,,,,,,,,,,,,,,,,,,,,,,,,,,,,,
3,EIS,00:00:00.000,00:00:05.048,0,0,UCT_AST9AH_EIS,,,0.00,0.00,0.000,0,9,14,36,0,0.00000,12.21870,0.00000,0.00000,0.000,0.00000,0.01,10.00,0,0,0.00,106.56075,-52.13190,12.21919,12.22042,0.00000,0.00000,0.00000,0.00000,106.61936,-52.12674,106.57293,0.00000,0,0,
3,EIS,00:08:29.683,00:08:34.731,0,0,UCT_AST9AH_EIS,,,0.00,0.00,0.000,0,0,0,0,0,0.00000,0.00000,0.00000,0.00000,0.000,0.00000,0.00,0.00,0,0,0.00,0.00000,0.00000,0.00000,0.00000,0.00000,0.00000,0.00000,0.00000,0.00000,0.00000,0.00000,0.00000,0,0,
3,EIS,00:08:29.683,00:08:34.731,0,0,UCT_AST9AH_EIS,0.00,0.00,,,,,,,,,,,,,,,,,,,,,,,,,,,,,,,,,,
9999,STO,00:00:00.000,00:08:34.737,0,0,UCT_AST9AH_EIS,0.00,0.00,,,,,,,,,,,,,,,,,,,,,,,,,,,,,,,,,,
9999,STO,00:00:00.000,00:08:34.737,0,0,UCT_AST9AH_EIS,,,0.00,0.00,0.000,0,0,0,0,0,0.00000,0.00000,0.00000,0.00000,0.000,0.00000,0.00,0.00,0,0,0.00,0.00000,0.00000,0.00000,0.00000,0.00000,0.00000,0.00000,0.00000,0.00000,0.00000,0.00000,0.00000,0,0,
9999,STO,00:00:00.000,00:08:34.737,0,0,UCT_AST9AH_EIS,,,0.00,0.00,0.000,0,0,0,0,0,0.00000,0.00000,0.00000,0.00000,0.000,0.00000,0.00,0.00,0,0,0.00,0.00000,0.00000,0.00000,0.00000,0.00000,0.00000,0.00000,0.00000,0.00000,0.00000,0.00000,0.00000,0,0,
9999,STO,00:00:00.000,00:08:34.737,0,0,UCT_AST9AH_EIS,0.00,0.00,,,,,,,,,,,,,,,,,,,,,,,,,,,,,,,,,,
9999,STO,00:00:00.000,00:08:34.737,0,0,UCT_AST9AH_EIS,0.00,0.00,,,,,,,,,,,,,,,,,,,,,,,,,,,,,,,,,,
