Repository: UCT-MARiS/SISPS-EXP-SOC-DATA

# SISPS-EXP-SOC-DATA
Experimental data of Asterion HR12-9 batteries using Electrochemical Impedance Spectroscopy.

This work contributes towards the paper entitled _Observations of Freezing Lead Acid Batteries using Electrochemical Impedance Spectroscopy_ (currently submitted to the Journal of Energy Storage).

> [!CAUTION]
> This repository has been cited in (pending) published works and may never not be renamed, moved, made private, or deleted.
>
> The repository ought to normally be Archived.
>
> Date Accepted: **--/--/----**  
> Date Published: **--/--/----**

File: EIS/Batch A/-20/6873_EIS00001.csv


Measurement ID,6873
Battery Name,HR12-9
Battery Type,AGM VRLA
Circuit,Eis_080
Program,312 - UCT_AST9AH_EIS
Start Time,2024/03/07 09:19:48
End Time,2024/03/07 09:28:24
Test section,EIS00001
Comment,UCT_AST_A09_-20
OrderNo,UCT002
Producer,ASTERION
Type,AGM VRLA
Nominal Voltage,12
Nominal Current,1
Nominal Capacity,9
Cells,6
Maximum Voltage,12.9
Gassing Voltage,14.4
Break Voltage,10.5
Charge Factor,0
Impedance,0
Cold Cranking Current,2.7
Energy Density,0
Comment,



Step,Status,Step Time,Prog Time,Cycle,Cycle Level,Procedure,Voltage,Current,StartFreq,EndFreq,SetFreq,AAcMax,VAcMin,VAcMax,mvIdeal,Go,Status,U1,Zreal1,Zimg1,ActFreq,EisError,AACStart,MinIntervalTime,CountOfPeriods,VRelativ,AAmplitude,NomVal1,Phase1,U2,U3,Zreal2,Zreal3,Zimg2,Zimg3,NomVal2,Phase2,NomVal3,Phase3,EisStart,EisFinish,
[],[],[hh:mm:ss.ttt],[hh:mm:ss.ttt],[],[],[],[V],[A],[EIS],[EIS],[EIS],[EIS],[EIS],[EIS],[EIS],[EIS],[EIS],[EIS],[EIS],[EIS],[EIS],[EIS],[EIS],[EIS],[EIS],[EIS],[EIS],[EIS],[EIS],[EIS],[EIS],[EIS],[EIS],[EIS],[EIS],[EIS],[EIS],[EIS],[EIS],[EisStart],[EisFinish],
3,MSG,00:00:00.000,00:00:05.043,0,0,UCT_AST9AH_EIS,StartFreq: 5.000 EndFreq: 5000.000,,,,,,,,,,,,,,,,,,,,,,,,,,,,,,,,,,,
3,MSG,00:00:00.000,00:00:05.043,0,0,UCT_AST9AH_EIS,MvIdeal:    36 AAcStart:  0.01,,,,,,,,,,,,,,,,,,,,,,,,,,,,,,,,,,,
3,MSG,00:00:00.000,00:00:05.043,0,0,UCT_AST9AH_EIS,Time: 10.000 Peri:  3,,,,,,,,,,,,,,,,,,,,,,,,,,,,,,,,,,,
3,EIS,00:00:32.165,00:00:37.208,0,0,UCT_AST9AH_EIS,,,5.00,5000.00,5000.000,0,9,14,36,1,16.00000,12.12191,110.25540,-3.33981,5052.631,0.00000,0.01,10.00,3,0,0.05,110.30597,-1.73505,12.12299,12.12418,110.25360,110.27773,-2.84967,-2.81135,110.29042,-1.48057,110.31356,-1.46035,0,0,
3,EIS,00:00:49.033,00:00:54.076,0,0,UCT_AST9AH_EIS,,,5.00,5000.00,3749.471,0,9,14,36,2,16.00000,12.12210,112.91998,-7.24238,3692.308,0.00000,0.01,10.00,3,0,0.05,113.15199,-3.66977,12.12157,12.12286,112.91107,112.93342,-6.82872,-6.84731,113.11738,-3.46096,113.14081,-3.46967,0,0,
3,EIS,00:01:06.005,00:01:11.048,0,0,UCT_AST9AH_EIS,,,5.00,5000.00,2811.707,0,9,14,36,3,16.00000,12.12315,115.22233,-10.13474,2823.529,0.00000,0.01,10.00,3,0,0.05,115.66719,-5.02670,12.12219,12.12462,115.21973,115.23440,-9.86407,-9.83488,115.64120,-4.89322,115.65333,-4.87819,0,0,
3,EIS,00:01:23.063,00:01:28.106,0,0,UCT_AST9AH_EIS,,,5.00,5000.00,2108.483,0,9,14,36,4,16.00000,12.12113,118.05817,-12.90972,2086.957,0.00000,0.01,10.00,3,0,0.05,118.76191,-6.24053,12.12090,12.12192,118.06764,118.07881,-12.70215,-12.68557,118.74895,-6.14047,118.75828,-6.13194,0,0,
3,EIS,00:01:39.919,00:01:44.962,0,0,UCT_AST9AH_EIS,,,5.00,5000.00,1581.139,0,9,14,36,5,16.00000,12.11810,120.84436,-15.17384,1573.771,0.00000,0.01,10.00,3,0,0.05,121.79329,-7.15689,12.12133,12.12290,120.84883,120.86453,-15.00247,-14.98718,121.77649,-7.07663,121.79019,-7.06858,0,0,
3,EIS,00:01:57.231,00:02:02.274,0,0,UCT_AST9AH_EIS,,,5.00,5000.00,1185.687,0,9,14,36,6,16.00000,12.12021,123.85045,-17.16655,1185.185,0.00000,0.01,10.00,3,0,0.05,125.03449,-7.89132,12.12227,12.12067,123.86332,123.87471,-17.02966,-17.02034,125.02852,-7.82837,125.03854,-7.82343,0,0,
3,EIS,00:02:14.554,00:02:19.597,0,0,UCT_AST9AH_EIS,,,5.00,5000.00,889.140,0,9,14,36,7,16.00000,12.12394,127.07455,-18.97779,888.889,0.00000,0.01,10.00,3,0,0.05,128.48385,-8.49399,12.12036,12.12167,127.07326,127.08269,-18.88077,-18.87167,128.46827,-8.45128,128.47626,-8.44665,0,0,
3,EIS,00:02:32.266,00:02:37.309,0,0,UCT_AST9AH_EIS,,,5.00,5000.00,666.761,0,9,14,36,8,16.00000,12.12119,130.47507,-20.66378,666.667,0.00000,0.01,10.00,3,0,0.05,132.10124,-8.99938,12.11797,12.12094,130.47937,130.48497,-20.58822,-20.57524,132.09368,-8.96672,132.09719,-8.96078,0,0,
3,EIS,00:02:50.119,00:02:55.162,0,0,UCT_AST9AH_EIS,,,5.00,5000.00,500.000,0,9,14,36,9,16.00000,12.11453,134.06567,-22.24403,500.000,0.00000,0.01,10.00,3,0,0.05,135.89850,-9.42063,12.11939,12.12177,134.06269,134.06546,-22.18882,-22.16938,135.88653,-9.39787,135.88609,-9.38959,0,0,
3,EIS,00:03:09.168,00:03:14.211,0,0,UCT_AST9AH_EIS,,,5.00,5000.00,374.947,0,9,14,36,10,16.00000,12.11824,137.80117,-23.69460,375.000,0.00000,0.01,10.00,3,0,0.05,139.82345,-9.75647,12.11633,12.12121,137.80341,137.81106,-23.66628,-23.65151,139.82085,-9.74488,139.82590,-9.73839,0,0,
3,EIS,00:03:29.021,00:03:34.064,0,0,UCT_AST9AH_EIS,,,5.00,5000.00,281.171,0,9,14,36,11,16.00000,12.11422,141.69522,-25.30164,281.525,0.00000,0.01,10.00,3,0,0.05,143.93647,-10.12425,12.11835,12.11366,141.68271,141.68634,-25.25703,-25.24131,143.91633,-10.10764,143.91713,-10.10123,0,0,
3,EIS,00:03:49.060,00:03:54.103,0,0,UCT_AST9AH_EIS,,,5.00,5000.00,210.848,0,9,14,36,12,16.00000,12.11703,145.75639,-26.84256,210.989,0.00000,0.01,10.00,3,0,0.05,148.20745,-10.43470,12.12056,12.12352,145.73944,145.75006,-26.81326,-26.81934,148.18547,-10.42475,148.19702,-10.42631,0,0,
3,EIS,00:04:08.004,00:04:13.047,0,0,UCT_AST9AH_EIS,,,5.00,5000.00,158.114,0,9,14,36,13,16.00000,12.11651,150.03660,-28.45863,157.895,0.00000,0.01,10.00,3,0,0.05,152.71174,-10.74015,12.12267,12.12248,150.01774,150.02555,-28.43688,-28.43632,152.68915,-10.73345,152.69672,-10.73270,0,0,
3,EIS,00:04:27.764,00:04:32.807,0,0,UCT_AST9AH_EIS,,,5.00,5000.00,118.569,0,9,14,36,14,16.00000,12.11225,154.52464,-30.15316,118.519,0.00000,0.01,10.00,3,0,0.05,157.43912,-11.04166,12.11654,12.11516,154.50667,154.50254,-30.13515,-30.11303,157.41804,-11.03648,157.40975,-11.02886,0,0,
3,EIS,00:04:46.553,00:04:51.596,0,0,UCT_AST9AH_EIS,,,5.00,5000.00,88.914,0,9,14,36,15,16.00000,12.11540,159.22549,-31.92663,88.889,0.00000,0.01,10.00,3,0,0.05,162.39479,-11.33814,12.10864,12.10912,159.19557,159.19159,-31.90740,-31.89557,162.36167,-11.33356,162.35545,-11.32974,0,0,
3,EIS,00:05:06.607,00:05:11.650,0,0,UCT_AST9AH_EIS,,,5.00,5000.00,66.676,0,9,14,36,16,16.00000,12.12306,164.10941,-33.75434,66.667,0.00000,0.01,10.00,3,0,0.05,167.54478,-11.62262,12.11539,12.10841,164.09181,164.10252,-33.73422,-33.73917,167.52349,-11.61709,167.53498,-11.61801,0,0,
3,EIS,00:05:27.220,00:05:32.263,0,0,UCT_AST9AH_EIS,,,5.00,5000.00,50.000,0,9,14,36,17,16.00000,12.12126,169.00516,-35.68337,50.000,0.00000,0.01,10.00,3,0,0.05,172.73114,-11.92220,12.11487,12.10754,168.99443,169.00481,-35.66871,-35.69401,172.71761,-11.91818,172.73300,-11.92568,0,0,
3,EIS,00:05:46.356,00:05:51.399,0,0,UCT_AST9AH_EIS,,,5.00,5000.00,37.495,0,9,14,36,18,16.00000,12.11350,173.80001,-37.98401,37.500,0.00000,0.01,10.00,3,0,0.05,177.90230,-12.32816,12.11926,12.12407,173.78694,173.79017,-37.96726,-37.98748,177.88595,-12.32379,177.89343,-12.32992,0,0,
3,EIS,00:06:06.792,00:06:11.835,0,0,UCT_AST9AH_EIS,,,5.00,5000.00,28.117,0,9,14,36,19,16.00000,12.12162,178.48250,-40.93691,28.103,0.00000,0.01,10.00,3,0,0.05,183.11700,-12.91798,12.11368,12.12096,178.47049,178.47225,-40.92469,-40.93751,183.10256,-12.91509,183.10714,-12.91888,0,0,
3,EIS,00:06:26.061,00:06:31.104,0,0,UCT_AST9AH_EIS,,,5.00,5000.00,21.085,0,9,14,36,20,16.00000,12.11236,183.03375,-44.88709,21.053,0.00000,0.01,10.00,3,0,0.05,188.45743,-13.77924,12.12163,12.12116,182.99375,182.99401,-44.88822,-44.88723,188.41886,-13.78247,188.41887,-13.78216,0,0,
3,EIS,00:06:46.395,00:06:51.438,0,0,UCT_AST9AH_EIS,,,5.00,5000.00,15.811,0,9,14,36,21,16.00000,12.12130,187.66341,-50.31781,15.831,0.00000,0.01,10.00,3,0,0.05,194.29214,-15.00956,12.11253,12.10870,187.61480,187.61270,-50.30931,-50.32105,194.24299,-15.01085,194.24400,-15.01435,0,0,
3,EIS,00:07:06.835,00:07:11.878,0,0,UCT_AST9AH_EIS,,,5.00,5000.00,11.857,0,9,14,36,22,16.00000,12.11460,192.57995,-57.73560,11.858,0.00000,0.01,10.00,3,0,0.05,201.04835,-16.68877,12.11185,12.10501,192.53786,192.53224,-57.71746,-57.70763,201.00282,-16.68726,200.99461,-16.68503,0,0,
3,EIS,00:07:26.048,00:07:31.091,0,0,UCT_AST9AH_EIS,,,5.00,5000.00,8.891,0,9,14,36,23,16.00000,12.10130,198.15290,-67.59529,8.902,0.00000,0.01,10.00,3,0,0.05,209.36498,-18.83589,12.10765,12.11244,198.06693,198.13164,-67.55584,-67.56663,209.27088,-18.83327,209.33560,-18.83034,0,0,
3,EIS,00:07:46.297,00:07:51.340,0,0,UCT_AST9AH_EIS,,,5.00,5000.00,6.668,0,9,14,36,24,16.00000,12.10143,205.16664,-80.60634,6.667,0.00000,0.01,10.00,3,0,0.05,220.43305,-21.44899,12.11069,12.10169,205.10043,205.18176,-80.60610,-80.59421,220.37135,-21.45522,220.44270,-21.44461,0,0,
3,EIS,00:08:05.761,00:08:10.804,0,0,UCT_AST9AH_EIS,,,5.00,5000.00,5.000,0,9,14,36,25,16.00000,12.10931,214.20360,-97.15282,5.000,0.00000,0.01,10.00,3,0,0.05,235.20598,-24.39684,12.12138,12.12109,214.22772,214.13580,-97.11569,-97.14211,235.21261,-24.38618,235.13981,-24.40129,0,0,
3,EIS,00:08:25.523,00:08:30.566,0,0,UCT_AST9AH_EIS,,,5.00,5000.00,5.000,0,9,14,36,26,16.00000,12.09745,213.33076,-96.90096,5.000,0.00000,0.01,10.00,3,0,0.05,234.30708,-24.42891,12.10945,12.10011,213.36055,213.27648,-96.89827,-96.89363,234.33309,-24.42530,234.25463,-24.43277,0,0,

File: EIS/Batch A/-20/6873_TS006683.csv


Measurement ID,6873
Battery Name,HR12-9
Battery Type,AGM VRLA
Circuit,Eis_080
Program,312 - UCT_AST9AH_EIS
Start Time,2024/03/07 09:19:48
End Time,2024/03/07 09:28:24
Test section,TS006683
Comment,UCT_AST_A09_-20
OrderNo,UCT002
Producer,ASTERION
Type,AGM VRLA
Nominal Voltage,12
Nominal Current,1
Nominal Capacity,9
Cells,6
Maximum Voltage,12.9
Gassing Voltage,14.4
Break Voltage,10.5
Charge Factor,0
Impedance,0
Cold Cranking Current,2.7
Energy Density,0
Comment,



Step,Status,Step Time,Prog Time,Cycle,Cycle Level,Procedure,Voltage,Current,StartFreq,EndFreq,SetFreq,AAcMax,VAcMin,VAcMax,mvIdeal,Go,Status,U1,Zreal1,Zimg1,ActFreq,EisError,AACStart,MinIntervalTime,CountOfPeriods,VRelativ,AAmplitude,NomVal1,Phase1,U2,U3,Zreal2,Zreal3,Zimg2,Zimg3,NomVal2,Phase2,NomVal3,Phase3,EisStart,EisFinish,
[],[],[hh:mm:ss.ttt],[hh:mm:ss.ttt],[],[],[],[V],[A],[EIS],[EIS],[EIS],[EIS],[EIS],[EIS],[EIS],[EIS],[EIS],[EIS],[EIS],[EIS],[EIS],[EIS],[EIS],[EIS],[EIS],[EIS],[EIS],[EIS],[EIS],[EIS],[EIS],[EIS],[EIS],[EIS],[EIS],[EIS],[EIS],[EIS],[EIS],[EisStart],[EisFinish],
1,...,00:00:00.000,00:00:00.000,0,0,UCT_AST9AH_EIS,0.00,0.00,,,,,,,,,,,,,,,,,,,,,,,,,,,,,,,,,,
2,PAU,00:00:00.002,00:00:00.026,0,0,UCT_AST9AH_EIS,0.00,0.00,,,,,,,,,,,,,,,,,,,,,,,,,,,,,,,,,,
2,PAU,00:00:00.002,00:00:00.026,0,0,UCT_AST9AH_EIS,,,0.00,0.00,0.000,0,0,0,0,0,0.00000,12.12332,0.00000,0.00000,0.000,0.00000,0.00,0.00,0,0,0.00,123.86479,-44.41501,12.12392,12.12494,0.00000,0.00000,0.00000,0.00000,123.88387,-44.43155,123.86295,0.00000,0,0,
2,PAU,00:00:05.014,00:00:05.038,0,0,UCT_AST9AH_EIS,,,0.00,0.00,0.000,0,0,0,0,0,0.00000,12.12319,0.00000,0.00000,0.000,0.00000,0.00,0.00,0,0,0.00,123.86479,-44.41501,12.12379,12.12496,0.00000,0.00000,0.00000,0.00000,123.88387,-44.43155,123.86295,0.00000,0,0,
2,PAU,00:00:05.014,00:00:05.038,0,0,UCT_AST9AH_EIS,0.00,0.00,,,,,,,,,,,,,,,,,,,,,,,,,,,,,,,,,,
3,EIS,00:00:00.000,00:00:05.043,0,0,UCT_AST9AH_EIS,0.00,0.00,,,,,,,,,,,,,,,,,,,,,,,,,,,,,,,,,,
3,EIS,00:00:00.000,00:00:05.043,0,0,UCT_AST9AH_EIS,,,0.00,0.00,0.000,0,9,14,36,0,0.00000,12.12319,0.00000,0.00000,0.000,0.00000,0.01,10.00,0,0,0.00,123.86479,-44.41501,12.12379,12.12485,0.00000,0.00000,0.00000,0.00000,123.88387,-44.43155,123.86295,0.00000,0,0,
3,EIS,00:08:30.538,00:08:35.581,0,0,UCT_AST9AH_EIS,,,0.00,0.00,0.000,0,0,0,0,0,0.00000,0.00000,0.00000,0.00000,0.000,0.00000,0.00,0.00,0,0,0.00,0.00000,0.00000,0.00000,0.00000,0.00000,0.00000,0.00000,0.00000,0.00000,0.00000,0.00000,0.00000,0,0,
3,EIS,00:08:30.538,00:08:35.581,0,0,UCT_AST9AH_EIS,0.00,0.00,,,,,,,,,,,,,,,,,,,,,,,,,,,,,,,,,,
9999,STO,00:00:00.000,00:08:35.588,0,0,UCT_AST9AH_EIS,0.00,0.00,,,,,,,,,,,,,,,,,,,,,,,,,,,,,,,,,,
9999,STO,00:00:00.000,00:08:35.588,0,0,UCT_AST9AH_EIS,,,0.00,0.00,0.000,0,0,0,0,0,0.00000,0.00000,0.00000,0.00000,0.000,0.00000,0.00,0.00,0,0,0.00,0.00000,0.00000,0.00000,0.00000,0.00000,0.00000,0.00000,0.00000,0.00000,0.00000,0.00000,0.00000,0,0,
9999,STO,00:00:00.000,00:08:35.588,0,0,UCT_AST9AH_EIS,,,0.00,0.00,0.000,0,0,0,0,0,0.00000,0.00000,0.00000,0.00000,0.000,0.00000,0.00,0.00,0,0,0.00,0.00000,0.00000,0.00000,0.00000,0.00000,0.00000,0.00000,0.00000,0.00000,0.00000,0.00000,0.00000,0,0,
9999,STO,00:00:00.000,00:08:35.588,0,0,UCT_AST9AH_EIS,0.00,0.00,,,,,,,,,,,,,,,,,,,,,,,,,,,,,,,,,,
9999,STO,00:00:00.000,00:08:35.588,0,0,UCT_AST9AH_EIS,0.00,0.00,,,,,,,,,,,,,,,,,,,,,,,,,,,,,,,,,,

File: EIS/Batch A/-20/6881_EIS00001.csv


Measurement ID,6881
Battery Name,HR12-9
Battery Type,AGM VRLA
Circuit,Eis_080
Program,312 - UCT_AST9AH_EIS
Start Time,2024/03/07 10:02:55
End Time,2024/03/07 10:11:59
Test section,EIS00001
Comment,UCT_AST_A10_-20 RUN 2
OrderNo,UCT002
Producer,ASTERION
Type,AGM VRLA
Nominal Voltage,12
Nominal Current,1
Nominal Capacity,9
Cells,6
Maximum Voltage,12.9
Gassing Voltage,14.4
Break Voltage,10.5
Charge Factor,0
Impedance,0
Cold Cranking Current,2.7
Energy Density,0
Comment,



Step,Status,Step Time,Prog Time,Cycle,Cycle Level,Procedure,Voltage,Current,StartFreq,EndFreq,SetFreq,AAcMax,VAcMin,VAcMax,mvIdeal,Go,Status,U1,Zreal1,Zimg1,ActFreq,EisError,AACStart,MinIntervalTime,CountOfPeriods,VRelativ,AAmplitude,NomVal1,Phase1,U2,U3,Zreal2,Zreal3,Zimg2,Zimg3,NomVal2,Phase2,NomVal3,Phase3,EisStart,EisFinish,
[],[],[hh:mm:ss.ttt],[hh:mm:ss.ttt],[],[],[],[V],[A],[EIS],[EIS],[EIS],[EIS],[EIS],[EIS],[EIS],[EIS],[EIS],[EIS],[EIS],[EIS],[EIS],[EIS],[EIS],[EIS],[EIS],[EIS],[EIS],[EIS],[EIS],[EIS],[EIS],[EIS],[EIS],[EIS],[EIS],[EIS],[EIS],[EIS],[EIS],[EisStart],[EisFinish],
3,MSG,00:00:00.000,00:00:05.046,0,0,UCT_AST9AH_EIS,StartFreq: 5.000 EndFreq: 8000.000,,,,,,,,,,,,,,,,,,,,,,,,,,,,,,,,,,,
3,MSG,00:00:00.000,00:00:05.046,0,0,UCT_AST9AH_EIS,MvIdeal:    36 AAcStart:  0.01,,,,,,,,,,,,,,,,,,,,,,,,,,,,,,,,,,,
3,MSG,00:00:00.000,00:00:05.046,0,0,UCT_AST9AH_EIS,Time: 10.000 Peri:  3,,,,,,,,,,,,,,,,,,,,,,,,,,,,,,,,,,,
3,EIS,00:00:32.434,00:00:37.480,0,0,UCT_AST9AH_EIS,,,5.00,8000.00,8000.000,0,7,14,36,1,16.00000,11.84256,354.70918,-59.10006,8000.000,0.00000,0.01,10.00,3,1,0.05,359.59897,-9.45947,11.84350,11.84345,354.83509,355.28603,-56.84948,-56.09262,359.36027,-9.10222,359.68673,-8.97181,0,0,
3,EIS,00:00:49.551,00:00:54.597,0,0,UCT_AST9AH_EIS,,,5.00,8000.00,5999.154,0,7,14,36,2,16.00000,11.84472,370.91416,-64.91140,6000.000,0.00000,0.01,10.00,3,1,0.05,376.55120,-9.92646,11.84778,11.84737,371.05522,371.37711,-63.11777,-62.46452,376.38521,-9.65381,376.59365,-9.54761,0,0,
3,EIS,00:01:06.208,00:01:11.254,0,0,UCT_AST9AH_EIS,,,5.00,8000.00,4498.731,0,7,14,36,3,16.00000,11.33994,-100.15103,-33.48919,4571.429,0.00000,0.01,10.00,3,0,0.03,105.60187,18.48926,8.63223,8.61335,-131.32179,-136.38692,-48.33678,-51.19900,139.93519,20.20760,145.68023,20.57590,0,0,
3,EIS,00:01:23.217,00:01:28.263,0,0,UCT_AST9AH_EIS,,,5.00,8000.00,3373.572,0,7,14,36,4,16.00000,11.70050,447.70694,-92.28295,3428.572,0.00000,0.01,10.00,3,1,0.05,457.11885,-11.64689,11.69781,11.68920,447.92071,448.02067,-90.99305,-90.77808,457.06968,-11.48312,457.12490,-11.45422,0,0,
3,EIS,00:01:40.117,00:01:45.163,0,0,UCT_AST9AH_EIS,,,5.00,8000.00,2529.822,0,7,14,36,5,16.00000,11.74984,452.45317,-92.00233,2526.316,0.00000,0.01,10.00,3,1,0.05,461.71235,-11.49388,11.74627,11.75747,452.55670,452.67567,-91.15747,-90.89994,461.64624,-11.38857,461.71210,-11.35432,0,0,
3,EIS,00:01:57.179,00:02:02.225,0,0,UCT_AST9AH_EIS,,,5.00,8000.00,1897.099,0,7,14,36,6,16.00000,11.77852,462.86035,-93.26159,1882.353,0.00000,0.01,10.00,3,1,0.05,472.16250,-11.39198,11.77931,11.78632,462.96534,463.01568,-92.58920,-92.39250,472.13310,-11.30947,472.14393,-11.28487,0,0,
3,EIS,00:02:14.270,00:02:19.316,0,0,UCT_AST9AH_EIS,,,5.00,8000.00,1422.624,0,7,14,36,7,16.00000,11.79811,473.40167,-94.42066,1432.836,0.00000,0.01,10.00,3,1,0.05,482.72601,-11.27971,11.80426,11.79343,473.49906,473.54421,-93.93433,-93.73710,482.72665,-11.22084,482.73260,-11.19684,0,0,
3,EIS,00:02:31.586,00:02:36.632,0,0,UCT_AST9AH_EIS,,,5.00,8000.00,1066.817,0,7,14,36,8,16.00000,11.82804,485.78238,-95.82720,1066.667,0.00000,0.01,10.00,3,1,0.05,495.14379,-11.15910,11.81303,11.82120,485.78861,485.87152,-95.41981,-95.26962,495.07122,-11.11271,495.12366,-11.09380,0,0,
3,EIS,00:02:49.107,00:02:54.153,0,0,UCT_AST9AH_EIS,,,5.00,8000.00,800.000,0,7,14,36,9,16.00000,11.45813,-155.29101,28.72211,800.000,0.00000,0.01,10.00,3,0,0.04,157.92484,-10.47882,8.54001,8.52598,-197.66717,-207.54664,31.95605,33.81249,200.23361,-9.18332,210.28288,-9.25306,0,0,
3,EIS,00:03:06.912,00:03:11.958,0,0,UCT_AST9AH_EIS,,,5.00,8000.00,599.915,0,7,14,36,10,16.00000,11.67167,581.76142,-115.53049,600.000,0.00000,0.01,10.00,3,1,0.05,593.12195,-11.23209,11.70059,11.70093,581.74920,581.78395,-115.26082,-115.16417,593.05749,-11.20676,593.07280,-11.19695,0,0,
3,EIS,00:03:25.333,00:03:30.379,0,0,UCT_AST9AH_EIS,,,5.00,8000.00,449.873,0,7,14,36,11,16.00000,11.75053,579.25701,-112.82662,450.704,0.00000,0.01,10.00,3,1,0.05,590.14281,-11.02196,11.73321,11.72256,579.34844,579.37723,-112.78904,-112.69810,590.22537,-11.01669,590.23626,-11.00749,0,0,
3,EIS,00:03:44.488,00:03:49.534,0,0,UCT_AST9AH_EIS,,,5.00,8000.00,337.357,0,7,14,36,12,16.00000,11.80385,587.36652,-112.80676,336.842,0.00000,0.01,10.00,3,1,0.05,598.10099,-10.87157,11.78045,11.76169,587.29964,587.35460,-112.63647,-112.58066,598.00322,-10.85676,598.04668,-10.85051,0,0,
3,EIS,00:04:04.092,00:04:09.138,0,0,UCT_AST9AH_EIS,,,5.00,8000.00,252.982,0,7,14,36,13,16.00000,11.82546,597.57394,-113.20499,253.298,0.00000,0.01,10.00,3,1,0.05,608.20225,-10.72705,11.80049,11.82071,597.56285,597.55564,-113.04121,-113.02257,608.16090,-10.71208,608.15034,-10.71048,0,0,
3,EIS,00:04:24.644,00:04:29.690,0,0,UCT_AST9AH_EIS,,,5.00,8000.00,189.710,0,7,14,36,14,16.00000,11.81494,609.00211,-113.78287,189.723,0.00000,0.01,10.00,3,1,0.05,619.54024,-10.58284,11.84241,11.83969,608.89781,608.95401,-113.66854,-113.68453,619.41672,-10.57422,619.47491,-10.57472,0,0,
3,EIS,00:04:44.100,00:04:49.146,0,0,UCT_AST9AH_EIS,,,5.00,8000.00,142.262,0,7,14,36,15,16.00000,11.80222,620.42582,-114.43201,142.433,0.00000,0.01,10.00,3,1,0.05,630.89055,-10.45025,11.82642,11.85417,620.37122,620.40240,-114.31486,-114.31189,630.81562,-10.44069,630.84573,-10.43991,0,0,
3,EIS,00:05:04.736,00:05:09.782,0,0,UCT_AST9AH_EIS,,,5.00,8000.00,106.682,0,7,14,36,16,16.00000,11.56150,-236.47688,32.09113,106.667,0.00000,0.01,10.00,3,0,0.05,238.64441,-7.72812,8.52474,8.52063,-290.69000,-304.97980,36.08267,37.65310,292.92087,-7.07580,307.29536,-7.03818,0,0,
3,EIS,00:05:24.035,00:05:29.081,0,0,UCT_AST9AH_EIS,,,5.00,8000.00,80.000,0,7,14,36,17,16.00000,11.68573,735.28731,-125.32708,80.000,0.00000,0.01,10.00,3,1,0.05,745.89162,-9.67290,11.71500,11.69944,735.13067,735.17311,-125.22103,-125.17135,745.71939,-9.66689,745.75288,-9.66258,0,0,
3,EIS,00:05:43.780,00:05:48.826,0,0,UCT_AST9AH_EIS,,,5.00,8000.00,59.992,0,7,14,36,18,16.00000,11.75088,733.58130,-125.26384,60.000,0.00000,0.01,10.00,3,1,0.05,744.19927,-9.69017,11.76062,11.76679,733.54852,733.62529,-125.22340,-125.26262,744.16015,-9.68753,744.24243,-9.68951,0,0,
3,EIS,00:06:02.538,00:06:07.584,0,0,UCT_AST9AH_EIS,,,5.00,8000.00,44.987,0,7,14,36,19,16.00000,11.78435,743.19059,-125.01487,44.944,0.00000,0.01,10.00,3,1,0.05,753.63185,-9.54855,11.74716,11.81121,743.09611,743.15852,-124.95658,-125.01958,753.52902,-9.54537,753.60101,-9.54930,0,0,
3,EIS,00:06:22.009,00:06:27.055,0,0,UCT_AST9AH_EIS,,,5.00,8000.00,33.736,0,7,14,36,20,16.00000,11.76646,755.17851,-123.67594,33.708,0.00000,0.01,10.00,3,1,0.05,765.23874,-9.30079,11.80256,11.83528,755.13518,755.18900,-123.62063,-123.65202,765.18703,-9.29723,765.24522,-9.29890,0,0,
3,EIS,00:06:42.499,00:06:47.545,0,0,UCT_AST9AH_EIS,,,5.00,8000.00,25.298,0,7,14,36,21,16.00000,11.81559,766.90620,-121.39263,25.316,0.00000,0.01,10.00,3,1,0.05,776.45431,-8.99465,11.78012,11.85056,766.71892,766.78950,-121.34780,-121.42975,776.26232,-8.99354,776.34484,-8.99870,0,0,
3,EIS,00:07:02.154,00:07:07.200,0,0,UCT_AST9AH_EIS,,,5.00,8000.00,18.971,0,7,14,36,22,16.00000,11.80342,777.33600,-118.68273,18.987,0.00000,0.01,10.00,3,1,0.05,786.34398,-8.68081,11.82629,11.85335,777.18258,777.22204,-118.72465,-118.74665,786.19864,-8.68552,786.24097,-8.68667,0,0,
3,EIS,00:07:22.371,00:07:27.417,0,0,UCT_AST9AH_EIS,,,5.00,8000.00,14.226,0,7,14,36,23,16.00000,8.46033,-388.64782,19.93673,14.218,0.00000,0.01,10.00,3,0,0.04,389.15884,-2.93657,11.55643,8.50492,-448.01050,-464.26505,22.24086,23.02527,448.56222,-2.84204,464.83567,-2.83926,0,0,
3,EIS,00:07:53.549,00:07:58.595,0,0,UCT_AST9AH_EIS,,,5.00,8000.00,10.668,0,7,14,36,24,16.00000,11.76353,878.34173,-118.95034,10.676,0.00000,0.01,10.00,3,1,0.04,886.35963,-7.71242,11.70761,11.74414,877.95687,878.15171,-118.86585,-118.92460,885.96690,-7.71035,886.16787,-7.71242,0,0,
3,EIS,00:08:13.287,00:08:18.333,0,0,UCT_AST9AH_EIS,,,5.00,8000.00,8.000,0,7,14,36,25,16.00000,11.80093,881.95693,-119.80795,8.000,0.00000,0.01,10.00,3,1,0.04,890.05729,-7.73590,11.77397,11.77714,881.76382,881.96427,-119.60339,-119.68865,889.83841,-7.72452,890.04850,-7.72822,0,0,
3,EIS,00:08:33.943,00:08:38.989,0,0,UCT_AST9AH_EIS,,,5.00,8000.00,5.999,0,7,14,36,26,16.00000,11.79193,889.04768,-121.11715,6.000,0.00000,0.01,10.00,3,1,0.04,897.25980,-7.75779,11.79472,11.76245,889.08452,888.77696,-121.11059,-121.29889,897.29541,-7.75705,897.01611,-7.77162,0,0,
3,EIS,00:08:53.121,00:08:58.167,0,0,UCT_AST9AH_EIS,,,5.00,8000.00,5.000,0,7,14,36,27,16.00000,11.80800,888.49384,-122.28411,5.000,0.00000,0.01,10.00,3,1,0.04,896.86939,-7.83643,11.84005,11.84387,888.52507,888.25583,-122.28686,-122.48519,896.90071,-7.83633,896.66106,-7.85123,0,0,
