Repository: UCT-MARiS/SISPS-EXP-SOC-DATA

# SISPS-EXP-SOC-DATA
Experimental data of Asterion HR12-9 batteries using Electrochemical Impedance Spectroscopy.

This work contributes towards the paper entitled _Observations of Freezing Lead Acid Batteries using Electrochemical Impedance Spectroscopy_ (currently submitted to the Journal of Energy Storage).

> [!CAUTION]
> This repository has been cited in (pending) published works and may never not be renamed, moved, made private, or deleted.
>
> The repository ought to normally be Archived.
>
> Date Accepted: **--/--/----**  
> Date Published: **--/--/----**

## Contents

This repository contains all raw data of EIS spectra, charge cycling, varied discharge, test chamber temperature, and hand notes used in the course of the experiment.

- [`EIS/`](./EIS/)  
Contains the raw CSV data files of EIS tests. Refer to the Digatron
- [`ETC/`](./ETC/)  
Contains the raw CSV data files of environmental test chamber history.  
Refer to [UCT AST9AH Measurements and Observations](UCT%20AST9AH%20Measurements%20and%20Observations.xlsx) for contextual history of the test chamber operation.

- [`Cycling/`](./Cycling/)  
Time series data of Batch B battery cycling.
- [`Varied Discharge/`](./Varied%20Discharge/)  
Time series data of battery varied discharge.

Please refer to [SISPS-EXP-SOC](https://github.com/UCT-MARiS/SISPS-EXP-SOC) for further details on the experiment and equipment used.

File: EIS/Batch A/-30/6850_TS006660_EIS00001.csv


Measurement ID,6850
Battery Name,HR12-9
Battery Type,AGM VRLA
Circuit,Eis_080
Program,312 - UCT_AST9AH_EIS
Start Time,2024/03/06 15:41:16
End Time,2024/03/06 15:49:18
Test section,TS006660\EIS00001
Comment,UCT_AST_A02_-30
OrderNo,UCT001
Producer,ASTERION
Type,AGM VRLA
Nominal Voltage,12
Nominal Current,1
Nominal Capacity,9
Cells,6
Maximum Voltage,12.9
Gassing Voltage,14.4
Break Voltage,10.5
Charge Factor,0
Impedance,0
Cold Cranking Current,2.7
Energy Density,0
Comment,



Step,Status,Step Time,Prog Time,Cycle,Cycle Level,Procedure,Voltage,Current,StartFreq,EndFreq,SetFreq,AAcMax,VAcMin,VAcMax,mvIdeal,Go,Status,U1,Zreal1,Zimg1,ActFreq,EisError,AACStart,MinIntervalTime,CountOfPeriods,VRelativ,AAmplitude,NomVal1,Phase1,U2,U3,Zreal2,Zreal3,Zimg2,Zimg3,NomVal2,Phase2,NomVal3,Phase3,EisStart,EisFinish,
[],[],[hh:mm:ss.ttt],[hh:mm:ss.ttt],[],[],[],[V],[A],[EIS],[EIS],[EIS],[EIS],[EIS],[EIS],[EIS],[EIS],[EIS],[EIS],[EIS],[EIS],[EIS],[EIS],[EIS],[EIS],[EIS],[EIS],[EIS],[EIS],[EIS],[EIS],[EIS],[EIS],[EIS],[EIS],[EIS],[EIS],[EIS],[EIS],[EIS],[EisStart],[EisFinish],
3,MSG,00:00:00.000,00:00:05.050,0,0,UCT_AST9AH_EIS,StartFreq: 5.000 EndFreq: 3000.000,,,,,,,,,,,,,,,,,,,,,,,,,,,,,,,,,,,
3,MSG,00:00:00.000,00:00:05.050,0,0,UCT_AST9AH_EIS,MvIdeal:    36 AAcStart:  0.01,,,,,,,,,,,,,,,,,,,,,,,,,,,,,,,,,,,
3,MSG,00:00:00.000,00:00:05.050,0,0,UCT_AST9AH_EIS,Time: 10.000 Peri:  3,,,,,,,,,,,,,,,,,,,,,,,,,,,,,,,,,,,
3,EIS,00:00:32.363,00:00:37.413,0,0,UCT_AST9AH_EIS,,,5.00,3000.00,3000.000,0,9,14,36,1,16.00000,13.04622,30.25375,3.72386,3000.000,0.00000,0.01,10.00,3,0,0.05,30.48207,7.01711,13.04659,13.04793,30.23796,30.23698,3.81454,3.80547,30.47761,7.18992,30.47551,7.17323,0,0,
3,EIS,00:00:49.633,00:00:54.683,0,0,UCT_AST9AH_EIS,,,5.00,3000.00,2249.683,0,9,14,36,2,16.00000,13.04587,30.58986,1.76757,2232.558,0.00000,0.01,10.00,3,0,0.05,30.64088,3.30704,13.04644,13.04683,30.58059,30.58651,1.83940,1.83459,30.63586,3.44214,30.64148,3.43252,0,0,
3,EIS,00:01:06.567,00:01:11.617,0,0,UCT_AST9AH_EIS,,,5.00,3000.00,1687.024,0,9,14,36,3,16.00000,13.04621,30.96089,0.24307,1684.211,0.00000,0.01,10.00,3,0,0.05,30.96185,0.44982,13.04617,13.04664,30.96218,30.95570,0.29934,0.29678,30.96362,0.55391,30.95712,0.54929,0,0,
3,EIS,00:01:23.874,00:01:28.924,0,0,UCT_AST9AH_EIS,,,5.00,3000.00,1265.090,0,9,14,36,4,16.00000,13.04554,31.39092,-1.10437,1263.158,0.00000,0.01,10.00,3,0,0.05,31.41034,-2.01489,13.04678,13.04754,31.39810,31.39584,-1.05679,-1.06078,31.41587,-1.92772,31.41375,-1.93514,0,0,
3,EIS,00:01:41.266,00:01:46.316,0,0,UCT_AST9AH_EIS,,,5.00,3000.00,948.683,0,9,14,36,5,16.00000,13.04438,31.92165,-2.27419,950.495,0.00000,0.01,10.00,3,0,0.05,32.00256,-4.07502,13.04580,13.04808,31.92477,31.92259,-2.23655,-2.24560,32.00302,-4.00742,32.00147,-4.02385,0,0,
3,EIS,00:01:58.687,00:02:03.737,0,0,UCT_AST9AH_EIS,,,5.00,3000.00,711.412,0,9,14,36,6,16.00000,13.04502,32.53819,-3.36730,711.111,0.00000,0.01,10.00,3,0,0.05,32.71196,-5.90836,13.04438,13.04640,32.54159,32.53971,-3.34508,-3.35003,32.71306,-5.86904,32.71171,-5.87801,0,0,
3,EIS,00:02:16.715,00:02:21.765,0,0,UCT_AST9AH_EIS,,,5.00,3000.00,533.484,0,9,14,36,7,16.00000,13.04479,33.26407,-4.43543,533.333,0.00000,0.01,10.00,3,0,0.05,33.55848,-7.59501,13.04531,13.04563,33.26869,33.26324,-4.41839,-4.41561,33.56081,-7.56514,33.55504,-7.56167,0,0,
3,EIS,00:02:35.289,00:02:40.339,0,0,UCT_AST9AH_EIS,,,5.00,3000.00,400.056,0,9,14,36,8,16.00000,13.04468,34.07463,-5.50800,400.000,0.00000,0.01,10.00,3,0,0.05,34.51693,-9.18217,13.04488,13.04503,34.09544,34.08841,-5.50697,-5.50504,34.53731,-9.17497,34.53006,-9.17367,0,0,
3,EIS,00:02:54.954,00:03:00.004,0,0,UCT_AST9AH_EIS,,,5.00,3000.00,300.000,0,9,14,36,9,16.00000,13.04356,35.02303,-6.65505,300.000,0.00000,0.01,10.00,3,0,0.05,35.64972,-10.75903,13.04518,13.04524,35.02675,35.02041,-6.64593,-6.64100,35.65167,-10.74352,35.64452,-10.73763,0,0,
3,EIS,00:03:14.969,00:03:20.019,0,0,UCT_AST9AH_EIS,,,5.00,3000.00,224.968,0,9,14,36,10,16.00000,13.04432,36.09721,-7.89036,224.824,0.00000,0.01,10.00,3,0,0.05,36.94951,-12.33015,13.04327,13.04679,36.10357,36.09580,-7.87473,-7.87768,36.95239,-12.30437,36.94543,-12.31140,0,0,
3,EIS,00:03:34.017,00:03:39.067,0,0,UCT_AST9AH_EIS,,,5.00,3000.00,168.702,0,9,14,36,11,16.00000,13.04412,37.37407,-9.23182,168.421,0.00000,0.01,10.00,3,0,0.05,38.49737,-13.87496,13.04574,13.04575,37.37428,37.36564,-9.22143,-9.22550,38.49508,-13.85988,38.48767,-13.86884,0,0,
3,EIS,00:03:53.547,00:03:58.597,0,0,UCT_AST9AH_EIS,,,5.00,3000.00,126.509,0,9,14,36,12,16.00000,13.04321,38.83316,-10.67176,126.649,0.00000,0.01,10.00,3,0,0.05,40.27283,-15.36616,13.04470,13.04467,38.83702,38.82651,-10.66960,-10.66440,40.27598,-15.36173,40.26447,-15.35857,0,0,
3,EIS,00:04:14.154,00:04:19.204,0,0,UCT_AST9AH_EIS,,,5.00,3000.00,94.868,0,9,14,36,13,16.00000,13.04391,40.49253,-12.24816,94.862,0.00000,0.01,10.00,3,0,0.05,42.30441,-16.82949,13.04675,13.04606,40.49219,40.48836,-12.23408,-12.24126,42.30000,-16.81137,42.29841,-16.82218,0,0,
3,EIS,00:04:33.992,00:04:39.042,0,0,UCT_AST9AH_EIS,,,5.00,3000.00,71.141,0,9,14,36,14,16.00000,13.04370,42.29018,-13.92389,71.217,0.00000,0.01,10.00,3,0,0.05,44.52341,-18.22394,13.04286,13.04492,42.29569,42.29297,-13.92130,-13.92033,44.52783,-18.21856,44.52494,-18.21847,0,0,
3,EIS,00:04:54.785,00:04:59.835,0,0,UCT_AST9AH_EIS,,,5.00,3000.00,53.348,0,9,14,36,15,16.00000,13.04483,44.14681,-15.83828,53.333,0.00000,0.01,10.00,3,0,0.05,46.90193,-19.73615,13.04428,13.04334,44.14679,44.14384,-15.85015,-15.84710,46.90593,-19.74980,46.90213,-19.74751,0,0,
3,EIS,00:05:13.865,00:05:18.915,0,0,UCT_AST9AH_EIS,,,5.00,3000.00,40.006,0,9,14,36,16,16.00000,13.04334,45.97813,-18.15920,40.000,0.00000,0.01,10.00,3,0,0.05,49.43424,-21.55169,13.04313,13.04778,45.99113,45.98620,-18.13627,-18.14744,49.43793,-21.52144,49.43744,-21.53558,0,0,
3,EIS,00:05:33.661,00:05:38.711,0,0,UCT_AST9AH_EIS,,,5.00,3000.00,30.000,0,9,14,36,17,16.00000,13.04526,47.70089,-21.07713,30.000,0.00000,0.01,10.00,3,0,0.05,52.14998,-23.83873,13.04400,13.04353,47.72118,47.70077,-21.06738,-21.08498,52.16460,-23.81993,52.15304,-23.84667,0,0,
3,EIS,00:05:52.527,00:05:57.577,0,0,UCT_AST9AH_EIS,,,5.00,3000.00,22.497,0,9,14,36,18,16.00000,13.04310,49.44545,-25.03366,22.472,0.00000,0.01,10.00,3,0,0.05,55.42144,-26.85256,13.04635,13.04537,49.42344,49.41506,-25.00663,-25.01877,55.38960,-26.83791,55.38760,-26.85302,0,0,
3,EIS,00:06:12.548,00:06:17.598,0,0,UCT_AST9AH_EIS,,,5.00,3000.00,16.870,0,9,14,36,19,16.00000,13.04448,51.16350,-30.23768,16.854,0.00000,0.01,10.00,3,0,0.05,59.43081,-30.58313,13.04367,13.04250,51.15327,51.13430,-30.22415,-30.25071,59.41512,-30.57692,59.41231,-30.60828,0,0,
3,EIS,00:06:33.149,00:06:38.199,0,0,UCT_AST9AH_EIS,,,5.00,3000.00,12.651,0,9,14,36,20,16.00000,13.04084,52.97730,-37.20120,12.658,0.00000,0.01,10.00,3,0,0.05,64.73426,-35.07692,13.04374,13.04792,52.98338,52.98553,-37.19765,-37.21012,64.73718,-35.07126,64.74612,-35.07920,0,0,
3,EIS,00:06:52.403,00:06:57.453,0,0,UCT_AST9AH_EIS,,,5.00,3000.00,9.487,0,9,14,36,21,16.00000,13.04274,54.97355,-46.55746,9.494,0.00000,0.01,10.00,3,0,0.05,72.03950,-40.26148,13.04748,13.04678,55.00888,54.97208,-46.48532,-46.51264,72.01987,-40.19952,72.00941,-40.23502,0,0,
3,EIS,00:07:13.285,00:07:18.335,0,0,UCT_AST9AH_EIS,,,5.00,3000.00,7.114,0,9,14,36,22,16.00000,13.04694,57.39303,-58.85809,7.109,0.00000,0.01,10.00,3,0,0.05,82.20848,-45.72204,13.04350,13.04566,57.39231,57.42681,-58.81754,-58.86664,82.17896,-45.70266,82.23819,-45.70934,0,0,
3,EIS,00:07:32.042,00:07:37.092,0,0,UCT_AST9AH_EIS,,,5.00,3000.00,5.335,0,9,14,36,23,16.00000,13.04229,60.27215,-74.88660,5.338,0.00000,0.01,10.00,3,0,0.05,96.12874,-51.17130,13.04337,13.04995,60.28520,60.19746,-74.89067,-74.91248,96.14010,-51.16677,96.10210,-51.21567,0,0,
3,EIS,00:07:51.513,00:07:56.563,0,0,UCT_AST9AH_EIS,,,5.00,3000.00,5.000,0,9,14,36,24,16.00000,13.04184,60.92336,-79.15106,5.000,0.00000,0.01,10.00,3,0,0.05,99.88267,-52.41416,13.04295,13.04490,60.89562,60.87654,-79.16164,-79.16185,99.87413,-52.43047,99.86266,-52.43922,0,0,

File: EIS/Batch A/-30/6856_TS006666_EIS00001.csv


Measurement ID,6856
Battery Name,HR12-9
Battery Type,AGM VRLA
Circuit,Eis_080
Program,312 - UCT_AST9AH_EIS
Start Time,2024/03/06 15:59:39
End Time,2024/03/06 16:07:41
Test section,TS006666\EIS00001
Comment,UCT_AST_A03_-30
OrderNo,UCT002
Producer,ASTERION
Type,AGM VRLA
Nominal Voltage,12
Nominal Current,1
Nominal Capacity,9
Cells,6
Maximum Voltage,12.9
Gassing Voltage,14.4
Break Voltage,10.5
Charge Factor,0
Impedance,0
Cold Cranking Current,2.7
Energy Density,0
Comment,



Step,Status,Step Time,Prog Time,Cycle,Cycle Level,Procedure,Voltage,Current,StartFreq,EndFreq,SetFreq,AAcMax,VAcMin,VAcMax,mvIdeal,Go,Status,U1,Zreal1,Zimg1,ActFreq,EisError,AACStart,MinIntervalTime,CountOfPeriods,VRelativ,AAmplitude,NomVal1,Phase1,U2,U3,Zreal2,Zreal3,Zimg2,Zimg3,NomVal2,Phase2,NomVal3,Phase3,EisStart,EisFinish,
[],[],[hh:mm:ss.ttt],[hh:mm:ss.ttt],[],[],[],[V],[A],[EIS],[EIS],[EIS],[EIS],[EIS],[EIS],[EIS],[EIS],[EIS],[EIS],[EIS],[EIS],[EIS],[EIS],[EIS],[EIS],[EIS],[EIS],[EIS],[EIS],[EIS],[EIS],[EIS],[EIS],[EIS],[EIS],[EIS],[EIS],[EIS],[EIS],[EIS],[EisStart],[EisFinish],
3,MSG,00:00:00.000,00:00:05.041,0,0,UCT_AST9AH_EIS,StartFreq: 5.000 EndFreq: 3000.000,,,,,,,,,,,,,,,,,,,,,,,,,,,,,,,,,,,
3,MSG,00:00:00.000,00:00:05.041,0,0,UCT_AST9AH_EIS,MvIdeal:    36 AAcStart:  0.01,,,,,,,,,,,,,,,,,,,,,,,,,,,,,,,,,,,
3,MSG,00:00:00.000,00:00:05.041,0,0,UCT_AST9AH_EIS,Time: 10.000 Peri:  3,,,,,,,,,,,,,,,,,,,,,,,,,,,,,,,,,,,
3,EIS,00:00:32.851,00:00:37.892,0,0,UCT_AST9AH_EIS,,,5.00,3000.00,3000.000,0,9,14,36,1,16.00000,12.84957,29.62993,3.83797,3000.000,0.00000,0.01,10.00,3,0,0.05,29.87746,7.38045,12.84991,12.85067,29.62532,29.61808,3.84443,3.84134,29.87372,7.39386,29.86615,7.38978,0,0,
3,EIS,00:00:50.264,00:00:55.305,0,0,UCT_AST9AH_EIS,,,5.00,3000.00,2249.683,0,9,14,36,2,16.00000,12.85017,29.96338,1.82822,2232.558,0.00000,0.01,10.00,3,0,0.05,30.01910,3.49158,12.85041,12.85131,29.95932,29.96450,1.83017,1.83353,30.01517,3.49576,30.02054,3.50157,0,0,
3,EIS,00:01:07.507,00:01:12.548,0,0,UCT_AST9AH_EIS,,,5.00,3000.00,1687.024,0,9,14,36,3,16.00000,12.85074,30.36460,0.24076,1684.211,0.00000,0.01,10.00,3,0,0.05,30.36555,0.45429,12.85077,12.85139,30.35846,30.36212,0.24861,0.24543,30.35948,0.46919,30.36311,0.46314,0,0,
3,EIS,00:01:24.927,00:01:29.968,0,0,UCT_AST9AH_EIS,,,5.00,3000.00,1265.090,0,9,14,36,4,16.00000,12.85121,30.81377,-1.16411,1263.158,0.00000,0.01,10.00,3,0,0.05,30.83575,-2.16354,12.85083,12.85186,30.81196,30.81070,-1.14733,-1.15361,30.83332,-2.13250,30.83229,-2.14425,0,0,
3,EIS,00:01:42.571,00:01:47.612,0,0,UCT_AST9AH_EIS,,,5.00,3000.00,948.683,0,9,14,36,5,16.00000,12.85036,31.37545,-2.37789,950.495,0.00000,0.01,10.00,3,0,0.05,31.46542,-4.33406,12.85015,12.85211,31.37283,31.37559,-2.36835,-2.37376,31.46210,-4.31709,31.46526,-4.32654,0,0,
3,EIS,00:02:00.024,00:02:05.065,0,0,UCT_AST9AH_EIS,,,5.00,3000.00,711.412,0,9,14,36,6,16.00000,12.85040,32.00223,-3.54698,711.111,0.00000,0.01,10.00,3,0,0.05,32.19819,-6.32460,12.85145,12.85297,32.00736,32.00324,-3.54136,-3.54874,32.20267,-6.31365,32.19939,-6.32750,0,0,
3,EIS,00:02:18.112,00:02:23.153,0,0,UCT_AST9AH_EIS,,,5.00,3000.00,533.484,0,9,14,36,7,16.00000,12.85027,32.75383,-4.66205,533.333,0.00000,0.01,10.00,3,0,0.05,33.08395,-8.10083,12.85222,12.85044,32.75868,32.75411,-4.66295,-4.66474,33.08888,-8.10121,33.08461,-8.10539,0,0,
3,EIS,00:02:36.601,00:02:41.642,0,0,UCT_AST9AH_EIS,,,5.00,3000.00,400.056,0,9,14,36,8,16.00000,12.85013,33.60242,-5.79427,400.000,0.00000,0.01,10.00,3,0,0.05,34.09833,-9.78364,12.85204,12.85051,33.61329,33.60407,-5.80599,-5.80571,34.11103,-9.79994,34.10191,-9.80212,0,0,
3,EIS,00:02:55.729,00:03:00.770,0,0,UCT_AST9AH_EIS,,,5.00,3000.00,300.000,0,9,14,36,9,16.00000,12.85005,34.60837,-6.99744,300.000,0.00000,0.01,10.00,3,0,0.05,35.30869,-11.43049,12.84882,12.85331,34.60198,34.60395,-6.99402,-6.99602,35.30175,-11.42711,35.30407,-11.42966,0,0,
3,EIS,00:03:16.158,00:03:21.199,0,0,UCT_AST9AH_EIS,,,5.00,3000.00,224.968,0,9,14,36,10,16.00000,12.84998,35.76371,-8.27426,224.824,0.00000,0.01,10.00,3,0,0.05,36.70839,-13.02671,12.85126,12.84998,35.76906,35.76558,-8.26196,-8.26652,36.71083,-13.00612,36.70847,-13.01427,0,0,
3,EIS,00:03:35.149,00:03:40.190,0,0,UCT_AST9AH_EIS,,,5.00,3000.00,168.702,0,9,14,36,11,16.00000,12.85159,37.12342,-9.65088,168.421,0.00000,0.01,10.00,3,0,0.05,38.35737,-14.57247,12.85045,12.85108,37.12002,37.11592,-9.64092,-9.64184,38.35157,-14.55935,38.34783,-14.56222,0,0,
3,EIS,00:03:54.727,00:03:59.768,0,0,UCT_AST9AH_EIS,,,5.00,3000.00,126.509,0,9,14,36,12,16.00000,12.84968,38.65036,-11.10307,126.649,0.00000,0.01,10.00,3,0,0.05,40.21353,-16.02774,12.85013,12.85168,38.64767,38.65416,-11.09970,-11.10779,40.21002,-16.02419,40.21849,-16.03272,0,0,
3,EIS,00:04:15.389,00:04:20.430,0,0,UCT_AST9AH_EIS,,,5.00,3000.00,94.868,0,9,14,36,13,16.00000,12.84961,40.38827,-12.68643,94.862,0.00000,0.01,10.00,3,0,0.05,42.33389,-17.43812,12.84995,12.85336,40.38559,40.37412,-12.69376,-12.69392,42.33353,-17.44867,42.32263,-17.45353,0,0,
3,EIS,00:04:34.611,00:04:39.652,0,0,UCT_AST9AH_EIS,,,5.00,3000.00,71.141,0,9,14,36,14,16.00000,12.84953,42.13442,-14.42429,71.217,0.00000,0.01,10.00,3,0,0.05,44.53503,-18.89812,12.85217,12.85108,42.13877,42.14200,-14.41516,-14.42203,44.53620,-18.88520,44.54148,-18.89221,0,0,
3,EIS,00:04:55.885,00:05:00.926,0,0,UCT_AST9AH_EIS,,,5.00,3000.00,53.348,0,9,14,36,15,16.00000,12.85106,43.96616,-16.45012,53.333,0.00000,0.01,10.00,3,0,0.05,46.94283,-20.51354,12.85010,12.85088,43.98694,43.97197,-16.46211,-16.45506,46.96650,-20.51836,46.95001,-20.51671,0,0,
3,EIS,00:05:15.136,00:05:20.177,0,0,UCT_AST9AH_EIS,,,5.00,3000.00,40.006,0,9,14,36,16,16.00000,12.84882,45.73484,-18.99892,40.000,0.00000,0.01,10.00,3,0,0.05,49.52408,-22.55872,12.85008,12.85125,45.73277,45.73014,-18.98858,-18.99231,49.51821,-22.54858,49.51720,-22.55374,0,0,
3,EIS,00:05:34.658,00:05:39.699,0,0,UCT_AST9AH_EIS,,,5.00,3000.00,30.000,0,9,14,36,17,16.00000,12.84775,47.47541,-22.28104,30.000,0.00000,0.01,10.00,3,0,0.05,52.44387,-25.14148,12.84997,12.85296,47.47330,47.46253,-22.28425,-22.28120,52.44332,-25.14564,52.43228,-25.14762,0,0,
3,EIS,00:05:53.421,00:05:58.462,0,0,UCT_AST9AH_EIS,,,5.00,3000.00,22.497,0,9,14,36,18,16.00000,12.84913,49.27115,-26.69087,22.472,0.00000,0.01,10.00,3,0,0.05,56.03614,-28.44502,12.84706,12.85258,49.25605,49.25327,-26.67985,-26.67818,56.01761,-28.44247,56.01437,-28.44232,0,0,
3,EIS,00:06:12.941,00:06:17.982,0,0,UCT_AST9AH_EIS,,,5.00,3000.00,16.870,0,9,14,36,19,16.00000,12.85026,51.12762,-32.53132,16.854,0.00000,0.01,10.00,3,0,0.05,60.59968,-32.46765,12.84969,12.84816,51.13115,51.12381,-32.50097,-32.49625,60.58637,-32.44165,60.57763,-32.44160,0,0,
3,EIS,00:06:33.758,00:06:38.799,0,0,UCT_AST9AH_EIS,,,5.00,3000.00,12.651,0,9,14,36,20,16.00000,12.84900,53.19291,-40.19681,12.658,0.00000,0.01,10.00,3,0,0.05,66.67285,-37.07761,12.85149,12.85298,53.15762,53.19241,-40.17806,-40.16910,66.63339,-37.08304,66.65575,-37.05886,0,0,
3,EIS,00:06:53.063,00:06:58.104,0,0,UCT_AST9AH_EIS,,,5.00,3000.00,9.487,0,9,14,36,21,16.00000,12.84694,55.61928,-50.33940,9.494,0.00000,0.01,10.00,3,0,0.05,75.01706,-42.14733,12.84946,12.85360,55.61687,55.61918,-50.32132,-50.29948,75.00315,-42.13833,74.99020,-42.12477,0,0,
3,EIS,00:07:13.238,00:07:18.279,0,0,UCT_AST9AH_EIS,,,5.00,3000.00,7.114,0,9,14,36,22,16.00000,12.84885,58.60848,-63.64746,7.109,0.00000,0.01,10.00,3,0,0.05,86.52141,-47.36020,12.84688,12.85507,58.59320,58.59324,-63.63779,-63.66583,86.50393,-47.36331,86.52459,-47.37587,0,0,
3,EIS,00:07:31.940,00:07:36.981,0,0,UCT_AST9AH_EIS,,,5.00,3000.00,5.335,0,9,14,36,23,16.00000,12.84416,62.22081,-80.94516,5.338,0.00000,0.01,10.00,3,0,0.05,102.09578,-52.45129,12.84760,12.85547,62.23923,62.20323,-80.92561,-80.92060,102.09151,-52.43641,102.06559,-52.45071,0,0,
3,EIS,00:07:51.113,00:07:56.154,0,0,UCT_AST9AH_EIS,,,5.00,3000.00,5.000,0,9,14,36,24,16.00000,12.85082,63.10938,-85.52501,5.000,0.00000,0.01,10.00,3,0,0.05,106.28886,-53.57618,12.84916,12.85372,63.10444,63.06466,-85.53800,-85.50674,106.29638,-53.58248,106.24761,-53.58973,0,0,

File: EIS/Batch A/-30/6857_TS006667_EIS00001.csv


Measurement ID,6857
Battery Name,HR12-9
Battery Type,AGM VRLA
Circuit,Eis_080
Program,312 - UCT_AST9AH_EIS
Start Time,2024/03/06 16:09:15
End Time,2024/03/06 16:17:17
Test section,TS006667\EIS00001
Comment,UCT_AST_A04_-30
OrderNo,UCT002
Producer,ASTERION
Type,AGM VRLA
Nominal Voltage,12
Nominal Current,1
Nominal Capacity,9
Cells,6
Maximum Voltage,12.9
Gassing Voltage,14.4
Break Voltage,10.5
Charge Factor,0
Impedance,0
Cold Cranking Current,2.7
Energy Density,0
Comment,



Step,Status,Step Time,Prog Time,Cycle,Cycle Level,Procedure,Voltage,Current,StartFreq,EndFreq,SetFreq,AAcMax,VAcMin,VAcMax,mvIdeal,Go,Status,U1,Zreal1,Zimg1,ActFreq,EisError,AACStart,MinIntervalTime,CountOfPeriods,VRelativ,AAmplitude,NomVal1,Phase1,U2,U3,Zreal2,Zreal3,Zimg2,Zimg3,NomVal2,Phase2,NomVal3,Phase3,EisStart,EisFinish,
[],[],[hh:mm:ss.ttt],[hh:mm:ss.ttt],[],[],[],[V],[A],[EIS],[EIS],[EIS],[EIS],[EIS],[EIS],[EIS],[EIS],[EIS],[EIS],[EIS],[EIS],[EIS],[EIS],[EIS],[EIS],[EIS],[EIS],[EIS],[EIS],[EIS],[EIS],[EIS],[EIS],[EIS],[EIS],[EIS],[EIS],[EIS],[EIS],[EIS],[EisStart],[EisFinish],
3,MSG,00:00:00.000,00:00:05.047,0,0,UCT_AST9AH_EIS,StartFreq: 5.000 EndFreq: 3000.000,,,,,,,,,,,,,,,,,,,,,,,,,,,,,,,,,,,
3,MSG,00:00:00.000,00:00:05.047,0,0,UCT_AST9AH_EIS,MvIdeal:    36 AAcStart:  0.01,,,,,,,,,,,,,,,,,,,,,,,,,,,,,,,,,,,
3,MSG,00:00:00.000,00:00:05.047,0,0,UCT_AST9AH_EIS,Time: 10.000 Peri:  3,,,,,,,,,,,,,,,,,,,,,,,,,,,,,,,,,,,
3,EIS,00:00:32.851,00:00:37.898,0,0,UCT_AST9AH_EIS,,,5.00,3000.00,3000.000,0,9,14,36,1,16.00000,12.63251,29.66873,3.32938,3000.000,0.00000,0.01,10.00,3,0,0.05,29.85495,6.40286,12.63286,12.63357,29.65142,29.65222,3.26028,3.28589,29.83013,6.27467,29.83373,6.32340,0,0,
3,EIS,00:00:49.794,00:00:54.841,0,0,UCT_AST9AH_EIS,,,5.00,3000.00,2249.683,0,9,14,36,2,16.00000,12.63180,30.03570,1.35549,2232.558,0.00000,0.01,10.00,3,0,0.05,30.06627,2.58396,12.63216,12.63319,30.03215,30.03783,1.30041,1.32485,30.06029,2.47940,30.06703,2.52546,0,0,
3,EIS,00:01:06.953,00:01:12.000,0,0,UCT_AST9AH_EIS,,,5.00,3000.00,1687.024,0,9,14,36,3,16.00000,12.63171,30.47874,-0.23124,1684.211,0.00000,0.01,10.00,3,0,0.05,30.47962,-0.43469,12.63301,12.63281,30.47964,30.47441,-0.25968,-0.24733,30.48075,-0.48813,30.47541,-0.46499,0,0,
3,EIS,00:01:24.127,00:01:29.174,0,0,UCT_AST9AH_EIS,,,5.00,3000.00,1265.090,0,9,14,36,4,16.00000,12.63245,30.98485,-1.63627,1263.158,0.00000,0.01,10.00,3,0,0.05,31.02802,-3.02291,12.63209,12.63240,30.99232,30.98853,-1.65196,-1.64734,31.03632,-3.05111,31.03228,-3.04295,0,0,
3,EIS,00:01:41.728,00:01:46.775,0,0,UCT_AST9AH_EIS,,,5.00,3000.00,948.683,0,9,14,36,5,16.00000,12.63137,31.59816,-2.87720,950.495,0.00000,0.01,10.00,3,0,0.05,31.72888,-5.20277,12.63271,12.63412,31.59994,31.59832,-2.89230,-2.88381,31.73203,-5.22964,31.72964,-5.21463,0,0,
3,EIS,00:01:59.390,00:02:04.437,0,0,UCT_AST9AH_EIS,,,5.00,3000.00,711.412,0,9,14,36,6,16.00000,12.63178,32.30522,-4.07884,711.111,0.00000,0.01,10.00,3,0,0.05,32.56170,-7.19605,12.63181,12.63234,32.31291,32.30822,-4.09450,-4.08884,32.57130,-7.22170,32.56593,-7.21285,0,0,
3,EIS,00:02:17.383,00:02:22.430,0,0,UCT_AST9AH_EIS,,,5.00,3000.00,533.484,0,9,14,36,7,16.00000,12.63107,33.11170,-5.25984,533.333,0.00000,0.01,10.00,3,0,0.05,33.52686,-9.02611,12.63206,12.63161,33.11921,33.11633,-5.26743,-5.26412,33.53547,-9.03689,33.53211,-9.03208,0,0,
3,EIS,00:02:36.221,00:02:41.268,0,0,UCT_AST9AH_EIS,,,5.00,3000.00,400.056,0,9,14,36,8,16.00000,12.63100,34.05425,-6.46383,400.000,0.00000,0.01,10.00,3,0,0.05,34.66227,-10.74745,12.63151,12.63346,34.06356,34.06623,-6.47704,-6.47828,34.67388,-10.76603,34.67674,-10.76722,0,0,
3,EIS,00:02:55.358,00:03:00.405,0,0,UCT_AST9AH_EIS,,,5.00,3000.00,300.000,0,9,14,36,9,16.00000,12.63077,35.15984,-7.74712,300.000,0.00000,0.01,10.00,3,0,0.05,36.00323,-12.42600,12.63277,12.63149,35.15371,35.15259,-7.74502,-7.75085,35.99679,-12.42484,35.99695,-12.43429,0,0,
3,EIS,00:03:15.781,00:03:20.828,0,0,UCT_AST9AH_EIS,,,5.00,3000.00,224.968,0,9,14,36,10,16.00000,12.63063,36.46308,-9.12993,224.824,0.00000,0.01,10.00,3,0,0.05,37.58872,-14.05718,12.62943,12.63274,36.46704,36.46272,-9.13238,-9.13282,37.59316,-14.05934,37.58908,-14.06159,0,0,
3,EIS,00:03:34.636,00:03:39.683,0,0,UCT_AST9AH_EIS,,,5.00,3000.00,168.702,0,9,14,36,11,16.00000,12.63012,37.96740,-10.61077,168.421,0.00000,0.01,10.00,3,0,0.05,39.42223,-15.61412,12.63107,12.63075,37.96136,37.95856,-10.62426,-10.61285,39.42004,-15.63536,39.41427,-15.62049,0,0,
3,EIS,00:03:54.229,00:03:59.276,0,0,UCT_AST9AH_EIS,,,5.00,3000.00,126.509,0,9,14,36,12,16.00000,12.63029,39.66801,-12.18987,126.649,0.00000,0.01,10.00,3,0,0.05,41.49872,-17.08205,12.62951,12.63039,39.66554,39.66645,-12.17782,-12.18551,41.49282,-17.06715,41.49595,-17.07693,0,0,
3,EIS,00:04:15.266,00:04:20.313,0,0,UCT_AST9AH_EIS,,,5.00,3000.00,94.868,0,9,14,36,13,16.00000,12.63008,41.58685,-13.87884,94.862,0.00000,0.01,10.00,3,0,0.05,43.84163,-18.45548,12.63074,12.63016,41.58095,41.58191,-13.86591,-13.87101,43.83194,-18.44189,43.83446,-18.44781,0,0,
3,EIS,00:04:34.624,00:04:39.671,0,0,UCT_AST9AH_EIS,,,5.00,3000.00,71.141,0,9,14,36,14,16.00000,12.63001,43.56801,-15.71064,71.217,0.00000,0.01,10.00,3,0,0.05,46.31410,-19.82932,12.63275,12.63181,43.56010,43.55697,-15.69542,-15.70593,46.30150,-19.81493,46.30212,-19.82848,0,0,
3,EIS,00:04:55.296,00:05:00.343,0,0,UCT_AST9AH_EIS,,,5.00,3000.00,53.348,0,9,14,36,15,16.00000,12.62994,45.55681,-17.84281,53.333,0.00000,0.01,10.00,3,0,0.05,48.92636,-21.38832,12.63286,12.62914,45.56231,45.56270,-17.83423,-17.84759,48.92835,-21.37662,48.93358,-21.39102,0,0,
3,EIS,00:05:13.988,00:05:19.035,0,0,UCT_AST9AH_EIS,,,5.00,3000.00,40.006,0,9,14,36,16,16.00000,12.62949,47.55054,-20.51204,40.000,0.00000,0.01,10.00,3,0,0.05,51.78607,-23.33409,12.63043,12.63402,47.55005,47.54280,-20.49504,-20.50432,51.77889,-23.31703,51.77591,-23.32963,0,0,
3,EIS,00:05:33.931,00:05:38.978,0,0,UCT_AST9AH_EIS,,,5.00,3000.00,30.000,0,9,14,36,17,16.00000,12.62975,49.48204,-23.96714,30.000,0.00000,0.01,10.00,3,0,0.05,54.98087,-25.84371,12.63283,12.63037,49.46448,49.48081,-23.97465,-23.97977,54.96834,-25.85874,54.98527,-25.85611,0,0,
3,EIS,00:05:52.786,00:05:57.833,0,0,UCT_AST9AH_EIS,,,5.00,3000.00,22.497,0,9,14,36,18,16.00000,12.62680,51.46199,-28.59478,22.472,0.00000,0.01,10.00,3,0,0.05,58.87273,-29.05868,12.63017,12.63338,51.44246,51.44884,-28.59875,-28.60435,58.85758,-29.07129,58.86588,-29.07303,0,0,
3,EIS,00:06:12.679,00:06:17.726,0,0,UCT_AST9AH_EIS,,,5.00,3000.00,16.870,0,9,14,36,19,16.00000,12.63112,53.50000,-34.71681,16.854,0.00000,0.01,10.00,3,0,0.05,63.77701,-32.98004,12.63021,12.63412,53.48217,53.50336,-34.69590,-34.70774,63.75067,-32.97299,63.77489,-32.97156,0,0,
3,EIS,00:06:33.976,00:06:39.023,0,0,UCT_AST9AH_EIS,,,5.00,3000.00,12.651,0,9,14,36,20,16.00000,12.62739,55.72246,-42.80986,12.658,0.00000,0.01,10.00,3,0,0.05,70.26860,-37.53396,12.63001,12.62928,55.71311,55.71778,-42.79274,-42.78153,70.25076,-37.52754,70.24764,-37.51797,0,0,
3,EIS,00:06:52.834,00:06:57.881,0,0,UCT_AST9AH_EIS,,,5.00,3000.00,9.487,0,9,14,36,21,16.00000,12.63275,58.29982,-53.47059,9.494,0.00000,0.01,10.00,3,0,0.05,79.10735,-42.52598,12.62990,12.62942,58.32677,58.29770,-53.46095,-53.46248,79.12070,-42.50764,79.10030,-42.52269,0,0,
3,EIS,00:07:12.777,00:07:17.824,0,0,UCT_AST9AH_EIS,,,5.00,3000.00,7.114,0,9,14,36,22,16.00000,12.62911,61.39786,-67.56990,7.109,0.00000,0.01,10.00,3,0,0.05,91.29835,-47.73992,12.62699,12.62954,61.42569,61.41873,-67.54522,-67.57306,91.29881,-47.71659,91.31473,-47.73157,0,0,
3,EIS,00:07:31.626,00:07:36.673,0,0,UCT_AST9AH_EIS,,,5.00,3000.00,5.335,0,9,14,36,23,16.00000,12.62746,65.16315,-85.80457,5.338,0.00000,0.01,10.00,3,0,0.05,107.74350,-52.78563,12.62953,12.62613,65.14950,65.12132,-85.81794,-85.85758,107.74589,-52.79571,107.76043,-52.82038,0,0,
3,EIS,00:07:50.609,00:07:55.656,0,0,UCT_AST9AH_EIS,,,5.00,3000.00,5.000,0,9,14,36,24,16.00000,12.62880,66.09674,-90.70011,5.000,0.00000,0.01,10.00,3,0,0.05,112.22874,-53.91771,12.62880,12.63142,66.10899,66.01904,-90.65861,-90.67937,112.20242,-53.90017,112.16622,-53.94354,0,0,

File: EIS/Batch A/-30/6858_TS006668_EIS00001.csv


Measurement ID,6858
Battery Name,HR12-9
Battery Type,AGM VRLA
Circuit,Eis_080
Program,312 - UCT_AST9AH_EIS
Start Time,2024/03/06 16:18:50
End Time,2024/03/06 16:26:53
Test section,TS006668\EIS00001
Comment,UCT_AST_A05_-30
OrderNo,UCT002
Producer,ASTERION
Type,AGM VRLA
Nominal Voltage,12
Nominal Current,1
Nominal Capacity,9
Cells,6
Maximum Voltage,12.9
Gassing Voltage,14.4
Break Voltage,10.5
Charge Factor,0
Impedance,0
Cold Cranking Current,2.7
Energy Density,0
Comment,



Step,Status,Step Time,Prog Time,Cycle,Cycle Level,Procedure,Voltage,Current,StartFreq,EndFreq,SetFreq,AAcMax,VAcMin,VAcMax,mvIdeal,Go,Status,U1,Zreal1,Zimg1,ActFreq,EisError,AACStart,MinIntervalTime,CountOfPeriods,VRelativ,AAmplitude,NomVal1,Phase1,U2,U3,Zreal2,Zreal3,Zimg2,Zimg3,NomVal2,Phase2,NomVal3,Phase3,EisStart,EisFinish,
[],[],[hh:mm:ss.ttt],[hh:mm:ss.ttt],[],[],[],[V],[A],[EIS],[EIS],[EIS],[EIS],[EIS],[EIS],[EIS],[EIS],[EIS],[EIS],[EIS],[EIS],[EIS],[EIS],[EIS],[EIS],[EIS],[EIS],[EIS],[EIS],[EIS],[EIS],[EIS],[EIS],[EIS],[EIS],[EIS],[EIS],[EIS],[EIS],[EIS],[EisStart],[EisFinish],
3,MSG,00:00:00.000,00:00:05.047,0,0,UCT_AST9AH_EIS,StartFreq: 5.000 EndFreq: 3000.000,,,,,,,,,,,,,,,,,,,,,,,,,,,,,,,,,,,
3,MSG,00:00:00.000,00:00:05.047,0,0,UCT_AST9AH_EIS,MvIdeal:    36 AAcStart:  0.01,,,,,,,,,,,,,,,,,,,,,,,,,,,,,,,,,,,
3,MSG,00:00:00.000,00:00:05.047,0,0,UCT_AST9AH_EIS,Time: 10.000 Peri:  3,,,,,,,,,,,,,,,,,,,,,,,,,,,,,,,,,,,
3,EIS,00:00:32.572,00:00:37.619,0,0,UCT_AST9AH_EIS,,,5.00,3000.00,3000.000,0,9,14,36,1,16.00000,12.44352,27.50770,3.58107,3000.000,0.00000,0.01,10.00,3,0,0.05,27.73982,7.41730,12.44464,12.44546,27.49700,27.49498,3.69463,3.64027,27.74410,7.65271,27.73491,7.54195,0,0,
3,EIS,00:00:49.289,00:00:54.336,0,0,UCT_AST9AH_EIS,,,5.00,3000.00,2249.683,0,9,14,36,2,16.00000,12.44376,27.85123,1.62357,2232.558,0.00000,0.01,10.00,3,0,0.05,27.89851,3.33625,12.44408,12.44531,27.84088,27.84742,1.69299,1.66287,27.89230,3.47984,27.89702,3.41727,0,0,
3,EIS,00:01:06.165,00:01:11.212,0,0,UCT_AST9AH_EIS,,,5.00,3000.00,1687.024,0,9,14,36,3,16.00000,12.44374,28.23639,0.06342,1684.211,0.00000,0.01,10.00,3,0,0.05,28.23646,0.12868,12.44421,12.44508,28.23716,28.23662,0.12752,0.09393,28.23745,0.25874,28.23677,0.19060,0,0,
3,EIS,00:01:23.384,00:01:28.431,0,0,UCT_AST9AH_EIS,,,5.00,3000.00,1265.090,0,9,14,36,4,16.00000,12.44356,28.68915,-1.33211,1263.158,0.00000,0.01,10.00,3,0,0.05,28.72006,-2.65848,12.44412,12.44431,28.70064,28.70143,-1.27789,-1.30134,28.72908,-2.54940,28.73091,-2.59605,0,0,
3,EIS,00:01:41.052,00:01:46.099,0,0,UCT_AST9AH_EIS,,,5.00,3000.00,948.683,0,9,14,36,5,16.00000,12.44258,29.25681,-2.56090,950.495,0.00000,0.01,10.00,3,0,0.05,29.36867,-5.00246,12.44394,12.44522,29.26426,29.25881,-2.51286,-2.53583,29.37195,-4.90784,29.36849,-4.95338,0,0,
3,EIS,00:01:58.672,00:02:03.719,0,0,UCT_AST9AH_EIS,,,5.00,3000.00,711.412,0,9,14,36,6,16.00000,12.44322,29.92284,-3.73768,711.111,0.00000,0.01,10.00,3,0,0.05,30.15537,-7.11997,12.44268,12.44588,29.92446,29.92558,-3.70905,-3.72546,30.15344,-7.06561,30.15659,-7.09629,0,0,
3,EIS,00:02:16.814,00:02:21.861,0,0,UCT_AST9AH_EIS,,,5.00,3000.00,533.484,0,9,14,36,7,16.00000,12.44183,30.69656,-4.88795,533.333,0.00000,0.01,10.00,3,0,0.05,31.08329,-9.04751,12.44366,12.44369,30.70062,30.69627,-4.86297,-4.87450,31.08338,-9.00086,31.08089,-9.02310,0,0,
3,EIS,00:02:35.524,00:02:40.571,0,0,UCT_AST9AH_EIS,,,5.00,3000.00,400.056,0,9,14,36,8,16.00000,12.44296,31.57175,-6.06589,400.000,0.00000,0.01,10.00,3,0,0.05,32.14919,-10.87572,12.44309,12.44605,31.57824,31.58609,-6.05681,-6.06519,32.15386,-10.85766,32.16314,-10.86968,0,0,
3,EIS,00:02:55.249,00:03:00.296,0,0,UCT_AST9AH_EIS,,,5.00,3000.00,300.000,0,9,14,36,9,16.00000,12.44289,32.63580,-7.31400,300.000,0.00000,0.01,10.00,3,0,0.05,33.44533,-12.63182,12.44485,12.44299,32.63821,32.62824,-7.29505,-7.30065,33.44354,-12.59925,33.43503,-12.61233,0,0,
3,EIS,00:03:15.577,00:03:20.624,0,0,UCT_AST9AH_EIS,,,5.00,3000.00,224.968,0,9,14,36,10,16.00000,12.44447,33.83050,-8.65895,224.824,0.00000,0.01,10.00,3,0,0.05,34.92106,-14.35671,12.44352,12.44294,33.83756,33.82504,-8.64855,-8.64805,34.92532,-14.33731,34.91307,-14.34159,0,0,
3,EIS,00:03:34.405,00:03:39.452,0,0,UCT_AST9AH_EIS,,,5.00,3000.00,168.702,0,9,14,36,11,16.00000,12.44271,35.26786,-10.12264,168.421,0.00000,0.01,10.00,3,0,0.05,36.69183,-16.01463,12.44246,12.44460,35.26236,35.25972,-10.11295,-10.11826,36.68386,-16.00245,36.68279,-16.01156,0,0,
3,EIS,00:03:54.200,00:03:59.247,0,0,UCT_AST9AH_EIS,,,5.00,3000.00,126.509,0,9,14,36,12,16.00000,12.44439,36.89821,-11.67098,126.649,0.00000,0.01,10.00,3,0,0.05,38.69999,-17.55227,12.44318,12.44613,36.90422,36.89326,-11.66513,-11.66866,38.70396,-17.54132,38.69457,-17.55120,0,0,
3,EIS,00:04:15.072,00:04:20.119,0,0,UCT_AST9AH_EIS,,,5.00,3000.00,94.868,0,9,14,36,13,16.00000,12.44244,38.76146,-13.36129,94.862,0.00000,0.01,10.00,3,0,0.05,40.99969,-19.01936,12.44486,12.44462,38.75859,38.75087,-13.35441,-13.35680,40.99473,-19.01157,40.98822,-19.01824,0,0,
3,EIS,00:04:34.945,00:04:39.992,0,0,UCT_AST9AH_EIS,,,5.00,3000.00,71.141,0,9,14,36,14,16.00000,12.44243,40.74211,-15.14308,71.217,0.00000,0.01,10.00,3,0,0.05,43.46530,-20.38915,12.44155,12.44349,40.72783,40.72845,-15.14678,-15.14223,43.45320,-20.40029,43.45220,-20.39438,0,0,
3,EIS,00:04:55.663,00:05:00.710,0,0,UCT_AST9AH_EIS,,,5.00,3000.00,53.348,0,9,14,36,15,16.00000,12.44382,42.75296,-17.19900,53.333,0.00000,0.01,10.00,3,0,0.05,46.08276,-21.91433,12.44295,12.44378,42.75989,42.75510,-17.19853,-17.20125,46.08902,-21.91057,46.08559,-21.91593,0,0,
3,EIS,00:05:14.448,00:05:19.495,0,0,UCT_AST9AH_EIS,,,5.00,3000.00,40.006,0,9,14,36,16,16.00000,12.44212,44.72589,-19.70687,40.000,0.00000,0.01,10.00,3,0,0.05,48.87500,-23.77897,12.44318,12.44170,44.73639,44.73398,-19.70570,-19.69134,48.88414,-23.77276,48.87614,-23.75850,0,0,
3,EIS,00:05:34.407,00:05:39.454,0,0,UCT_AST9AH_EIS,,,5.00,3000.00,30.000,0,9,14,36,17,16.00000,12.44394,46.64346,-22.92363,30.000,0.00000,0.01,10.00,3,0,0.05,51.97216,-26.17250,12.44285,12.44220,46.65619,46.66610,-22.92936,-22.93150,51.98611,-26.17198,51.99594,-26.16928,0,0,
3,EIS,00:05:53.668,00:05:58.715,0,0,UCT_AST9AH_EIS,,,5.00,3000.00,22.497,0,9,14,36,18,16.00000,12.44264,48.55274,-27.25354,22.472,0.00000,0.01,10.00,3,0,0.05,55.67876,-29.30629,12.44276,12.44125,48.53294,48.51344,-27.25683,-27.26312,55.66310,-29.31922,55.64918,-29.33470,0,0,
3,EIS,00:06:13.771,00:06:18.818,0,0,UCT_AST9AH_EIS,,,5.00,3000.00,16.870,0,9,14,36,19,16.00000,12.44192,50.49386,-33.03747,16.854,0.00000,0.01,10.00,3,0,0.05,60.34157,-33.19620,12.43999,12.44276,50.47365,50.48195,-33.03945,-33.03032,60.32574,-33.20828,60.32768,-33.19671,0,0,
3,EIS,00:06:34.149,00:06:39.196,0,0,UCT_AST9AH_EIS,,,5.00,3000.00,12.651,0,9,14,36,20,16.00000,12.44505,52.63413,-40.68306,12.658,0.00000,0.01,10.00,3,0,0.05,66.52415,-37.70190,12.44269,12.44398,52.64556,52.63806,-40.68337,-40.67575,66.53338,-37.69609,66.52279,-37.69485,0,0,
3,EIS,00:06:53.345,00:06:58.392,0,0,UCT_AST9AH_EIS,,,5.00,3000.00,9.487,0,9,14,36,21,16.00000,12.44186,55.15054,-50.90000,9.494,0.00000,0.01,10.00,3,0,0.05,75.04926,-42.70479,12.44317,12.44765,55.14429,55.13727,-50.85754,-50.88249,75.01588,-42.68420,75.02764,-42.70184,0,0,
3,EIS,00:07:13.366,00:07:18.413,0,0,UCT_AST9AH_EIS,,,5.00,3000.00,7.114,0,9,14,36,22,16.00000,12.44456,58.25416,-64.31749,7.109,0.00000,0.01,10.00,3,0,0.05,86.77723,-47.83198,12.44247,12.43947,58.26404,58.27731,-64.29301,-64.33155,86.76572,-47.81629,86.80318,-47.82688,0,0,
3,EIS,00:07:32.638,00:07:37.685,0,0,UCT_AST9AH_EIS,,,5.00,3000.00,5.335,0,9,14,36,23,16.00000,12.44686,62.13856,-81.75582,5.338,0.00000,0.01,10.00,3,0,0.05,102.68989,-52.76333,12.44221,12.44240,62.16134,62.14749,-81.74843,-81.72113,102.69780,-52.75071,102.66769,-52.74764,0,0,
3,EIS,00:07:52.357,00:07:57.404,0,0,UCT_AST9AH_EIS,,,5.00,3000.00,5.000,0,9,14,36,24,16.00000,12.44136,63.11268,-86.38534,5.000,0.00000,0.01,10.00,3,0,0.05,106.98429,-53.84833,12.44208,12.44454,63.11866,63.08790,-86.37699,-86.40172,106.98107,-53.84311,106.98290,-53.86422,0,0,
