Repository: UCT-MARiS/SISPS-EXP-SOC-DATA

# SISPS-EXP-SOC-DATA
Experimental data of Asterion HR12-9 batteries using Electrochemical Impedance Spectroscopy.

This work contributes towards the paper entitled _Observations of Freezing Lead Acid Batteries using Electrochemical Impedance Spectroscopy_ (currently submitted to the Journal of Energy Storage).

> [!CAUTION]
> This repository has been cited in (pending) published works and may never not be renamed, moved, made private, or deleted.
>
> The repository ought to normally be Archived.
>
> Date Accepted: **--/--/----**  
> Date Published: **--/--/----**

## Contents

This repository contains all raw data of EIS spectra, charge cycling, varied discharge, test chamber temperature, and hand notes used in the course of the experiment.

- [`EIS/`](./EIS/)  
Contains the raw CSV data files of EIS tests. Refer to the Digatron
- [`ETC/`](./ETC/)  
Contains the raw CSV data files of environmental test chamber history.  
Refer to [UCT AST9AH Measurements and Observations](UCT%20AST9AH%20Measurements%20and%20Observations.xlsx) for contextual history of the test chamber operation.

- [`Cycling/`](./Cycling/)  
Time series data of Batch B battery cycling.
- [`Varied Discharge/`](./Varied%20Discharge/)  
Time series data of battery varied discharge.

Please refer to [SISPS-EXP-SOC](https://github.com/UCT-MARiS/SISPS-EXP-SOC) for further details on the experiment and equipment used.

File: EIS/Batch A/All/6809_EIS00001.csv


Measurement ID,6809
Battery Name,HR12-9
Battery Type,AGM VRLA
Circuit,Eis_080
Program,282 - EISPR_UCT_200_3kHz
Start Time,2024/03/04 12:13:53
End Time,2024/03/04 12:20:56
Test section,EIS00001
Comment,Dialing in EIS Program
OrderNo,UCT002
Producer,ASTERION
Type,AGM VRLA
Nominal Voltage,12
Nominal Current,1
Nominal Capacity,9
Cells,6
Maximum Voltage,12.9
Gassing Voltage,14.4
Break Voltage,10.5
Charge Factor,0
Impedance,0
Cold Cranking Current,2.7
Energy Density,0
Comment,



Step,Status,Step Time,Prog Time,Cycle,Cycle Level,Procedure,Voltage,Current,StartFreq,EndFreq,SetFreq,AAcMax,VAcMin,VAcMax,mvIdeal,Go,Status,U1,Zreal1,Zimg1,ActFreq,EisError,AACStart,MinIntervalTime,CountOfPeriods,VRelativ,AAmplitude,NomVal1,Phase1,U2,U3,Zreal2,Zreal3,Zimg2,Zimg3,NomVal2,Phase2,NomVal3,Phase3,EisStart,EisFinish,
[],[],[hh:mm:ss.ttt],[hh:mm:ss.ttt],[],[],[],[V],[A],[EIS],[EIS],[EIS],[EIS],[EIS],[EIS],[EIS],[EIS],[EIS],[EIS],[EIS],[EIS],[EIS],[EIS],[EIS],[EIS],[EIS],[EIS],[EIS],[EIS],[EIS],[EIS],[EIS],[EIS],[EIS],[EIS],[EIS],[EIS],[EIS],[EIS],[EIS],[EisStart],[EisFinish],
3,MSG,00:00:00.000,00:00:05.048,0,0,EISPR_UCT_200_3kHz,StartFreq: 10.000 EndFreq: 3000.000,,,,,,,,,,,,,,,,,,,,,,,,,,,,,,,,,,,
3,MSG,00:00:00.000,00:00:05.048,0,0,EISPR_UCT_200_3kHz,MvIdeal:    36 AAcStart:  0.01,,,,,,,,,,,,,,,,,,,,,,,,,,,,,,,,,,,
3,MSG,00:00:00.000,00:00:05.048,0,0,EISPR_UCT_200_3kHz,Time: 10.000 Peri:  3,,,,,,,,,,,,,,,,,,,,,,,,,,,,,,,,,,,
3,EIS,00:00:32.447,00:00:37.495,0,0,EISPR_UCT_200_3kHz,,,10.00,3000.00,3000.000,0,11,14,36,1,16.00000,12.60340,22.71693,3.87683,3000.000,0.00000,0.01,10.00,3,0,0.05,23.04536,9.68470,12.60353,12.60497,22.70603,22.70528,3.82471,3.87637,23.02590,9.56141,23.03380,9.68843,0,0,
3,EIS,00:00:49.738,00:00:54.786,0,0,EISPR_UCT_200_3kHz,,,10.00,3000.00,2249.683,0,11,14,36,2,16.00000,12.60339,22.88573,2.35699,2232.558,0.00000,0.01,10.00,3,0,0.05,23.00679,5.88012,12.60423,12.60471,22.88262,22.88518,2.31817,2.35326,22.99975,5.78473,23.00585,5.87104,0,0,
3,EIS,00:01:06.580,00:01:11.628,0,0,EISPR_UCT_200_3kHz,,,10.00,3000.00,1687.024,0,11,14,36,3,16.00000,12.60286,23.08706,1.18745,1684.211,0.00000,0.01,10.00,3,0,0.05,23.11757,2.94433,12.60385,12.60547,23.08277,23.08214,1.15909,1.18547,23.11185,2.87467,23.11256,2.94006,0,0,
3,EIS,00:01:23.817,00:01:28.865,0,0,EISPR_UCT_200_3kHz,,,10.00,3000.00,1265.090,0,11,14,36,4,16.00000,12.60325,23.36481,0.19526,1263.158,0.00000,0.01,10.00,3,0,0.05,23.36562,0.47882,12.60439,12.60492,23.36702,23.37373,0.17848,0.19797,23.36770,0.43761,23.37457,0.48528,0,0,
3,EIS,00:01:41.340,00:01:46.388,0,0,EISPR_UCT_200_3kHz,,,10.00,3000.00,948.683,0,11,14,36,5,16.00000,12.60249,23.69675,-0.62655,950.495,0.00000,0.01,10.00,3,0,0.05,23.70503,-1.51457,12.60382,12.60555,23.69706,23.70112,-0.64304,-0.62854,23.70578,-1.55440,23.70945,-1.51909,0,0,
3,EIS,00:01:58.854,00:02:03.902,0,0,EISPR_UCT_200_3kHz,,,10.00,3000.00,711.412,0,11,14,36,6,16.00000,12.60324,24.09878,-1.35364,711.111,0.00000,0.01,10.00,3,0,0.05,24.13677,-3.21495,12.60378,12.60474,24.09804,24.09380,-1.36592,-1.34893,24.13672,-3.24416,24.13153,-3.20446,0,0,
3,EIS,00:02:16.863,00:02:21.911,0,0,EISPR_UCT_200_3kHz,,,10.00,3000.00,533.484,0,11,14,36,7,16.00000,12.60291,24.55011,-1.99607,533.333,0.00000,0.01,10.00,3,0,0.05,24.63112,-4.64826,12.60371,12.60534,24.55154,24.54594,-2.00858,-1.99855,24.63357,-4.67699,24.62717,-4.65481,0,0,
3,EIS,00:02:35.069,00:02:40.117,0,0,EISPR_UCT_200_3kHz,,,10.00,3000.00,400.056,0,11,14,36,8,16.00000,12.60324,25.05518,-2.57395,400.000,0.00000,0.01,10.00,3,0,0.05,25.18704,-5.86548,12.60330,12.60414,25.06244,25.05858,-2.58558,-2.57813,25.19546,-5.89012,25.19086,-5.87417,0,0,
3,EIS,00:02:54.423,00:02:59.471,0,0,EISPR_UCT_200_3kHz,,,10.00,3000.00,300.000,0,11,14,36,9,16.00000,12.60434,25.61065,-3.14323,300.000,0.00000,0.01,10.00,3,0,0.05,25.80282,-6.99699,12.60367,12.60513,25.60575,25.60564,-3.14514,-3.13951,25.79818,-7.00253,25.79739,-6.99016,0,0,
3,EIS,00:03:15.170,00:03:20.218,0,0,EISPR_UCT_200_3kHz,,,10.00,3000.00,224.968,0,11,14,36,10,16.00000,12.60192,26.17748,-3.70752,224.824,0.00000,0.01,10.00,3,0,0.05,26.43873,-8.06119,12.60366,12.60614,26.18327,26.17531,-3.71165,-3.71036,26.44504,-8.06830,26.43698,-8.06794,0,0,
3,EIS,00:03:34.267,00:03:39.315,0,0,EISPR_UCT_200_3kHz,,,10.00,3000.00,168.702,0,11,14,36,11,16.00000,12.60299,26.78340,-4.34062,168.421,0.00000,0.01,10.00,3,0,0.05,27.13284,-9.20553,12.60433,12.60471,26.77393,26.77958,-4.34762,-4.35179,27.12462,-9.22334,27.13087,-9.23011,0,0,
3,EIS,00:03:53.785,00:03:58.833,0,0,EISPR_UCT_200_3kHz,,,10.00,3000.00,126.509,0,11,14,36,12,16.00000,12.60165,27.41134,-5.08139,126.649,0.00000,0.01,10.00,3,0,0.05,27.87834,-10.50202,12.60364,12.60368,27.41281,27.41266,-5.08417,-5.08775,27.88030,-10.50708,27.88080,-10.51437,0,0,
3,EIS,00:04:14.343,00:04:19.391,0,0,EISPR_UCT_200_3kHz,,,10.00,3000.00,94.868,0,11,14,36,13,16.00000,12.60296,28.14895,-5.99125,94.862,0.00000,0.01,10.00,3,0,0.05,28.77948,-12.01559,12.60220,12.60505,28.15329,28.14479,-5.98336,-5.98281,28.78208,-11.99844,28.77366,-12.00088,0,0,
3,EIS,00:04:34.028,00:04:39.076,0,0,EISPR_UCT_200_3kHz,,,10.00,3000.00,71.141,0,11,14,36,14,16.00000,12.60420,29.04983,-7.06582,71.217,0.00000,0.01,10.00,3,0,0.05,29.89680,-13.67065,12.60368,12.60390,29.05017,29.03761,-7.06876,-7.06188,29.89783,-13.67597,29.88399,-13.66884,0,0,
3,EIS,00:04:54.825,00:04:59.873,0,0,EISPR_UCT_200_3kHz,,,10.00,3000.00,53.348,0,11,14,36,15,16.00000,12.60385,30.18713,-8.38222,53.333,0.00000,0.01,10.00,3,0,0.05,31.32929,-15.51866,12.60362,12.60488,30.18740,30.18223,-8.38181,-8.38722,31.32944,-15.51781,31.32591,-15.52986,0,0,
3,EIS,00:05:13.870,00:05:18.918,0,0,EISPR_UCT_200_3kHz,,,10.00,3000.00,40.006,0,11,14,36,16,16.00000,12.60299,31.67598,-9.87348,40.000,0.00000,0.01,10.00,3,0,0.05,33.17911,-17.31239,12.60344,12.60643,31.67283,31.66204,-9.88552,-9.90604,33.17969,-17.33385,33.17551,-17.37324,0,0,
3,EIS,00:05:33.823,00:05:38.871,0,0,EISPR_UCT_200_3kHz,,,10.00,3000.00,30.000,0,11,14,36,17,16.00000,12.60399,33.58114,-11.50596,30.000,0.00000,0.01,10.00,3,0,0.05,35.49761,-18.91309,12.60361,12.60363,33.57892,33.56501,-11.51056,-11.50888,35.49700,-18.92127,35.48330,-18.92598,0,0,
3,EIS,00:05:52.512,00:05:57.560,0,0,EISPR_UCT_200_3kHz,,,10.00,3000.00,22.497,0,11,14,36,18,16.00000,12.60305,36.01072,-13.11962,22.472,0.00000,0.01,10.00,3,0,0.05,38.32618,-20.01797,12.60532,12.60481,36.01428,36.00494,-13.10980,-13.12200,38.32617,-20.00236,38.32157,-20.02427,0,0,
3,EIS,00:06:12.480,00:06:17.528,0,0,EISPR_UCT_200_3kHz,,,10.00,3000.00,16.870,0,11,14,36,19,16.00000,12.60495,38.94393,-14.53312,16.854,0.00000,0.01,10.00,3,0,0.05,41.56731,-20.46459,12.60356,12.60561,38.92199,38.93628,-14.52638,-14.52986,41.54440,-20.46648,41.55900,-20.46407,0,0,
3,EIS,00:06:33.033,00:06:38.081,0,0,EISPR_UCT_200_3kHz,,,10.00,3000.00,12.651,0,11,14,36,20,16.00000,12.60511,42.20021,-15.56597,12.658,0.00000,0.01,10.00,3,0,0.05,44.97952,-20.24700,12.60357,12.60357,42.21214,42.19123,-15.55448,-15.55758,44.98674,-20.22801,44.96819,-20.24092,0,0,
3,EIS,00:06:52.298,00:06:57.346,0,0,EISPR_UCT_200_3kHz,,,10.00,3000.00,10.000,0,11,14,36,21,16.00000,12.60293,45.00479,-16.07151,10.000,0.00000,0.01,10.00,3,0,0.05,47.78833,-19.65198,12.60596,12.60717,44.95953,44.99282,-16.08377,-16.07463,47.74984,-19.68411,47.77811,-19.66034,0,0,

File: EIS/Batch A/All/6810_EIS00001.csv


Measurement ID,6810
Battery Name,HR12-9
Battery Type,AGM VRLA
Circuit,Eis_080
Program,282 - EISPR_UCT_200_3kHz
Start Time,2024/03/04 12:41:33
End Time,2024/03/04 12:51:15
Test section,EIS00001
Comment, Dialing in EIS Program Final (5Hs-3kHz)
OrderNo,UCT002
Producer,ASTERION
Type,AGM VRLA
Nominal Voltage,12
Nominal Current,1
Nominal Capacity,9
Cells,6
Maximum Voltage,12.9
Gassing Voltage,14.4
Break Voltage,10.5
Charge Factor,0
Impedance,0
Cold Cranking Current,2.7
Energy Density,0
Comment,



Step,Status,Step Time,Prog Time,Cycle,Cycle Level,Procedure,Voltage,Current,StartFreq,EndFreq,SetFreq,AAcMax,VAcMin,VAcMax,mvIdeal,Go,Status,U1,Zreal1,Zimg1,ActFreq,EisError,AACStart,MinIntervalTime,CountOfPeriods,VRelativ,AAmplitude,NomVal1,Phase1,U2,U3,Zreal2,Zreal3,Zimg2,Zimg3,NomVal2,Phase2,NomVal3,Phase3,EisStart,EisFinish,
[],[],[hh:mm:ss.ttt],[hh:mm:ss.ttt],[],[],[],[V],[A],[EIS],[EIS],[EIS],[EIS],[EIS],[EIS],[EIS],[EIS],[EIS],[EIS],[EIS],[EIS],[EIS],[EIS],[EIS],[EIS],[EIS],[EIS],[EIS],[EIS],[EIS],[EIS],[EIS],[EIS],[EIS],[EIS],[EIS],[EIS],[EIS],[EIS],[EIS],[EisStart],[EisFinish],
3,MSG,00:00:00.000,00:00:05.050,0,0,EISPR_UCT_200_3kHz,StartFreq: 1.000 EndFreq: 3000.000,,,,,,,,,,,,,,,,,,,,,,,,,,,,,,,,,,,
3,MSG,00:00:00.000,00:00:05.050,0,0,EISPR_UCT_200_3kHz,MvIdeal:    36 AAcStart:  0.01,,,,,,,,,,,,,,,,,,,,,,,,,,,,,,,,,,,
3,MSG,00:00:00.000,00:00:05.050,0,0,EISPR_UCT_200_3kHz,Time: 10.000 Peri:  3,,,,,,,,,,,,,,,,,,,,,,,,,,,,,,,,,,,
3,EIS,00:00:32.523,00:00:37.573,0,0,EISPR_UCT_200_3kHz,,,1.00,3000.00,3000.000,0,11,14,36,1,16.00000,12.60500,22.61385,3.86856,3000.000,0.00000,0.01,10.00,3,0,0.05,22.94236,9.70764,12.60493,12.60633,22.59495,22.59338,3.82051,3.86552,22.91567,9.59720,22.92167,9.70879,0,0,
3,EIS,00:00:49.503,00:00:54.553,0,0,EISPR_UCT_200_3kHz,,,1.00,3000.00,2249.683,0,11,14,36,2,16.00000,12.60463,22.76020,2.36368,2232.558,0.00000,0.01,10.00,3,0,0.05,22.88261,5.92900,12.60477,12.60572,22.75817,22.76003,2.31713,2.35482,22.87582,5.81356,22.88152,5.90698,0,0,
3,EIS,00:01:06.609,00:01:11.659,0,0,EISPR_UCT_200_3kHz,,,1.00,3000.00,1687.024,0,11,14,36,3,16.00000,12.60460,22.97563,1.19208,1684.211,0.00000,0.01,10.00,3,0,0.05,23.00654,2.97010,12.60435,12.60653,22.97243,22.97044,1.15828,1.18897,23.00161,2.88643,23.00119,2.96302,0,0,
3,EIS,00:01:23.714,00:01:28.764,0,0,EISPR_UCT_200_3kHz,,,1.00,3000.00,1265.090,0,11,14,36,4,16.00000,12.60452,23.23836,0.19475,1263.158,0.00000,0.01,10.00,3,0,0.05,23.23917,0.48015,12.60549,12.60627,23.24392,23.24205,0.17475,0.19628,23.24458,0.43075,23.24288,0.48386,0,0,
3,EIS,00:01:41.178,00:01:46.228,0,0,EISPR_UCT_200_3kHz,,,1.00,3000.00,948.683,0,11,14,36,5,16.00000,12.60445,23.56591,-0.62858,950.495,0.00000,0.01,10.00,3,0,0.05,23.57429,-1.52789,12.60464,12.60527,23.57249,23.56721,-0.63728,-0.62346,23.58110,-1.54861,23.57546,-1.51537,0,0,
3,EIS,00:01:58.585,00:02:03.635,0,0,EISPR_UCT_200_3kHz,,,1.00,3000.00,711.412,0,11,14,36,6,16.00000,12.60434,23.96743,-1.35359,711.111,0.00000,0.01,10.00,3,0,0.05,24.00562,-3.23242,12.60431,12.60638,23.97299,23.96806,-1.36961,-1.35716,24.01208,-3.26984,24.00645,-3.24083,0,0,
3,EIS,00:02:16.945,00:02:21.995,0,0,EISPR_UCT_200_3kHz,,,1.00,3000.00,533.484,0,11,14,36,7,16.00000,12.60429,24.41796,-1.99308,533.333,0.00000,0.01,10.00,3,0,0.05,24.49916,-4.66634,12.60400,12.60700,24.41568,24.41410,-2.00459,-1.99376,24.49783,-4.69360,24.49537,-4.66865,0,0,
3,EIS,00:02:35.898,00:02:40.948,0,0,EISPR_UCT_200_3kHz,,,1.00,3000.00,400.056,0,11,14,36,8,16.00000,12.60417,24.91241,-2.56135,400.000,0.00000,0.01,10.00,3,0,0.05,25.04374,-5.87019,12.60489,12.60632,24.92083,24.91923,-2.58047,-2.57431,25.05407,-5.91173,25.05185,-5.89809,0,0,
3,EIS,00:02:55.337,00:03:00.387,0,0,EISPR_UCT_200_3kHz,,,1.00,3000.00,300.000,0,11,14,36,9,16.00000,12.60416,25.45636,-3.14062,300.000,0.00000,0.01,10.00,3,0,0.05,25.64936,-7.03318,12.60571,12.60470,25.45137,25.45191,-3.14093,-3.13443,25.64445,-7.03526,25.64419,-7.02070,0,0,
3,EIS,00:03:15.185,00:03:20.235,0,0,EISPR_UCT_200_3kHz,,,1.00,3000.00,224.968,0,11,14,36,10,16.00000,12.60421,26.01896,-3.70956,224.824,0.00000,0.01,10.00,3,0,0.05,26.28207,-8.11405,12.60464,12.60610,26.03226,26.01845,-3.71112,-3.71305,26.29546,-8.11334,26.28205,-8.12174,0,0,
3,EIS,00:03:33.782,00:03:38.832,0,0,EISPR_UCT_200_3kHz,,,1.00,3000.00,168.702,0,11,14,36,11,16.00000,12.60393,26.62283,-4.34471,168.421,0.00000,0.01,10.00,3,0,0.05,26.97502,-9.26867,12.60581,12.60447,26.61621,26.61332,-4.34392,-4.34368,26.96835,-9.26928,26.96547,-9.26977,0,0,
3,EIS,00:03:53.421,00:03:58.471,0,0,EISPR_UCT_200_3kHz,,,1.00,3000.00,126.509,0,11,14,36,12,16.00000,12.60391,27.25731,-5.06213,126.649,0.00000,0.01,10.00,3,0,0.05,27.72338,-10.52090,12.60581,12.60711,27.25676,27.25811,-5.06279,-5.06198,27.72296,-10.52244,27.72414,-10.52030,0,0,
3,EIS,00:04:13.846,00:04:18.896,0,0,EISPR_UCT_200_3kHz,,,1.00,3000.00,94.868,0,11,14,36,13,16.00000,12.60385,28.00377,-5.97425,94.862,0.00000,0.01,10.00,3,0,0.05,28.63394,-12.04279,12.60310,12.60592,28.00002,28.00159,-5.97616,-5.97331,28.63067,-12.04809,28.63162,-12.04187,0,0,
3,EIS,00:04:33.768,00:04:38.818,0,0,EISPR_UCT_200_3kHz,,,1.00,3000.00,71.141,0,11,14,36,14,16.00000,12.60465,28.90321,-7.06140,71.217,0.00000,0.01,10.00,3,0,0.05,29.75330,-13.72910,12.60433,12.60677,28.89285,28.90530,-7.05124,-7.05975,29.74083,-13.71482,29.75494,-13.72506,0,0,
3,EIS,00:04:54.666,00:04:59.716,0,0,EISPR_UCT_200_3kHz,,,1.00,3000.00,53.348,0,11,14,36,15,16.00000,12.60239,30.04180,-8.35906,53.333,0.00000,0.01,10.00,3,0,0.05,31.18307,-15.54910,12.60430,12.60645,30.03242,30.04530,-8.37501,-8.36797,31.17831,-15.58196,31.18882,-15.56316,0,0,
3,EIS,00:05:13.495,00:05:18.545,0,0,EISPR_UCT_200_3kHz,,,1.00,3000.00,40.006,0,11,14,36,16,16.00000,12.60370,31.53588,-9.87669,40.000,0.00000,0.01,10.00,3,0,0.05,33.04634,-17.38999,12.60590,12.60438,31.53754,31.52243,-9.86864,-9.87561,33.04553,-17.37580,33.03318,-17.39517,0,0,
3,EIS,00:05:33.692,00:05:38.742,0,0,EISPR_UCT_200_3kHz,,,1.00,3000.00,30.000,0,11,14,36,17,16.00000,12.60374,33.44906,-11.46954,30.000,0.00000,0.01,10.00,3,0,0.05,35.36086,-18.92662,12.60262,12.60586,33.45190,33.44725,-11.47034,-11.48535,35.36380,-18.92635,35.36428,-18.95180,0,0,
3,EIS,00:05:52.649,00:05:57.699,0,0,EISPR_UCT_200_3kHz,,,1.00,3000.00,22.497,0,11,14,36,18,16.00000,12.60191,35.89359,-13.07113,22.472,0.00000,0.01,10.00,3,0,0.05,38.19953,-20.00977,12.60433,12.60735,35.89100,35.89487,-13.05294,-13.05024,38.19088,-19.98546,38.19359,-19.97967,0,0,
3,EIS,00:06:12.477,00:06:17.527,0,0,EISPR_UCT_200_3kHz,,,1.00,3000.00,16.870,0,11,14,36,19,16.00000,12.60367,38.80076,-14.44798,16.854,0.00000,0.01,10.00,3,0,0.05,41.40342,-20.42349,12.60250,12.60455,38.78255,38.78234,-14.43897,-14.44273,41.38321,-20.42059,41.38432,-20.42557,0,0,
3,EIS,00:06:33.067,00:06:38.117,0,0,EISPR_UCT_200_3kHz,,,1.00,3000.00,12.651,0,11,14,36,20,16.00000,12.60147,42.05716,-15.43941,12.658,0.00000,0.01,10.00,3,0,0.05,44.80157,-20.15845,12.60438,12.60681,42.05052,42.03662,-15.44530,-15.44079,44.79736,-20.16846,44.78276,-20.16917,0,0,
3,EIS,00:06:52.221,00:06:57.271,0,0,EISPR_UCT_200_3kHz,,,1.00,3000.00,9.487,0,11,14,36,21,16.00000,12.60366,45.43864,-16.02214,9.494,0.00000,0.01,10.00,3,0,0.05,48.18069,-19.42318,12.60500,12.60795,45.40025,45.40829,-16.05621,-16.05555,48.15583,-19.47661,48.16319,-19.47267,0,0,
3,EIS,00:07:12.436,00:07:17.486,0,0,EISPR_UCT_200_3kHz,,,1.00,3000.00,7.114,0,11,14,36,22,16.00000,12.60371,48.70699,-16.30173,7.109,0.00000,0.01,10.00,3,0,0.05,51.36261,-18.50486,12.60187,12.60596,48.69983,48.68751,-16.28353,-16.28711,51.35004,-18.48814,51.33950,-18.49629,0,0,
3,EIS,00:07:31.425,00:07:36.475,0,0,EISPR_UCT_200_3kHz,,,1.00,3000.00,5.335,0,11,14,36,23,16.00000,12.60610,51.75614,-16.33564,5.338,0.00000,0.01,10.00,3,0,0.05,54.27293,-17.51711,12.60426,12.60684,51.78956,51.73193,-16.37346,-16.35537,54.31619,-17.54454,54.25579,-17.54467,0,0,
3,EIS,00:07:51.457,00:07:56.507,0,0,EISPR_UCT_200_3kHz,,,1.00,3000.00,4.001,0,11,14,36,24,16.00000,12.60357,54.56974,-16.46742,4.000,0.00000,0.01,10.00,3,0,0.05,57.00029,-16.79215,12.60719,12.60281,54.56518,54.57437,-16.43586,-16.43926,56.98681,-16.76310,56.99658,-16.76370,0,0,
3,EIS,00:08:12.256,00:08:17.306,0,0,EISPR_UCT_200_3kHz,,,1.00,3000.00,3.000,0,11,14,36,25,16.00000,12.60654,57.18783,-16.76580,3.000,0.00000,0.01,10.00,3,0,0.05,59.59480,-16.33959,12.60419,12.60671,57.11462,57.17374,-16.77868,-16.74582,59.52818,-16.37132,59.57565,-16.32497,0,0,
3,EIS,00:08:31.599,00:08:36.649,0,0,EISPR_UCT_200_3kHz,,,1.00,3000.00,2.250,0,11,14,36,26,16.00000,12.60352,59.64966,-17.37372,2.252,0.00000,0.01,10.00,3,0,0.05,62.12832,-16.23887,12.60205,12.60860,59.65343,59.60482,-17.44496,-17.40512,62.15190,-16.30096,62.09406,-16.27826,0,0,
3,EIS,00:08:52.039,00:08:57.089,0,0,EISPR_UCT_200_3kHz,,,1.00,3000.00,1.687,0,11,14,36,27,16.00000,12.60342,62.23023,-18.33899,1.685,0.00000,0.01,10.00,3,0,0.05,64.87619,-16.42002,12.60401,12.60475,62.27772,62.25523,-18.34989,-18.32545,64.92482,-16.41740,64.89634,-16.40232,0,0,
3,EIS,00:09:11.348,00:09:16.398,0,0,EISPR_UCT_200_3kHz,,,1.00,3000.00,1.265,0,11,14,36,28,16.00000,12.60555,64.85979,-19.77581,1.267,0.00000,0.01,10.00,3,0,0.05,67.80763,-16.95651,12.60410,12.60297,64.81192,64.86057,-19.75290,-19.71022,67.75517,-16.94979,67.78928,-16.90329,0,0,
3,EIS,00:09:31.385,00:09:36.435,0,0,EISPR_UCT_200_3kHz,,,1.00,3000.00,1.000,0,11,14,36,29,16.00000,12.60335,67.09210,-21.24075,1.000,0.00000,0.01,10.00,3,0,0.05,70.37414,-17.56731,12.60081,12.60786,67.08036,67.09280,-21.17663,-21.15779,70.34362,-17.52041,70.34981,-17.50273,0,0,

File: EIS/Batch A/All/6811_EIS00001.csv


Measurement ID,6811
Battery Name,HR12-9
Battery Type,AGM VRLA
Circuit,Eis_080
Program,312 - UCT_AST9AH_EIS
Start Time,2024/03/04 12:58:22
End Time,2024/03/04 13:06:26
Test section,EIS00001
Comment,UCT_AST_9AH_A1 Before Harness Fix
OrderNo,UCT002
Producer,ASTERION
Type,AGM VRLA
Nominal Voltage,12
Nominal Current,1
Nominal Capacity,9
Cells,6
Maximum Voltage,12.9
Gassing Voltage,14.4
Break Voltage,10.5
Charge Factor,0
Impedance,0
Cold Cranking Current,2.7
Energy Density,0
Comment,



Step,Status,Step Time,Prog Time,Cycle,Cycle Level,Procedure,Voltage,Current,StartFreq,EndFreq,SetFreq,AAcMax,VAcMin,VAcMax,mvIdeal,Go,Status,U1,Zreal1,Zimg1,ActFreq,EisError,AACStart,MinIntervalTime,CountOfPeriods,VRelativ,AAmplitude,NomVal1,Phase1,U2,U3,Zreal2,Zreal3,Zimg2,Zimg3,NomVal2,Phase2,NomVal3,Phase3,EisStart,EisFinish,
[],[],[hh:mm:ss.ttt],[hh:mm:ss.ttt],[],[],[],[V],[A],[EIS],[EIS],[EIS],[EIS],[EIS],[EIS],[EIS],[EIS],[EIS],[EIS],[EIS],[EIS],[EIS],[EIS],[EIS],[EIS],[EIS],[EIS],[EIS],[EIS],[EIS],[EIS],[EIS],[EIS],[EIS],[EIS],[EIS],[EIS],[EIS],[EIS],[EIS],[EisStart],[EisFinish],
3,MSG,00:00:00.000,00:00:05.041,0,0,UCT_AST9AH_EIS,StartFreq: 5.000 EndFreq: 3000.000,,,,,,,,,,,,,,,,,,,,,,,,,,,,,,,,,,,
3,MSG,00:00:00.000,00:00:05.041,0,0,UCT_AST9AH_EIS,MvIdeal:    36 AAcStart:  0.01,,,,,,,,,,,,,,,,,,,,,,,,,,,,,,,,,,,
3,MSG,00:00:00.000,00:00:05.041,0,0,UCT_AST9AH_EIS,Time: 10.000 Peri:  3,,,,,,,,,,,,,,,,,,,,,,,,,,,,,,,,,,,
3,EIS,00:00:33.018,00:00:38.059,0,0,UCT_AST9AH_EIS,,,5.00,3000.00,3000.000,0,11,14,36,1,16.00000,12.60460,22.55758,3.87852,3000.000,0.00000,0.01,10.00,3,0,0.05,22.88859,9.75597,12.60473,12.60625,22.54620,22.54859,3.82821,3.87595,22.86889,9.63657,22.87929,9.75344,0,0,
3,EIS,00:00:49.873,00:00:54.914,0,0,UCT_AST9AH_EIS,,,5.00,3000.00,2249.683,0,11,14,36,2,16.00000,12.60453,22.73114,2.36055,2232.558,0.00000,0.01,10.00,3,0,0.05,22.85338,5.92873,12.60491,12.60582,22.73001,22.73240,2.31561,2.35157,22.84765,5.81692,22.85371,5.90600,0,0,
3,EIS,00:01:06.908,00:01:11.949,0,0,UCT_AST9AH_EIS,,,5.00,3000.00,1687.024,0,11,14,36,3,16.00000,12.60443,22.95231,1.19352,1684.211,0.00000,0.01,10.00,3,0,0.05,22.98332,2.97670,12.60526,12.60573,22.94748,22.94637,1.15845,1.18552,22.97671,2.89000,22.97697,2.95754,0,0,
3,EIS,00:01:24.321,00:01:29.362,0,0,UCT_AST9AH_EIS,,,5.00,3000.00,1265.090,0,11,14,36,4,16.00000,12.60488,23.22227,0.19411,1263.158,0.00000,0.01,10.00,3,0,0.05,23.22308,0.47891,12.60482,12.60524,23.22784,23.22320,0.18268,0.20113,23.22856,0.45060,23.22407,0.49621,0,0,
3,EIS,00:01:41.999,00:01:47.040,0,0,UCT_AST9AH_EIS,,,5.00,3000.00,948.683,0,11,14,36,5,16.00000,12.60435,23.55076,-0.62856,950.495,0.00000,0.01,10.00,3,0,0.05,23.55914,-1.52884,12.60427,12.60603,23.55575,23.55971,-0.63467,-0.62286,23.56430,-1.54336,23.56794,-1.51441,0,0,
3,EIS,00:01:59.507,00:02:04.548,0,0,UCT_AST9AH_EIS,,,5.00,3000.00,711.412,0,11,14,36,6,16.00000,12.60431,23.94897,-1.35703,711.111,0.00000,0.01,10.00,3,0,0.05,23.98739,-3.24311,12.60430,12.60644,23.95009,23.94703,-1.36730,-1.35605,23.98909,-3.26744,23.98540,-3.24102,0,0,
3,EIS,00:02:17.749,00:02:22.790,0,0,UCT_AST9AH_EIS,,,5.00,3000.00,533.484,0,11,14,36,7,16.00000,12.60414,24.38848,-1.98539,533.333,0.00000,0.01,10.00,3,0,0.05,24.46916,-4.65401,12.60477,12.60643,24.39315,24.38409,-1.99627,-1.98600,24.47470,-4.67851,24.46484,-4.65627,0,0,
3,EIS,00:02:36.178,00:02:41.219,0,0,UCT_AST9AH_EIS,,,5.00,3000.00,400.056,0,11,14,36,8,16.00000,12.60298,24.86806,-2.57147,400.000,0.00000,0.01,10.00,3,0,0.05,25.00066,-5.90367,12.60469,12.60489,24.86970,24.87170,-2.58500,-2.58043,25.00368,-5.93411,25.00520,-5.92323,0,0,
3,EIS,00:02:55.583,00:03:00.624,0,0,UCT_AST9AH_EIS,,,5.00,3000.00,300.000,0,11,14,36,9,16.00000,12.60412,25.41888,-3.12640,300.000,0.00000,0.01,10.00,3,0,0.05,25.61042,-7.01188,12.60567,12.60469,25.41062,25.41568,-3.12981,-3.12764,25.60264,-7.02173,25.60740,-7.01553,0,0,
3,EIS,00:03:16.326,00:03:21.367,0,0,UCT_AST9AH_EIS,,,5.00,3000.00,224.968,0,11,14,36,10,16.00000,12.60278,25.97147,-3.69795,224.824,0.00000,0.01,10.00,3,0,0.05,26.23342,-8.10359,12.60457,12.60641,25.97606,25.97430,-3.71117,-3.70095,26.23982,-8.13077,26.23664,-8.10921,0,0,
3,EIS,00:03:35.055,00:03:40.096,0,0,UCT_AST9AH_EIS,,,5.00,3000.00,168.702,0,11,14,36,11,16.00000,12.60397,26.56929,-4.33432,168.421,0.00000,0.01,10.00,3,0,0.05,26.92050,-9.26520,12.60600,12.60456,26.56298,26.56117,-4.33338,-4.33458,26.91412,-9.26539,26.91253,-9.26853,0,0,
3,EIS,00:03:54.864,00:03:59.905,0,0,UCT_AST9AH_EIS,,,5.00,3000.00,126.509,0,11,14,36,12,16.00000,12.60392,27.21230,-5.05599,126.649,0.00000,0.01,10.00,3,0,0.05,27.67802,-10.52541,12.60465,12.60607,27.20868,27.20909,-5.06300,-5.06287,27.67573,-10.54105,27.67611,-10.54064,0,0,
3,EIS,00:04:15.538,00:04:20.579,0,0,UCT_AST9AH_EIS,,,5.00,3000.00,94.868,0,11,14,36,13,16.00000,12.60474,27.95843,-5.96655,94.862,0.00000,0.01,10.00,3,0,0.05,28.58799,-12.04665,12.60458,12.60613,27.94729,27.95724,-5.96154,-5.96015,28.57606,-12.04150,28.58549,-12.03462,0,0,
3,EIS,00:04:35.174,00:04:40.215,0,0,UCT_AST9AH_EIS,,,5.00,3000.00,71.141,0,11,14,36,14,16.00000,12.60380,28.83642,-7.05023,71.217,0.00000,0.01,10.00,3,0,0.05,29.68577,-13.73876,12.60503,12.60672,28.83051,28.83978,-7.05165,-7.04866,29.68036,-13.74413,29.68866,-13.73427,0,0,
3,EIS,00:04:55.981,00:05:01.022,0,0,UCT_AST9AH_EIS,,,5.00,3000.00,53.348,0,11,14,36,15,16.00000,12.60238,29.98131,-8.34691,53.333,0.00000,0.01,10.00,3,0,0.05,31.12153,-15.55741,12.60454,12.60721,29.97379,29.98081,-8.35516,-8.35123,31.11650,-15.57574,31.12221,-15.56532,0,0,
3,EIS,00:05:14.738,00:05:19.779,0,0,UCT_AST9AH_EIS,,,5.00,3000.00,40.006,0,11,14,36,16,16.00000,12.60392,31.46377,-9.84439,40.000,0.00000,0.01,10.00,3,0,0.05,32.96788,-17.37387,12.60507,12.60666,31.46002,31.46339,-9.85248,-9.84878,32.96671,-17.38923,32.96882,-17.38134,0,0,
3,EIS,00:05:35.313,00:05:40.354,0,0,UCT_AST9AH_EIS,,,5.00,3000.00,30.000,0,11,14,36,17,16.00000,12.60384,33.40155,-11.44302,30.000,0.00000,0.01,10.00,3,0,0.05,35.30731,-18.91093,12.60402,12.60402,33.38883,33.38772,-11.44516,-11.45559,35.29597,-18.92090,35.29830,-18.93750,0,0,
3,EIS,00:05:54.122,00:05:59.163,0,0,UCT_AST9AH_EIS,,,5.00,3000.00,22.497,0,11,14,36,18,16.00000,12.60184,35.83565,-13.03877,22.472,0.00000,0.01,10.00,3,0,0.05,38.13402,-19.99388,12.60451,12.60671,35.84594,35.84668,-13.02516,-13.03889,38.13904,-19.96938,38.14443,-19.98838,0,0,
3,EIS,00:06:13.858,00:06:18.899,0,0,UCT_AST9AH_EIS,,,5.00,3000.00,16.870,0,11,14,36,19,16.00000,12.60376,38.73333,-14.40411,16.854,0.00000,0.01,10.00,3,0,0.05,41.32492,-20.39910,12.60281,12.60689,38.72610,38.71005,-14.39312,-14.42530,41.31431,-20.38831,41.31050,-20.43791,0,0,
3,EIS,00:06:34.631,00:06:39.672,0,0,UCT_AST9AH_EIS,,,5.00,3000.00,12.651,0,11,14,36,20,16.00000,12.60189,41.97763,-15.39354,12.658,0.00000,0.01,10.00,3,0,0.05,44.71110,-20.13840,12.60439,12.60733,41.96044,41.96634,-15.38658,-15.38424,44.69257,-20.13761,44.69730,-20.13219,0,0,
3,EIS,00:06:53.707,00:06:58.748,0,0,UCT_AST9AH_EIS,,,5.00,3000.00,9.487,0,11,14,36,21,16.00000,12.60375,45.33729,-15.96821,9.494,0.00000,0.01,10.00,3,0,0.05,48.06718,-19.40273,12.60203,12.60521,45.33806,45.34293,-15.95789,-15.96026,48.06448,-19.39082,48.06985,-19.39156,0,0,
3,EIS,00:07:14.480,00:07:19.521,0,0,UCT_AST9AH_EIS,,,5.00,3000.00,7.114,0,11,14,36,22,16.00000,12.60373,48.64264,-16.20769,7.109,0.00000,0.01,10.00,3,0,0.05,51.27178,-18.42803,12.60673,12.60355,48.62694,48.63904,-16.19876,-16.21181,51.25406,-18.42411,51.26967,-18.43367,0,0,
3,EIS,00:07:33.331,00:07:38.372,0,0,UCT_AST9AH_EIS,,,5.00,3000.00,5.335,0,11,14,36,23,16.00000,12.60366,51.66558,-16.27252,5.338,0.00000,0.01,10.00,3,0,0.05,54.16758,-17.48227,12.60436,12.60298,51.64210,51.66845,-16.27817,-16.29069,54.14689,-17.49544,54.17578,-17.49969,0,0,
3,EIS,00:07:52.854,00:07:57.895,0,0,UCT_AST9AH_EIS,,,5.00,3000.00,5.000,0,11,14,36,24,16.00000,12.60365,52.32709,-16.29834,5.000,0.00000,0.01,10.00,3,0,0.05,54.80657,-17.30027,12.60715,12.60833,52.30067,52.27752,-16.30106,-16.28258,54.78215,-17.31120,54.75455,-17.29995,0,0,

File: EIS/Batch A/All/6812_EIS00001.csv


Measurement ID,6812
Battery Name,HR12-9
Battery Type,AGM VRLA
Circuit,Eis_080
Program,312 - UCT_AST9AH_EIS
Start Time,2024/03/04 14:24:51
End Time,2024/03/04 14:32:53
Test section,EIS00001
Comment,UCT_AST_9AH_A1 After Harness Fix
OrderNo,UCT002
Producer,ASTERION
Type,AGM VRLA
Nominal Voltage,12
Nominal Current,1
Nominal Capacity,9
Cells,6
Maximum Voltage,12.9
Gassing Voltage,14.4
Break Voltage,10.5
Charge Factor,0
Impedance,0
Cold Cranking Current,2.7
Energy Density,0
Comment,



Step,Status,Step Time,Prog Time,Cycle,Cycle Level,Procedure,Voltage,Current,StartFreq,EndFreq,SetFreq,AAcMax,VAcMin,VAcMax,mvIdeal,Go,Status,U1,Zreal1,Zimg1,ActFreq,EisError,AACStart,MinIntervalTime,CountOfPeriods,VRelativ,AAmplitude,NomVal1,Phase1,U2,U3,Zreal2,Zreal3,Zimg2,Zimg3,NomVal2,Phase2,NomVal3,Phase3,EisStart,EisFinish,
[],[],[hh:mm:ss.ttt],[hh:mm:ss.ttt],[],[],[],[V],[A],[EIS],[EIS],[EIS],[EIS],[EIS],[EIS],[EIS],[EIS],[EIS],[EIS],[EIS],[EIS],[EIS],[EIS],[EIS],[EIS],[EIS],[EIS],[EIS],[EIS],[EIS],[EIS],[EIS],[EIS],[EIS],[EIS],[EIS],[EIS],[EIS],[EIS],[EIS],[EisStart],[EisFinish],
3,MSG,00:00:00.000,00:00:05.045,0,0,UCT_AST9AH_EIS,StartFreq: 5.000 EndFreq: 3000.000,,,,,,,,,,,,,,,,,,,,,,,,,,,,,,,,,,,
3,MSG,00:00:00.000,00:00:05.045,0,0,UCT_AST9AH_EIS,MvIdeal:    36 AAcStart:  0.01,,,,,,,,,,,,,,,,,,,,,,,,,,,,,,,,,,,
3,MSG,00:00:00.000,00:00:05.045,0,0,UCT_AST9AH_EIS,Time: 10.000 Peri:  3,,,,,,,,,,,,,,,,,,,,,,,,,,,,,,,,,,,
3,EIS,00:00:32.403,00:00:37.448,0,0,UCT_AST9AH_EIS,,,5.00,3000.00,3000.000,0,11,14,36,1,16.00000,12.60586,20.87467,3.88271,3000.000,0.00000,0.01,10.00,3,0,0.05,21.23269,10.53666,12.60586,12.60713,20.86000,20.85583,3.78246,3.82880,21.20016,10.27755,21.20437,10.40276,0,0,
3,EIS,00:00:49.370,00:00:54.415,0,0,UCT_AST9AH_EIS,,,5.00,3000.00,2249.683,0,11,14,36,2,16.00000,12.60522,21.00620,2.37691,2232.558,0.00000,0.01,10.00,3,0,0.05,21.14025,6.45572,12.60581,12.60707,21.00438,21.00824,2.28829,2.32527,21.12866,6.21747,21.13654,6.31599,0,0,
3,EIS,00:01:06.841,00:01:11.886,0,0,UCT_AST9AH_EIS,,,5.00,3000.00,1687.024,0,11,14,36,3,16.00000,12.60598,21.20075,1.20095,1684.211,0.00000,0.01,10.00,3,0,0.05,21.23474,3.24216,12.60579,12.60629,21.20118,21.20075,1.14279,1.16841,21.23195,3.08538,21.23292,3.15449,0,0,
3,EIS,00:01:24.755,00:01:29.800,0,0,UCT_AST9AH_EIS,,,5.00,3000.00,1265.090,0,11,14,36,4,16.00000,12.60592,21.43361,0.20891,1263.158,0.00000,0.01,10.00,3,0,0.05,21.43463,0.55843,12.60575,12.60661,21.43987,21.43747,0.16731,0.18609,21.44052,0.44712,21.43828,0.49735,0,0,
3,EIS,00:01:41.968,00:01:47.013,0,0,UCT_AST9AH_EIS,,,5.00,3000.00,948.683,0,11,14,36,5,16.00000,12.60574,21.75942,-0.62026,950.495,0.00000,0.01,10.00,3,0,0.05,21.76826,-1.63280,12.60566,12.60674,21.75823,21.76229,-0.65002,-0.63587,21.76793,-1.71119,21.77158,-1.67364,0,0,
3,EIS,00:02:00.044,00:02:05.089,0,0,UCT_AST9AH_EIS,,,5.00,3000.00,711.412,0,11,14,36,6,16.00000,12.60516,22.12725,-1.34290,711.111,0.00000,0.01,10.00,3,0,0.05,22.16796,-3.47301,12.60471,12.60741,22.13220,22.10803,-1.36506,-1.34231,22.17425,-3.52940,22.14874,-3.47450,0,0,
3,EIS,00:02:18.161,00:02:23.206,0,0,UCT_AST9AH_EIS,,,5.00,3000.00,533.484,0,11,14,36,7,16.00000,12.60454,22.55241,-1.97724,533.333,0.00000,0.01,10.00,3,0,0.05,22.63892,-5.01050,12.60554,12.60563,22.55706,22.55469,-1.99665,-1.98921,22.64526,-5.05839,22.64224,-5.04017,0,0,
3,EIS,00:02:36.613,00:02:41.658,0,0,UCT_AST9AH_EIS,,,5.00,3000.00,400.056,0,11,14,36,8,16.00000,12.60419,23.02757,-2.55984,400.000,0.00000,0.01,10.00,3,0,0.05,23.16941,-6.34318,12.60451,12.60665,23.03088,23.03161,-2.58097,-2.57343,23.17505,-6.39420,23.17494,-6.37548,0,0,
3,EIS,00:02:55.754,00:03:00.799,0,0,UCT_AST9AH_EIS,,,5.00,3000.00,300.000,0,11,14,36,9,16.00000,12.60440,23.55764,-3.13538,300.000,0.00000,0.01,10.00,3,0,0.05,23.76538,-7.58116,12.60552,12.60573,23.55751,23.55313,-3.14047,-3.13394,23.76592,-7.59337,23.76072,-7.57917,0,0,
3,EIS,00:03:15.896,00:03:20.941,0,0,UCT_AST9AH_EIS,,,5.00,3000.00,224.968,0,11,14,36,10,16.00000,12.16520,4.93323,0.10400,224.824,0.00000,0.01,10.00,3,0,0.05,4.93433,1.20775,12.17468,12.46778,-29.65757,-30.29080,-0.62949,-0.65510,29.66425,1.21593,30.29788,1.23895,0,0,
3,EIS,00:03:35.215,00:03:40.260,0,0,UCT_AST9AH_EIS,,,5.00,3000.00,168.702,0,11,14,36,11,16.00000,12.52980,24.72240,-4.24537,168.421,0.00000,0.01,10.00,3,0,0.05,25.08426,-9.74390,12.53540,12.53229,24.72014,24.72419,-4.24612,-4.24869,25.08216,-9.74646,25.08659,-9.75067,0,0,
3,EIS,00:03:54.758,00:03:59.803,0,0,UCT_AST9AH_EIS,,,5.00,3000.00,126.509,0,11,14,36,12,16.00000,12.54966,25.35480,-4.97064,126.649,0.00000,0.01,10.00,3,0,0.05,25.83744,-11.09178,12.55285,12.55072,25.35258,25.35217,-4.96219,-4.96286,25.83364,-11.07435,25.83336,-11.07597,0,0,
3,EIS,00:04:15.554,00:04:20.599,0,0,UCT_AST9AH_EIS,,,5.00,3000.00,94.868,0,11,14,36,13,16.00000,12.56112,26.08454,-5.84794,94.862,0.00000,0.01,10.00,3,0,0.05,26.73204,-12.63631,12.56033,12.56253,26.08405,26.07885,-5.84370,-5.83754,26.73063,-12.62765,26.72421,-12.61720,0,0,
3,EIS,00:04:34.625,00:04:39.670,0,0,UCT_AST9AH_EIS,,,5.00,3000.00,71.141,0,11,14,36,14,16.00000,12.56512,26.96634,-6.89982,71.217,0.00000,0.01,10.00,3,0,0.05,27.83507,-14.35224,12.56710,12.56874,26.95096,26.95013,-6.90180,-6.89124,27.82066,-14.36403,27.81723,-14.34338,0,0,
3,EIS,00:04:55.326,00:05:00.371,0,0,UCT_AST9AH_EIS,,,5.00,3000.00,53.348,0,11,14,36,15,16.00000,12.57070,28.10797,-8.14565,53.333,0.00000,0.01,10.00,3,0,0.05,29.26448,-16.16152,12.56894,12.57299,28.10643,28.10591,-8.14366,-8.16640,29.26245,-16.15862,29.26828,-16.20166,0,0,
3,EIS,00:05:14.591,00:05:19.636,0,0,UCT_AST9AH_EIS,,,5.00,3000.00,40.006,0,11,14,36,16,16.00000,12.57273,29.57944,-9.57739,40.000,0.00000,0.01,10.00,3,0,0.05,31.09131,-17.94119,12.57404,12.57637,29.59044,29.58106,-9.57562,-9.57497,31.10124,-17.93185,31.09211,-17.93604,0,0,
3,EIS,00:05:34.524,00:05:39.569,0,0,UCT_AST9AH_EIS,,,5.00,3000.00,30.000,0,11,14,36,17,16.00000,12.57715,31.48889,-11.08964,30.000,0.00000,0.01,10.00,3,0,0.05,33.38458,-19.40106,12.57656,12.57743,31.47818,31.48388,-11.09203,-11.09597,33.37528,-19.41103,33.38196,-19.41416,0,0,
3,EIS,00:05:53.357,00:05:58.402,0,0,UCT_AST9AH_EIS,,,5.00,3000.00,22.497,0,11,14,36,18,16.00000,12.57772,33.91723,-12.54167,22.472,0.00000,0.01,10.00,3,0,0.05,36.16175,-20.29303,12.57954,12.57766,33.89414,33.89870,-12.54174,-12.54108,36.14011,-20.30582,36.14416,-20.30233,0,0,
3,EIS,00:06:12.804,00:06:17.849,0,0,UCT_AST9AH_EIS,,,5.00,3000.00,16.870,0,11,14,36,19,16.00000,12.57901,36.68625,-13.79224,16.854,0.00000,0.01,10.00,3,0,0.05,39.19320,-20.60381,12.57990,12.57879,36.68466,36.67592,-13.77338,-13.79949,39.18507,-20.57881,39.18608,-20.61905,0,0,
3,EIS,00:06:33.393,00:06:38.438,0,0,UCT_AST9AH_EIS,,,5.00,3000.00,12.651,0,11,14,36,20,16.00000,12.58062,39.77830,-14.64611,12.658,0.00000,0.01,10.00,3,0,0.05,42.38893,-20.21337,12.58013,12.58055,39.79173,39.79588,-14.64361,-14.63065,42.40068,-20.20393,42.40010,-20.18556,0,0,
3,EIS,00:06:52.800,00:06:57.845,0,0,UCT_AST9AH_EIS,,,5.00,3000.00,9.487,0,11,14,36,21,16.00000,12.57952,43.10886,-15.12488,9.494,0.00000,0.01,10.00,3,0,0.05,45.68518,-19.33358,12.58246,12.58269,43.07149,43.06997,-15.09752,-15.08584,45.64087,-19.31670,45.63556,-19.30349,0,0,
3,EIS,00:07:13.103,00:07:18.148,0,0,UCT_AST9AH_EIS,,,5.00,3000.00,7.114,0,11,14,36,22,16.00000,12.58303,46.22483,-15.17049,7.109,0.00000,0.01,10.00,3,0,0.05,48.65058,-18.16928,12.58107,12.58504,46.20112,46.21422,-15.18748,-15.19791,48.63336,-18.19701,48.64906,-18.20386,0,0,
3,EIS,00:07:31.904,00:07:36.949,0,0,UCT_AST9AH_EIS,,,5.00,3000.00,5.335,0,11,14,36,23,16.00000,12.58385,49.04126,-15.20260,5.338,0.00000,0.01,10.00,3,0,0.05,51.34359,-17.22323,12.58600,12.58362,49.04381,49.01936,-15.19538,-15.21263,51.34389,-17.21470,51.32564,-17.24116,0,0,
3,EIS,00:07:50.964,00:07:56.009,0,0,UCT_AST9AH_EIS,,,5.00,3000.00,5.000,0,11,14,36,24,16.00000,12.58253,49.63862,-15.20307,5.000,0.00000,0.01,10.00,3,0,0.05,51.91460,-17.02852,12.58541,12.58479,49.66821,49.67869,-15.19346,-15.20328,51.94008,-17.00883,51.95298,-17.01580,0,0,

File: EIS/Batch A/All/6814_EIS00001.csv


Measurement ID,6814
Battery Name,HR12-9
Battery Type,AGM VRLA
Circuit,Eis_080
Program,312 - UCT_AST9AH_EIS
Start Time,2024/03/04 14:37:29
End Time,2024/03/04 14:45:31
Test section,EIS00001
Comment,UCT_AST_9AH_A1 After Harness Fix - REPEAT (Anomaly)
OrderNo,UCT002
Producer,ASTERION
Type,AGM VRLA
Nominal Voltage,12
Nominal Current,1
Nominal Capacity,9
Cells,6
Maximum Voltage,12.9
Gassing Voltage,14.4
Break Voltage,10.5
Charge Factor,0
Impedance,0
Cold Cranking Current,2.7
Energy Density,0
Comment,



Step,Status,Step Time,Prog Time,Cycle,Cycle Level,Procedure,Voltage,Current,StartFreq,EndFreq,SetFreq,AAcMax,VAcMin,VAcMax,mvIdeal,Go,Status,U1,Zreal1,Zimg1,ActFreq,EisError,AACStart,MinIntervalTime,CountOfPeriods,VRelativ,AAmplitude,NomVal1,Phase1,U2,U3,Zreal2,Zreal3,Zimg2,Zimg3,NomVal2,Phase2,NomVal3,Phase3,EisStart,EisFinish,
[],[],[hh:mm:ss.ttt],[hh:mm:ss.ttt],[],[],[],[V],[A],[EIS],[EIS],[EIS],[EIS],[EIS],[EIS],[EIS],[EIS],[EIS],[EIS],[EIS],[EIS],[EIS],[EIS],[EIS],[EIS],[EIS],[EIS],[EIS],[EIS],[EIS],[EIS],[EIS],[EIS],[EIS],[EIS],[EIS],[EIS],[EIS],[EIS],[EIS],[EisStart],[EisFinish],
3,MSG,00:00:00.000,00:00:05.048,0,0,UCT_AST9AH_EIS,StartFreq: 5.000 EndFreq: 3000.000,,,,,,,,,,,,,,,,,,,,,,,,,,,,,,,,,,,
3,MSG,00:00:00.000,00:00:05.048,0,0,UCT_AST9AH_EIS,MvIdeal:    36 AAcStart:  0.01,,,,,,,,,,,,,,,,,,,,,,,,,,,,,,,,,,,
3,MSG,00:00:00.000,00:00:05.048,0,0,UCT_AST9AH_EIS,Time: 10.000 Peri:  3,,,,,,,,,,,,,,,,,,,,,,,,,,,,,,,,,,,
3,EIS,00:00:33.149,00:00:38.197,0,0,UCT_AST9AH_EIS,,,5.00,3000.00,3000.000,0,11,14,36,1,16.00000,12.59284,19.04182,3.94522,3000.000,0.00000,0.01,10.00,3,0,0.05,19.44623,11.70533,12.59323,12.59417,19.03044,19.02556,3.89055,3.93293,19.42406,11.55424,19.42781,11.67957,0,0,
3,EIS,00:00:50.309,00:00:55.357,0,0,UCT_AST9AH_EIS,,,5.00,3000.00,2249.683,0,11,14,36,2,16.00000,12.59289,19.20132,2.41615,2232.558,0.00000,0.01,10.00,3,0,0.05,19.35274,7.17197,12.59334,12.59431,19.19569,19.20230,2.36861,2.40573,19.34127,7.03433,19.35241,7.14101,0,0,
3,EIS,00:01:07.373,00:01:12.421,0,0,UCT_AST9AH_EIS,,,5.00,3000.00,1687.024,0,11,14,36,3,16.00000,12.59344,19.41561,1.22740,1684.211,0.00000,0.01,10.00,3,0,0.05,19.45437,3.61725,12.59351,12.59416,19.41873,19.41531,1.20694,1.22806,19.45620,3.55656,19.45411,3.61925,0,0,
3,EIS,00:01:24.330,00:01:29.378,0,0,UCT_AST9AH_EIS,,,5.00,3000.00,1265.090,0,11,14,36,4,16.00000,12.59323,19.68237,0.22317,1263.158,0.00000,0.01,10.00,3,0,0.05,19.68363,0.64963,12.59421,12.59487,19.68410,19.67795,0.21324,0.22849,19.68525,0.62066,19.67928,0.66525,0,0,
3,EIS,00:01:41.641,00:01:46.689,0,0,UCT_AST9AH_EIS,,,5.00,3000.00,948.683,0,11,14,36,5,16.00000,12.59344,20.00622,-0.60003,950.495,0.00000,0.01,10.00,3,0,0.05,20.01522,-1.71792,12.59451,12.59517,20.00802,20.00266,-0.60641,-0.59604,20.01721,-1.73602,20.01154,-1.70679,0,0,
3,EIS,00:01:59.378,00:02:04.426,0,0,UCT_AST9AH_EIS,,,5.00,3000.00,711.412,0,11,14,36,6,16.00000,12.59365,20.39122,-1.32080,711.111,0.00000,0.01,10.00,3,0,0.05,20.43395,-3.70604,12.59327,12.59590,20.39953,20.39436,-1.33383,-1.32134,20.44309,-3.74097,20.43712,-3.70698,0,0,
3,EIS,00:02:17.857,00:02:22.905,0,0,UCT_AST9AH_EIS,,,5.00,3000.00,533.484,0,11,14,36,7,16.00000,12.59286,20.82986,-1.96017,533.333,0.00000,0.01,10.00,3,0,0.05,20.92188,-5.37593,12.59430,12.59466,20.83320,20.82385,-1.96645,-1.95868,20.92580,-5.39218,20.91576,-5.37340,0,0,
3,EIS,00:02:36.342,00:02:41.390,0,0,UCT_AST9AH_EIS,,,5.00,3000.00,400.056,0,11,14,36,8,16.00000,12.59341,21.31841,-2.54012,400.000,0.00000,0.01,10.00,3,0,0.05,21.46921,-6.79484,12.59441,12.59462,21.32534,21.32383,-2.55500,-2.54404,21.47786,-6.83208,21.47505,-6.80351,0,0,
3,EIS,00:02:55.346,00:03:00.394,0,0,UCT_AST9AH_EIS,,,5.00,3000.00,300.000,0,11,14,36,9,16.00000,12.59394,21.84477,-3.10052,300.000,0.00000,0.01,10.00,3,0,0.05,22.06371,-8.07828,12.59535,12.59579,21.84913,21.85223,-3.10957,-3.09914,22.06930,-8.09995,22.07090,-8.07199,0,0,
3,EIS,00:03:16.229,00:03:21.277,0,0,UCT_AST9AH_EIS,,,5.00,3000.00,224.968,0,11,14,36,10,16.00000,12.59354,22.41289,-3.67708,224.824,0.00000,0.01,10.00,3,0,0.05,22.71252,-9.31700,12.59482,12.59559,22.41988,22.40902,-3.68335,-3.68872,22.72044,-9.32975,22.71059,-9.34756,0,0,
3,EIS,00:03:35.173,00:03:40.221,0,0,UCT_AST9AH_EIS,,,5.00,3000.00,168.702,0,11,14,36,11,16.00000,12.59427,23.01075,-4.29879,168.421,0.00000,0.01,10.00,3,0,0.05,23.40885,-10.58184,12.59465,12.59572,23.01174,23.00960,-4.30242,-4.30556,23.41048,-10.59011,23.40896,-10.59863,0,0,
3,EIS,00:03:55.115,00:04:00.163,0,0,UCT_AST9AH_EIS,,,5.00,3000.00,126.509,0,11,14,36,12,16.00000,12.59554,23.63812,-5.03604,126.649,0.00000,0.01,10.00,3,0,0.05,24.16863,-12.02690,12.59508,12.59709,23.64277,23.63462,-5.03291,-5.02721,24.17252,-12.01735,24.16336,-12.00816,0,0,
3,EIS,00:04:15.591,00:04:20.639,0,0,UCT_AST9AH_EIS,,,5.00,3000.00,94.868,0,11,14,36,13,16.00000,12.59456,24.39166,-5.91374,94.862,0.00000,0.01,10.00,3,0,0.05,25.09831,-13.62835,12.59404,12.59623,24.38584,24.37590,-5.90825,-5.90262,25.09137,-13.61930,25.08038,-13.61215,0,0,
3,EIS,00:04:34.812,00:04:39.860,0,0,UCT_AST9AH_EIS,,,5.00,3000.00,71.141,0,11,14,36,14,16.00000,12.59472,25.29163,-6.96690,71.217,0.00000,0.01,10.00,3,0,0.05,26.23365,-15.40090,12.59403,12.59509,25.29072,25.35379,-6.97034,-7.00842,26.23369,-15.40866,26.30461,-15.45213,0,0,
3,EIS,00:04:55.979,00:05:01.027,0,0,UCT_AST9AH_EIS,,,5.00,3000.00,53.348,0,11,14,36,15,16.00000,12.59480,26.43380,-8.25615,53.333,0.00000,0.01,10.00,3,0,0.05,27.69314,-17.34531,12.59548,12.59589,26.43518,26.46532,-8.25634,-8.26859,27.69451,-17.34483,27.72693,-17.35044,0,0,
3,EIS,00:05:15.182,00:05:20.230,0,0,UCT_AST9AH_EIS,,,5.00,3000.00,40.006,0,11,14,36,16,16.00000,12.59462,27.92931,-9.71244,40.000,0.00000,0.01,10.00,3,0,0.05,29.56989,-19.17516,12.59558,12.59542,27.93113,27.92081,-9.70608,-9.71162,29.56951,-19.16237,29.56158,-19.17907,0,0,
3,EIS,00:05:35.140,00:05:40.188,0,0,UCT_AST9AH_EIS,,,5.00,3000.00,30.000,0,11,14,36,17,16.00000,12.59436,29.84723,-11.26203,30.000,0.00000,0.01,10.00,3,0,0.05,31.90126,-20.67261,12.59570,12.59528,29.85293,29.83957,-11.23622,-11.25614,31.89749,-20.62562,31.89201,-20.66759,0,0,
3,EIS,00:05:53.819,00:05:58.867,0,0,UCT_AST9AH_EIS,,,5.00,3000.00,22.497,0,11,14,36,18,16.00000,12.59519,32.26414,-12.78879,22.472,0.00000,0.01,10.00,3,0,0.05,34.70631,-21.62227,12.59584,12.59550,32.26453,32.24991,-12.75684,-12.77088,34.69491,-21.57299,34.68648,-21.60343,0,0,
3,EIS,00:06:13.356,00:06:18.404,0,0,UCT_AST9AH_EIS,,,5.00,3000.00,16.870,0,11,14,36,19,16.00000,12.59531,35.16640,-14.01050,16.854,0.00000,0.01,10.00,3,0,0.05,37.85459,-21.72263,12.59660,12.59888,35.15886,35.14213,-14.02523,-14.02027,37.85304,-21.74757,37.83566,-21.74997,0,0,
3,EIS,00:06:33.591,00:06:38.639,0,0,UCT_AST9AH_EIS,,,5.00,3000.00,12.651,0,11,14,36,20,16.00000,12.59538,38.30126,-14.89914,12.658,0.00000,0.01,10.00,3,0,0.05,41.09709,-21.25597,12.59607,12.59532,38.32606,38.30398,-14.90737,-14.89845,41.12319,-21.25413,41.09938,-21.25370,0,0,
3,EIS,00:06:53.195,00:06:58.243,0,0,UCT_AST9AH_EIS,,,5.00,3000.00,9.487,0,11,14,36,21,16.00000,12.59371,41.58536,-15.37978,9.494,0.00000,0.01,10.00,3,0,0.05,44.33824,-20.29623,12.59629,12.59845,41.56929,41.56055,-15.37381,-15.36417,44.32110,-20.29619,44.30956,-20.28842,0,0,
3,EIS,00:07:13.660,00:07:18.708,0,0,UCT_AST9AH_EIS,,,5.00,3000.00,7.114,0,11,14,36,22,16.00000,12.59779,44.77439,-15.49484,7.109,0.00000,0.01,10.00,3,0,0.05,47.37970,-19.08894,12.59633,12.59576,44.78259,44.79788,-15.45183,-15.46035,47.37340,-19.03653,47.39064,-19.04024,0,0,
3,EIS,00:07:32.387,00:07:37.435,0,0,UCT_AST9AH_EIS,,,5.00,3000.00,5.335,0,11,14,36,23,16.00000,12.59575,47.67127,-15.42864,5.338,0.00000,0.01,10.00,3,0,0.05,50.10581,-17.93399,12.59876,12.59678,47.70331,47.64475,-15.46334,-15.43642,50.14700,-17.96044,50.08298,-17.95180,0,0,
3,EIS,00:07:51.434,00:07:56.482,0,0,UCT_AST9AH_EIS,,,5.00,3000.00,5.000,0,11,14,36,24,16.00000,12.59580,48.30319,-15.40104,5.000,0.00000,0.01,10.00,3,0,0.05,50.69902,-17.68442,12.59880,12.60020,48.32927,48.30437,-15.41184,-15.38483,50.72715,-17.68709,50.69522,-17.66656,0,0,
