Repository: UCT-MARiS/SISPS-EXP-SOC-DATA

# SISPS-EXP-SOC-DATA
Experimental data of Asterion HR12-9 batteries using Electrochemical Impedance Spectroscopy.

This work contributes towards the paper entitled _Observations of Freezing Lead Acid Batteries using Electrochemical Impedance Spectroscopy_ (currently submitted to the Journal of Energy Storage).

> [!CAUTION]
> This repository has been cited in (pending) published works and may never not be renamed, moved, made private, or deleted.
>
> The repository ought to normally be Archived.
>
> Date Accepted: **--/--/----**  
> Date Published: **--/--/----**

File: EIS/Batch A/All/6819_EIS00001.csv


Measurement ID,6819
Battery Name,HR12-9
Battery Type,AGM VRLA
Circuit,Eis_080
Program,312 - UCT_AST9AH_EIS
Start Time,2024/03/05 09:57:42
End Time,2024/03/05 10:05:43
Test section,EIS00001
Comment,UCT_AST_9AH_A06_+RT1
OrderNo,UCT002
Producer,ASTERION
Type,AGM VRLA
Nominal Voltage,12
Nominal Current,1
Nominal Capacity,9
Cells,6
Maximum Voltage,12.9
Gassing Voltage,14.4
Break Voltage,10.5
Charge Factor,0
Impedance,0
Cold Cranking Current,2.7
Energy Density,0
Comment,



Step,Status,Step Time,Prog Time,Cycle,Cycle Level,Procedure,Voltage,Current,StartFreq,EndFreq,SetFreq,AAcMax,VAcMin,VAcMax,mvIdeal,Go,Status,U1,Zreal1,Zimg1,ActFreq,EisError,AACStart,MinIntervalTime,CountOfPeriods,VRelativ,AAmplitude,NomVal1,Phase1,U2,U3,Zreal2,Zreal3,Zimg2,Zimg3,NomVal2,Phase2,NomVal3,Phase3,EisStart,EisFinish,
[],[],[hh:mm:ss.ttt],[hh:mm:ss.ttt],[],[],[],[V],[A],[EIS],[EIS],[EIS],[EIS],[EIS],[EIS],[EIS],[EIS],[EIS],[EIS],[EIS],[EIS],[EIS],[EIS],[EIS],[EIS],[EIS],[EIS],[EIS],[EIS],[EIS],[EIS],[EIS],[EIS],[EIS],[EIS],[EIS],[EIS],[EIS],[EIS],[EIS],[EisStart],[EisFinish],
3,MSG,00:00:00.000,00:00:05.051,0,0,UCT_AST9AH_EIS,StartFreq: 5.000 EndFreq: 3000.000,,,,,,,,,,,,,,,,,,,,,,,,,,,,,,,,,,,
3,MSG,00:00:00.000,00:00:05.051,0,0,UCT_AST9AH_EIS,MvIdeal:    36 AAcStart:  0.01,,,,,,,,,,,,,,,,,,,,,,,,,,,,,,,,,,,
3,MSG,00:00:00.000,00:00:05.051,0,0,UCT_AST9AH_EIS,Time: 10.000 Peri:  3,,,,,,,,,,,,,,,,,,,,,,,,,,,,,,,,,,,
3,EIS,00:00:32.611,00:00:37.662,0,0,UCT_AST9AH_EIS,,,5.00,3000.00,3000.000,0,11,14,36,1,16.00000,12.45806,19.52621,4.30317,3000.000,0.00000,0.01,10.00,3,0,0.05,19.99475,12.42814,12.45810,12.45948,19.51978,19.51435,4.21318,4.27585,19.96930,12.17997,19.97730,12.35895,0,0,
3,EIS,00:00:49.708,00:00:54.759,0,0,UCT_AST9AH_EIS,,,5.00,3000.00,2249.683,0,11,14,36,2,16.00000,12.45766,19.67555,2.73126,2232.558,0.00000,0.01,10.00,3,0,0.05,19.86421,7.90300,12.45825,12.45923,19.66638,19.66890,2.65025,2.70221,19.84415,7.67496,19.85365,7.82261,0,0,
3,EIS,00:01:06.743,00:01:11.794,0,0,UCT_AST9AH_EIS,,,5.00,3000.00,1687.024,0,11,14,36,3,16.00000,12.45764,19.85220,1.51950,1684.211,0.00000,0.01,10.00,3,0,0.05,19.91027,4.37691,12.45858,12.45922,19.85051,19.84869,1.47139,1.50013,19.90496,4.23922,19.90530,4.32210,0,0,
3,EIS,00:01:23.843,00:01:28.894,0,0,UCT_AST9AH_EIS,,,5.00,3000.00,1265.090,0,11,14,36,4,16.00000,12.45811,20.08450,0.50623,1263.158,0.00000,0.01,10.00,3,0,0.05,20.09088,1.44385,12.45825,12.45883,20.09228,20.08807,0.46900,0.49570,20.09775,1.33718,20.09418,1.41355,0,0,
3,EIS,00:01:41.316,00:01:46.367,0,0,UCT_AST9AH_EIS,,,5.00,3000.00,948.683,0,11,14,36,5,16.00000,12.45758,20.38996,-0.31951,950.495,0.00000,0.01,10.00,3,0,0.05,20.39247,-0.89775,12.45773,12.45958,20.39285,20.39388,-0.34003,-0.31903,20.39569,-0.95527,20.39638,-0.89623,0,0,
3,EIS,00:01:58.794,00:02:03.845,0,0,UCT_AST9AH_EIS,,,5.00,3000.00,711.412,0,11,14,36,6,16.00000,12.45780,20.75198,-1.03825,711.111,0.00000,0.01,10.00,3,0,0.05,20.77793,-2.86420,12.45813,12.46023,20.75298,20.75122,-1.06416,-1.04352,20.78025,-2.93540,20.77744,-2.87881,0,0,
3,EIS,00:02:16.801,00:02:21.852,0,0,UCT_AST9AH_EIS,,,5.00,3000.00,533.484,0,11,14,36,7,16.00000,12.45749,21.16967,-1.64679,533.333,0.00000,0.01,10.00,3,0,0.05,21.23363,-4.44809,12.45821,12.45883,21.15903,21.16112,-1.66702,-1.65245,21.22460,-4.50476,21.22554,-4.46512,0,0,
3,EIS,00:02:35.617,00:02:40.668,0,0,UCT_AST9AH_EIS,,,5.00,3000.00,400.056,0,11,14,36,8,16.00000,12.45735,21.63533,-2.19155,400.000,0.00000,0.01,10.00,3,0,0.05,21.74605,-5.78405,12.45800,12.45972,21.64271,21.63630,-2.21516,-2.20272,21.75577,-5.84394,21.74814,-5.81307,0,0,
3,EIS,00:02:54.805,00:02:59.856,0,0,UCT_AST9AH_EIS,,,5.00,3000.00,300.000,0,11,14,36,9,16.00000,12.45693,22.15930,-2.69478,300.000,0.00000,0.01,10.00,3,0,0.05,22.32255,-6.93367,12.45807,12.45861,22.15489,22.15159,-2.70281,-2.69148,22.31915,-6.95549,22.31451,-6.92765,0,0,
3,EIS,00:03:15.109,00:03:20.160,0,0,UCT_AST9AH_EIS,,,5.00,3000.00,224.968,0,11,14,36,10,16.00000,12.45731,22.72499,-3.16426,224.824,0.00000,0.01,10.00,3,0,0.05,22.94423,-7.92699,12.45692,12.45972,22.72419,22.72857,-3.17547,-3.16581,22.94499,-7.95499,22.94799,-7.92957,0,0,
3,EIS,00:03:33.818,00:03:38.869,0,0,UCT_AST9AH_EIS,,,5.00,3000.00,168.702,0,11,14,36,11,16.00000,12.45729,23.34840,-3.65326,168.421,0.00000,0.01,10.00,3,0,0.05,23.63248,-8.89280,12.45688,12.46046,23.33523,23.33536,-3.66107,-3.65941,23.62068,-8.91647,23.62055,-8.91243,0,0,
3,EIS,00:03:53.369,00:03:58.420,0,0,UCT_AST9AH_EIS,,,5.00,3000.00,126.509,0,11,14,36,12,16.00000,12.45728,24.04095,-4.16693,126.649,0.00000,0.01,10.00,3,0,0.05,24.39940,-9.83317,12.45793,12.45896,24.03213,24.03846,-4.17083,-4.16116,24.39138,-9.84573,24.39596,-9.82083,0,0,
3,EIS,00:04:14.207,00:04:19.258,0,0,UCT_AST9AH_EIS,,,5.00,3000.00,94.868,0,11,14,36,13,16.00000,12.45607,24.84402,-4.71062,94.862,0.00000,0.01,10.00,3,0,0.05,25.28666,-10.73628,12.45796,12.45966,24.84025,24.82782,-4.71121,-4.70585,25.28307,-10.73918,25.26986,-10.73250,0,0,
3,EIS,00:04:33.634,00:04:38.685,0,0,UCT_AST9AH_EIS,,,5.00,3000.00,71.141,0,11,14,36,14,16.00000,12.45723,25.77938,-5.25989,71.217,0.00000,0.01,10.00,3,0,0.05,26.31051,-11.53204,12.45807,12.45816,25.77241,25.77996,-5.26054,-5.25322,26.30380,-11.53646,26.30975,-11.51755,0,0,
3,EIS,00:04:53.965,00:04:59.016,0,0,UCT_AST9AH_EIS,,,5.00,3000.00,53.348,0,11,14,36,15,16.00000,12.45723,26.87951,-5.79806,53.333,0.00000,0.01,10.00,3,0,0.05,27.49774,-12.17251,12.45918,12.45792,26.88045,26.87755,-5.80427,-5.80687,27.49997,-12.18475,27.49768,-12.19132,0,0,
3,EIS,00:05:13.013,00:05:18.064,0,0,UCT_AST9AH_EIS,,,5.00,3000.00,40.006,0,11,14,36,16,16.00000,12.45670,28.14731,-6.26348,40.000,0.00000,0.01,10.00,3,0,0.05,28.83578,-12.54534,12.45794,12.46076,28.13850,28.14171,-6.25288,-6.26283,28.82488,-12.52857,28.83017,-12.54649,0,0,
3,EIS,00:05:33.438,00:05:38.489,0,0,UCT_AST9AH_EIS,,,5.00,3000.00,30.000,0,11,14,36,17,16.00000,12.45714,29.49410,-6.58943,30.000,0.00000,0.01,10.00,3,0,0.05,30.22123,-12.59392,12.45685,12.46037,29.50271,29.50166,-6.59488,-6.58978,30.23082,-12.60045,30.22868,-12.59146,0,0,
3,EIS,00:05:51.901,00:05:56.952,0,0,UCT_AST9AH_EIS,,,5.00,3000.00,22.497,0,11,14,36,18,16.00000,12.45787,30.89959,-6.79414,22.472,0.00000,0.01,10.00,3,0,0.05,31.63771,-12.40075,12.45790,12.45780,30.88667,30.88124,-6.79668,-6.78673,31.62565,-12.41028,31.61820,-12.39477,0,0,
3,EIS,00:06:11.408,00:06:16.459,0,0,UCT_AST9AH_EIS,,,5.00,3000.00,16.870,0,11,14,36,19,16.00000,12.45710,32.26083,-6.87126,16.854,0.00000,0.01,10.00,3,0,0.05,32.98447,-12.02381,12.45928,12.46006,32.24472,32.25364,-6.87033,-6.83803,32.96852,-12.02806,32.97053,-11.96992,0,0,
3,EIS,00:06:32.276,00:06:37.327,0,0,UCT_AST9AH_EIS,,,5.00,3000.00,12.651,0,11,14,36,20,16.00000,12.45860,33.54191,-6.89168,12.658,0.00000,0.01,10.00,3,0,0.05,34.24259,-11.61068,12.45790,12.45956,33.52428,33.52669,-6.87602,-6.86900,34.22217,-11.59093,34.22313,-11.57862,0,0,
3,EIS,00:06:51.651,00:06:56.702,0,0,UCT_AST9AH_EIS,,,5.00,3000.00,9.487,0,11,14,36,21,16.00000,12.45817,34.75463,-6.89754,9.494,0.00000,0.01,10.00,3,0,0.05,35.43247,-11.22528,12.45780,12.46085,34.71592,34.72900,-6.90620,-6.90503,35.39620,-11.25123,35.40880,-11.24525,0,0,
3,EIS,00:07:11.976,00:07:17.027,0,0,UCT_AST9AH_EIS,,,5.00,3000.00,7.114,0,11,14,36,22,16.00000,12.45704,35.92611,-7.00552,7.109,0.00000,0.01,10.00,3,0,0.05,36.60277,-11.03409,12.45703,12.46115,35.86931,35.87045,-7.02522,-6.98599,36.55080,-11.08145,36.54440,-11.02074,0,0,
3,EIS,00:07:30.612,00:07:35.663,0,0,UCT_AST9AH_EIS,,,5.00,3000.00,5.335,0,11,14,36,23,16.00000,12.45884,36.98982,-7.19664,5.338,0.00000,0.01,10.00,3,0,0.05,37.68339,-11.00977,12.45789,12.45845,36.98338,36.99562,-7.19205,-7.19848,37.67620,-11.00480,37.68944,-11.01083,0,0,
3,EIS,00:07:50.004,00:07:55.055,0,0,UCT_AST9AH_EIS,,,5.00,3000.00,5.000,0,11,14,36,24,16.00000,12.45711,37.24223,-7.27592,5.000,0.00000,0.01,10.00,3,0,0.05,37.94632,-11.05448,12.45611,12.45752,37.27129,37.21793,-7.26364,-7.23985,37.97249,-11.02789,37.91556,-11.00804,0,0,

File: EIS/Batch A/All/6820_EIS00001.csv


Measurement ID,6820
Battery Name,HR12-9
Battery Type,AGM VRLA
Circuit,Eis_080
Program,312 - UCT_AST9AH_EIS
Start Time,2024/03/05 10:23:44
End Time,2024/03/05 10:31:44
Test section,EIS00001
Comment,UCT_AST_9AH_A05_+RT1
OrderNo,UCT002
Producer,ASTERION
Type,AGM VRLA
Nominal Voltage,12
Nominal Current,1
Nominal Capacity,9
Cells,6
Maximum Voltage,12.9
Gassing Voltage,14.4
Break Voltage,10.5
Charge Factor,0
Impedance,0
Cold Cranking Current,2.7
Energy Density,0
Comment,



Step,Status,Step Time,Prog Time,Cycle,Cycle Level,Procedure,Voltage,Current,StartFreq,EndFreq,SetFreq,AAcMax,VAcMin,VAcMax,mvIdeal,Go,Status,U1,Zreal1,Zimg1,ActFreq,EisError,AACStart,MinIntervalTime,CountOfPeriods,VRelativ,AAmplitude,NomVal1,Phase1,U2,U3,Zreal2,Zreal3,Zimg2,Zimg3,NomVal2,Phase2,NomVal3,Phase3,EisStart,EisFinish,
[],[],[hh:mm:ss.ttt],[hh:mm:ss.ttt],[],[],[],[V],[A],[EIS],[EIS],[EIS],[EIS],[EIS],[EIS],[EIS],[EIS],[EIS],[EIS],[EIS],[EIS],[EIS],[EIS],[EIS],[EIS],[EIS],[EIS],[EIS],[EIS],[EIS],[EIS],[EIS],[EIS],[EIS],[EIS],[EIS],[EIS],[EIS],[EIS],[EIS],[EisStart],[EisFinish],
3,MSG,00:00:00.000,00:00:05.038,0,0,UCT_AST9AH_EIS,StartFreq: 5.000 EndFreq: 3000.000,,,,,,,,,,,,,,,,,,,,,,,,,,,,,,,,,,,
3,MSG,00:00:00.000,00:00:05.038,0,0,UCT_AST9AH_EIS,MvIdeal:    36 AAcStart:  0.01,,,,,,,,,,,,,,,,,,,,,,,,,,,,,,,,,,,
3,MSG,00:00:00.000,00:00:05.038,0,0,UCT_AST9AH_EIS,Time: 10.000 Peri:  3,,,,,,,,,,,,,,,,,,,,,,,,,,,,,,,,,,,
3,EIS,00:00:32.583,00:00:37.621,0,0,UCT_AST9AH_EIS,,,5.00,3000.00,3000.000,0,11,14,36,1,16.00000,12.55574,19.73727,4.50832,3000.000,0.00000,0.01,10.00,3,0,0.05,20.24561,12.86659,12.55581,12.55731,19.72463,19.72232,4.42113,4.45016,20.21404,12.63362,20.21816,12.71532,0,0,
3,EIS,00:00:49.439,00:00:54.477,0,0,UCT_AST9AH_EIS,,,5.00,3000.00,2249.683,0,11,14,36,2,16.00000,12.55529,19.86491,2.90221,2232.558,0.00000,0.01,10.00,3,0,0.05,20.07579,8.31194,12.55612,12.55728,19.85689,19.85576,2.83120,2.85523,20.05772,8.11454,20.05999,8.18294,0,0,
3,EIS,00:01:06.647,00:01:11.685,0,0,UCT_AST9AH_EIS,,,5.00,3000.00,1687.024,0,11,14,36,3,16.00000,12.55571,20.02536,1.67239,1684.211,0.00000,0.01,10.00,3,0,0.05,20.09507,4.77390,12.55579,12.55659,20.02458,20.02500,1.62050,1.63859,20.09005,4.62661,20.09193,4.67794,0,0,
3,EIS,00:01:23.622,00:01:28.660,0,0,UCT_AST9AH_EIS,,,5.00,3000.00,1265.090,0,11,14,36,4,16.00000,12.55522,20.26500,0.64271,1263.158,0.00000,0.01,10.00,3,0,0.05,20.27519,1.81654,12.55592,12.55632,20.26882,20.27339,0.60958,0.62508,20.27798,1.72264,20.28303,1.76602,0,0,
3,EIS,00:01:40.922,00:01:45.960,0,0,UCT_AST9AH_EIS,,,5.00,3000.00,948.683,0,11,14,36,5,16.00000,12.55520,20.54594,-0.19317,950.495,0.00000,0.01,10.00,3,0,0.05,20.54685,-0.53868,12.55498,12.55636,20.54463,20.54690,-0.21558,-0.20849,20.54576,-0.60120,20.54796,-0.58136,0,0,
3,EIS,00:01:58.389,00:02:03.427,0,0,UCT_AST9AH_EIS,,,5.00,3000.00,711.412,0,11,14,36,6,16.00000,12.55514,20.89376,-0.92326,711.111,0.00000,0.01,10.00,3,0,0.05,20.91415,-2.53017,12.55501,12.55761,20.89250,20.89190,-0.93896,-0.93146,20.91359,-2.57328,20.91265,-2.55281,0,0,
3,EIS,00:02:16.441,00:02:21.479,0,0,UCT_AST9AH_EIS,,,5.00,3000.00,533.484,0,11,14,36,7,16.00000,12.55509,21.28674,-1.54858,533.333,0.00000,0.01,10.00,3,0,0.05,21.34299,-4.16085,12.55581,12.55743,21.28850,21.28793,-1.56271,-1.55211,21.34577,-4.19833,21.34444,-4.17008,0,0,
3,EIS,00:02:35.124,00:02:40.162,0,0,UCT_AST9AH_EIS,,,5.00,3000.00,400.056,0,11,14,36,8,16.00000,12.55504,21.73623,-2.08857,400.000,0.00000,0.01,10.00,3,0,0.05,21.83634,-5.48854,12.55538,12.55791,21.73624,21.74042,-2.10567,-2.10632,21.83799,-5.53318,21.84222,-5.53383,0,0,
3,EIS,00:02:54.691,00:02:59.729,0,0,UCT_AST9AH_EIS,,,5.00,3000.00,300.000,0,11,14,36,9,16.00000,12.55497,22.24473,-2.60624,300.000,0.00000,0.01,10.00,3,0,0.05,22.39689,-6.68244,12.55639,12.55619,22.24113,22.24057,-2.61298,-2.60729,22.39409,-6.70063,22.39287,-6.68635,0,0,
3,EIS,00:03:14.734,00:03:19.772,0,0,UCT_AST9AH_EIS,,,5.00,3000.00,224.968,0,11,14,36,10,16.00000,12.55591,22.78348,-3.08045,224.824,0.00000,0.01,10.00,3,0,0.05,22.99079,-7.70001,12.55552,12.55638,22.78296,22.78358,-3.09101,-3.09350,22.99169,-7.72626,22.99264,-7.73219,0,0,
3,EIS,00:03:33.384,00:03:38.422,0,0,UCT_AST9AH_EIS,,,5.00,3000.00,168.702,0,11,14,36,11,16.00000,12.55477,23.36383,-3.58207,168.421,0.00000,0.01,10.00,3,0,0.05,23.63683,-8.71654,12.55438,12.55776,23.36401,23.35990,-3.58421,-3.58952,23.63733,-8.72159,23.63408,-8.73583,0,0,
3,EIS,00:03:52.896,00:03:57.934,0,0,UCT_AST9AH_EIS,,,5.00,3000.00,126.509,0,11,14,36,12,16.00000,12.55468,24.01059,-4.11789,126.649,0.00000,0.01,10.00,3,0,0.05,24.36114,-9.73173,12.55572,12.55732,24.00739,24.01380,-4.12347,-4.11886,24.35894,-9.74594,24.36447,-9.73270,0,0,
3,EIS,00:04:13.622,00:04:18.660,0,0,UCT_AST9AH_EIS,,,5.00,3000.00,94.868,0,11,14,36,13,16.00000,12.55472,24.75884,-4.71941,94.862,0.00000,0.01,10.00,3,0,0.05,25.20462,-10.79198,12.55560,12.55791,24.74860,24.75259,-4.71895,-4.71445,25.19447,-10.79532,25.19756,-10.78355,0,0,
3,EIS,00:04:33.369,00:04:38.407,0,0,UCT_AST9AH_EIS,,,5.00,3000.00,71.141,0,11,14,36,14,16.00000,12.55463,25.65173,-5.36075,71.217,0.00000,0.01,10.00,3,0,0.05,26.20589,-11.80391,12.55539,12.55556,25.64017,25.64388,-5.35299,-5.36286,26.19299,-11.79246,26.19865,-11.81194,0,0,
3,EIS,00:04:53.618,00:04:58.656,0,0,UCT_AST9AH_EIS,,,5.00,3000.00,53.348,0,11,14,36,15,16.00000,12.55468,26.73864,-6.03876,53.333,0.00000,0.01,10.00,3,0,0.05,27.41207,-12.72641,12.55412,12.55812,26.73714,26.73166,-6.02785,-6.04246,27.40820,-12.70485,27.40608,-12.73716,0,0,
3,EIS,00:05:12.624,00:05:17.662,0,0,UCT_AST9AH_EIS,,,5.00,3000.00,40.006,0,11,14,36,16,16.00000,12.55466,28.00424,-6.66032,40.000,0.00000,0.01,10.00,3,0,0.05,28.78537,-13.37826,12.55691,12.55629,28.00156,28.00567,-6.65416,-6.66308,28.78134,-13.36755,28.78739,-13.38295,0,0,
3,EIS,00:05:32.190,00:05:37.228,0,0,UCT_AST9AH_EIS,,,5.00,3000.00,30.000,0,11,14,36,17,16.00000,12.55355,29.43860,-7.18283,30.000,0.00000,0.01,10.00,3,0,0.05,30.30222,-13.71189,12.55543,12.55768,29.44943,29.44945,-7.16693,-7.17666,30.30897,-13.67784,30.31129,-13.69570,0,0,
3,EIS,00:05:51.037,00:05:56.075,0,0,UCT_AST9AH_EIS,,,5.00,3000.00,22.497,0,11,14,36,18,16.00000,12.55467,31.02158,-7.54399,22.472,0.00000,0.01,10.00,3,0,0.05,31.92570,-13.66816,12.55691,12.55652,30.99111,31.00202,-7.52943,-7.54732,31.89265,-13.65569,31.90748,-13.68227,0,0,
3,EIS,00:06:10.955,00:06:15.993,0,0,UCT_AST9AH_EIS,,,5.00,3000.00,16.870,0,11,14,36,19,16.00000,12.55556,32.58031,-7.74284,16.854,0.00000,0.01,10.00,3,0,0.05,33.48774,-13.36858,12.55531,12.55816,32.57748,32.57749,-7.74511,-7.74273,33.48550,-13.37346,33.48497,-13.36951,0,0,
3,EIS,00:06:31.305,00:06:36.343,0,0,UCT_AST9AH_EIS,,,5.00,3000.00,12.651,0,11,14,36,20,16.00000,12.55461,34.10345,-7.85946,12.658,0.00000,0.01,10.00,3,0,0.05,34.99738,-12.97775,12.55386,12.55643,34.12872,34.10778,-7.83709,-7.84446,35.01699,-12.93281,34.99823,-12.95224,0,0,
3,EIS,00:06:50.494,00:06:55.532,0,0,UCT_AST9AH_EIS,,,5.00,3000.00,9.487,0,11,14,36,21,16.00000,12.55459,35.53906,-7.93600,9.494,0.00000,0.01,10.00,3,0,0.05,36.41435,-12.58784,12.55391,12.55754,35.51977,35.53122,-7.90160,-7.92516,36.38804,-12.54159,36.40433,-12.57387,0,0,
3,EIS,00:07:10.583,00:07:15.621,0,0,UCT_AST9AH_EIS,,,5.00,3000.00,7.114,0,11,14,36,22,16.00000,12.55488,36.91556,-8.01678,7.109,0.00000,0.01,10.00,3,0,0.05,37.77602,-12.25241,12.55535,12.55500,36.89541,36.91380,-7.98270,-7.98908,37.74910,-12.20835,37.76842,-12.21191,0,0,
3,EIS,00:07:29.591,00:07:34.629,0,0,UCT_AST9AH_EIS,,,5.00,3000.00,5.335,0,11,14,36,23,16.00000,12.55453,38.14856,-8.18142,5.338,0.00000,0.01,10.00,3,0,0.05,39.01600,-12.10442,12.55453,12.55743,38.17713,38.18349,-8.16235,-8.18570,39.03995,-12.06826,39.05105,-12.09981,0,0,
3,EIS,00:07:49.000,00:07:54.038,0,0,UCT_AST9AH_EIS,,,5.00,3000.00,5.000,0,11,14,36,24,16.00000,12.55453,38.48697,-8.25327,5.000,0.00000,0.01,10.00,3,0,0.05,39.36196,-12.10339,12.55727,12.55855,38.44298,38.49360,-8.22343,-8.25794,39.31269,-12.07430,39.36942,-12.10800,0,0,

File: EIS/Batch A/All/6824_EIS00001.csv


Measurement ID,6824
Battery Name,HR12-9
Battery Type,AGM VRLA
Circuit,Eis_080
Program,312 - UCT_AST9AH_EIS
Start Time,2024/03/05 12:31:21
End Time,2024/03/05 12:39:24
Test section,EIS00001
Comment,UCT_AST_9AH_A03_+RT1
OrderNo,UCT002
Producer,ASTERION
Type,AGM VRLA
Nominal Voltage,12
Nominal Current,1
Nominal Capacity,9
Cells,6
Maximum Voltage,12.9
Gassing Voltage,14.4
Break Voltage,10.5
Charge Factor,0
Impedance,0
Cold Cranking Current,2.7
Energy Density,0
Comment,



Step,Status,Step Time,Prog Time,Cycle,Cycle Level,Procedure,Voltage,Current,StartFreq,EndFreq,SetFreq,AAcMax,VAcMin,VAcMax,mvIdeal,Go,Status,U1,Zreal1,Zimg1,ActFreq,EisError,AACStart,MinIntervalTime,CountOfPeriods,VRelativ,AAmplitude,NomVal1,Phase1,U2,U3,Zreal2,Zreal3,Zimg2,Zimg3,NomVal2,Phase2,NomVal3,Phase3,EisStart,EisFinish,
[],[],[hh:mm:ss.ttt],[hh:mm:ss.ttt],[],[],[],[V],[A],[EIS],[EIS],[EIS],[EIS],[EIS],[EIS],[EIS],[EIS],[EIS],[EIS],[EIS],[EIS],[EIS],[EIS],[EIS],[EIS],[EIS],[EIS],[EIS],[EIS],[EIS],[EIS],[EIS],[EIS],[EIS],[EIS],[EIS],[EIS],[EIS],[EIS],[EIS],[EisStart],[EisFinish],
3,MSG,00:00:00.000,00:00:05.049,0,0,UCT_AST9AH_EIS,StartFreq: 5.000 EndFreq: 3000.000,,,,,,,,,,,,,,,,,,,,,,,,,,,,,,,,,,,
3,MSG,00:00:00.000,00:00:05.049,0,0,UCT_AST9AH_EIS,MvIdeal:    36 AAcStart:  0.01,,,,,,,,,,,,,,,,,,,,,,,,,,,,,,,,,,,
3,MSG,00:00:00.000,00:00:05.049,0,0,UCT_AST9AH_EIS,Time: 10.000 Peri:  3,,,,,,,,,,,,,,,,,,,,,,,,,,,,,,,,,,,
3,EIS,00:00:33.258,00:00:38.307,0,0,UCT_AST9AH_EIS,,,5.00,3000.00,3000.000,0,11,14,36,1,16.00000,12.87335,18.79169,4.66995,3000.000,0.00000,0.01,10.00,3,0,0.05,19.36327,13.95594,12.87364,12.87516,18.77793,18.77788,4.65708,4.82181,19.34681,13.92878,19.38708,14.40134,0,0,
3,EIS,00:00:50.114,00:00:55.163,0,0,UCT_AST9AH_EIS,,,5.00,3000.00,2249.683,0,11,14,36,2,16.00000,12.87297,18.84505,3.06011,2232.558,0.00000,0.01,10.00,3,0,0.05,19.09188,9.22335,12.87374,12.87511,18.83702,18.84022,3.04876,3.17379,19.08215,9.19357,19.10568,9.56217,0,0,
3,EIS,00:01:07.096,00:01:12.145,0,0,UCT_AST9AH_EIS,,,5.00,3000.00,1687.024,0,11,14,36,3,16.00000,12.87327,18.94673,1.85250,1684.211,0.00000,0.01,10.00,3,0,0.05,19.03708,5.58428,12.87383,12.87535,18.93701,18.94128,1.84283,1.93520,19.02647,5.55816,19.03988,5.83358,0,0,
3,EIS,00:01:24.048,00:01:29.097,0,0,UCT_AST9AH_EIS,,,5.00,3000.00,1265.090,0,11,14,36,4,16.00000,12.87392,19.09226,0.83746,1263.158,0.00000,0.01,10.00,3,0,0.05,19.11062,2.51160,12.87395,12.87533,19.09434,19.08921,0.83376,0.90548,19.11253,2.50025,19.11068,2.71575,0,0,
3,EIS,00:01:41.352,00:01:46.401,0,0,UCT_AST9AH_EIS,,,5.00,3000.00,948.683,0,11,14,36,5,16.00000,12.87405,19.32127,0.01235,950.495,0.00000,0.01,10.00,3,0,0.05,19.32128,0.03662,12.87418,12.87531,19.32111,19.32078,0.01044,0.06044,19.32111,0.03095,19.32087,0.17923,0,0,
3,EIS,00:01:59.480,00:02:04.529,0,0,UCT_AST9AH_EIS,,,5.00,3000.00,711.412,0,11,14,36,6,16.00000,12.87371,19.62668,-0.69972,711.111,0.00000,0.01,10.00,3,0,0.05,19.63915,-2.04181,12.87407,12.87582,19.62240,19.62370,-0.70433,-0.66025,19.63503,-2.05570,19.63481,-1.92703,0,0,
3,EIS,00:02:18.315,00:02:23.364,0,0,UCT_AST9AH_EIS,,,5.00,3000.00,533.484,0,11,14,36,7,16.00000,12.87356,19.97264,-1.30911,533.333,0.00000,0.01,10.00,3,0,0.05,20.01549,-3.75011,12.87445,12.87514,19.97043,19.96620,-1.31523,-1.28609,20.01369,-3.76800,20.00758,-3.68553,0,0,
3,EIS,00:02:36.726,00:02:41.775,0,0,UCT_AST9AH_EIS,,,5.00,3000.00,400.056,0,11,14,36,8,16.00000,12.87477,20.29247,-1.85900,400.000,0.00000,0.01,10.00,3,0,0.05,20.37745,-5.23428,12.87461,12.87686,20.29421,20.29544,-1.86761,-1.84391,20.37996,-5.25794,20.37903,-5.19126,0,0,
3,EIS,00:02:55.906,00:03:00.955,0,0,UCT_AST9AH_EIS,,,5.00,3000.00,300.000,0,11,14,36,9,16.00000,12.87409,20.72834,-2.38254,300.000,0.00000,0.01,10.00,3,0,0.05,20.86481,-6.55686,12.87555,12.87527,20.72694,20.72520,-2.38878,-2.37303,20.86414,-6.57433,20.86061,-6.53190,0,0,
3,EIS,00:03:16.186,00:03:21.235,0,0,UCT_AST9AH_EIS,,,5.00,3000.00,224.968,0,11,14,36,10,16.00000,12.87401,21.21280,-2.89009,224.824,0.00000,0.01,10.00,3,0,0.05,21.40877,-7.75837,12.87487,12.87565,21.20961,21.20531,-2.89136,-2.87315,21.40579,-7.76290,21.39907,-7.71612,0,0,
3,EIS,00:03:34.795,00:03:39.844,0,0,UCT_AST9AH_EIS,,,5.00,3000.00,168.702,0,11,14,36,11,16.00000,12.87426,21.76540,-3.42818,168.421,0.00000,0.01,10.00,3,0,0.05,22.03373,-8.95088,12.87463,12.87639,21.74872,21.75955,-3.43479,-3.42194,22.01828,-8.97463,22.02698,-8.93723,0,0,
3,EIS,00:03:54.957,00:04:00.006,0,0,UCT_AST9AH_EIS,,,5.00,3000.00,126.509,0,11,14,36,12,16.00000,12.87371,22.38665,-4.01233,126.649,0.00000,0.01,10.00,3,0,0.05,22.74337,-10.16116,12.87510,12.87561,22.37657,22.37361,-4.01908,-4.01272,22.73464,-10.18239,22.73061,-10.16791,0,0,
3,EIS,00:04:15.561,00:04:20.610,0,0,UCT_AST9AH_EIS,,,5.00,3000.00,94.868,0,11,14,36,13,16.00000,12.87367,23.04694,-4.70329,94.862,0.00000,0.01,10.00,3,0,0.05,23.52196,-11.53422,12.87525,12.87776,23.04196,23.04869,-4.70195,-4.69853,23.51681,-11.53345,23.52272,-11.52202,0,0,
3,EIS,00:04:34.992,00:04:40.041,0,0,UCT_AST9AH_EIS,,,5.00,3000.00,71.141,0,11,14,36,14,16.00000,12.87455,23.97674,-5.48384,71.217,0.00000,0.01,10.00,3,0,0.05,24.59586,-12.88282,12.87489,12.87590,23.98031,23.96787,-5.47659,-5.47868,24.59773,-12.86449,24.58607,-12.87570,0,0,
3,EIS,00:04:55.597,00:05:00.646,0,0,UCT_AST9AH_EIS,,,5.00,3000.00,53.348,0,11,14,36,15,16.00000,12.87396,24.98869,-6.31126,53.333,0.00000,0.01,10.00,3,0,0.05,25.77337,-14.17446,12.87548,12.87690,24.99616,24.98523,-6.32151,-6.32192,25.78312,-14.19248,25.77263,-14.19932,0,0,
3,EIS,00:05:14.433,00:05:19.482,0,0,UCT_AST9AH_EIS,,,5.00,3000.00,40.006,0,11,14,36,16,16.00000,12.87482,26.29058,-7.16158,40.000,0.00000,0.01,10.00,3,0,0.05,27.24854,-15.23771,12.87518,12.87603,26.30303,26.29788,-7.14948,-7.15810,27.25738,-15.20630,27.25466,-15.22663,0,0,
3,EIS,00:05:34.927,00:05:39.976,0,0,UCT_AST9AH_EIS,,,5.00,3000.00,30.000,0,11,14,36,17,16.00000,12.87614,27.85447,-7.88261,30.000,0.00000,0.01,10.00,3,0,0.05,28.94835,-15.80112,12.87568,12.87636,27.84708,27.84811,-7.89415,-7.89048,28.94439,-15.82708,28.94438,-15.81954,0,0,
3,EIS,00:05:53.688,00:05:58.737,0,0,UCT_AST9AH_EIS,,,5.00,3000.00,22.497,0,11,14,36,18,16.00000,12.87568,29.66010,-8.47310,22.472,0.00000,0.01,10.00,3,0,0.05,30.84664,-15.94323,12.87580,12.87810,29.66937,29.65752,-8.44614,-8.46012,30.84816,-15.89035,30.84060,-15.92136,0,0,
3,EIS,00:06:13.253,00:06:18.302,0,0,UCT_AST9AH_EIS,,,5.00,3000.00,16.870,0,11,14,36,19,16.00000,12.87506,31.51739,-8.80123,16.854,0.00000,0.01,10.00,3,0,0.05,32.72320,-15.60238,12.87457,12.87831,31.50665,31.54179,-8.77654,-8.78911,32.70622,-15.56579,32.74344,-15.57047,0,0,
3,EIS,00:06:33.551,00:06:38.600,0,0,UCT_AST9AH_EIS,,,5.00,3000.00,12.651,0,11,14,36,20,16.00000,12.87365,33.39005,-8.95777,12.658,0.00000,0.01,10.00,3,0,0.05,34.57075,-15.01751,12.87601,12.87854,33.41256,33.39207,-8.94573,-8.93456,34.58938,-14.98858,34.56670,-14.97948,0,0,
3,EIS,00:06:53.009,00:06:58.058,0,0,UCT_AST9AH_EIS,,,5.00,3000.00,9.487,0,11,14,36,21,16.00000,12.87537,35.10835,-8.98200,9.494,0.00000,0.01,10.00,3,0,0.05,36.23910,-14.35056,12.87644,12.87941,35.08046,35.10395,-8.99395,-8.95454,36.21505,-14.37980,36.22804,-14.31020,0,0,
3,EIS,00:07:14.325,00:07:19.374,0,0,UCT_AST9AH_EIS,,,5.00,3000.00,7.114,0,11,14,36,22,16.00000,12.87728,36.68176,-8.94160,7.109,0.00000,0.01,10.00,3,0,0.05,37.75585,-13.69934,12.87630,12.87640,36.68145,36.68552,-8.91723,-8.93546,37.74978,-13.66352,37.75804,-13.68893,0,0,
3,EIS,00:07:32.935,00:07:37.984,0,0,UCT_AST9AH_EIS,,,5.00,3000.00,5.335,0,11,14,36,23,16.00000,12.87717,38.20440,-8.99128,5.338,0.00000,0.01,10.00,3,0,0.05,39.24818,-13.24338,12.87634,12.87668,38.21486,38.20890,-9.00119,-9.00251,39.26063,-13.25395,39.25513,-13.25783,0,0,
3,EIS,00:07:51.993,00:07:57.042,0,0,UCT_AST9AH_EIS,,,5.00,3000.00,5.000,0,11,14,36,24,16.00000,12.87571,38.54792,-9.03811,5.000,0.00000,0.01,10.00,3,0,0.05,39.59330,-13.19546,12.87521,12.87629,38.50605,38.50558,-9.02297,-8.98908,39.54908,-13.18795,39.54091,-13.14029,0,0,

File: EIS/Batch A/All/6825_EIS00001.csv


Measurement ID,6825
Battery Name,HR12-9
Battery Type,AGM VRLA
Circuit,Eis_080
Program,312 - UCT_AST9AH_EIS
Start Time,2024/03/05 15:40:46
End Time,2024/03/05 15:48:48
Test section,EIS00001
Comment,UCT_AST_9AH_A01_-20_POC
OrderNo,UCT002
Producer,ASTERION
Type,AGM VRLA
Nominal Voltage,12
Nominal Current,1
Nominal Capacity,9
Cells,6
Maximum Voltage,12.9
Gassing Voltage,14.4
Break Voltage,10.5
Charge Factor,0
Impedance,0
Cold Cranking Current,2.7
Energy Density,0
Comment,



Step,Status,Step Time,Prog Time,Cycle,Cycle Level,Procedure,Voltage,Current,StartFreq,EndFreq,SetFreq,AAcMax,VAcMin,VAcMax,mvIdeal,Go,Status,U1,Zreal1,Zimg1,ActFreq,EisError,AACStart,MinIntervalTime,CountOfPeriods,VRelativ,AAmplitude,NomVal1,Phase1,U2,U3,Zreal2,Zreal3,Zimg2,Zimg3,NomVal2,Phase2,NomVal3,Phase3,EisStart,EisFinish,
[],[],[hh:mm:ss.ttt],[hh:mm:ss.ttt],[],[],[],[V],[A],[EIS],[EIS],[EIS],[EIS],[EIS],[EIS],[EIS],[EIS],[EIS],[EIS],[EIS],[EIS],[EIS],[EIS],[EIS],[EIS],[EIS],[EIS],[EIS],[EIS],[EIS],[EIS],[EIS],[EIS],[EIS],[EIS],[EIS],[EIS],[EIS],[EIS],[EIS],[EisStart],[EisFinish],
3,MSG,00:00:00.000,00:00:05.043,0,0,UCT_AST9AH_EIS,StartFreq: 5.000 EndFreq: 3000.000,,,,,,,,,,,,,,,,,,,,,,,,,,,,,,,,,,,
3,MSG,00:00:00.000,00:00:05.043,0,0,UCT_AST9AH_EIS,MvIdeal:    36 AAcStart:  0.01,,,,,,,,,,,,,,,,,,,,,,,,,,,,,,,,,,,
3,MSG,00:00:00.000,00:00:05.043,0,0,UCT_AST9AH_EIS,Time: 10.000 Peri:  3,,,,,,,,,,,,,,,,,,,,,,,,,,,,,,,,,,,
3,EIS,00:00:33.859,00:00:38.902,0,0,UCT_AST9AH_EIS,,,5.00,3000.00,3000.000,0,11,14,36,1,16.00000,13.24415,23.26494,4.40352,3000.000,0.00000,0.01,10.00,3,0,0.05,23.67801,10.71798,13.24496,13.24629,23.25376,23.25274,4.33012,4.45178,23.65349,10.54833,23.67506,10.83823,0,0,
3,EIS,00:00:50.529,00:00:55.572,0,0,UCT_AST9AH_EIS,,,5.00,3000.00,2249.683,0,11,14,36,2,16.00000,13.24403,23.47685,2.59930,2232.558,0.00000,0.01,10.00,3,0,0.05,23.62030,6.31791,13.24458,13.24570,23.46750,23.47172,2.54372,2.63057,23.60496,6.18634,23.61867,6.39469,0,0,
3,EIS,00:01:08.164,00:01:13.207,0,0,UCT_AST9AH_EIS,,,5.00,3000.00,1687.024,0,11,14,36,3,16.00000,13.24354,23.73596,1.19064,1684.211,0.00000,0.01,10.00,3,0,0.05,23.76581,2.87166,13.24437,13.24610,23.73162,23.73113,1.14605,1.21693,23.75927,2.76478,23.76231,2.93554,0,0,
3,EIS,00:01:25.464,00:01:30.507,0,0,UCT_AST9AH_EIS,,,5.00,3000.00,1265.090,0,11,14,36,4,16.00000,13.24432,24.04769,0.00049,1263.158,0.00000,0.01,10.00,3,0,0.05,24.04769,0.00116,13.24420,13.24520,24.05203,24.05173,-0.02940,0.02159,24.05205,-0.07003,24.05174,0.05144,0,0,
3,EIS,00:01:43.560,00:01:48.603,0,0,UCT_AST9AH_EIS,,,5.00,3000.00,948.683,0,11,14,36,5,16.00000,13.24341,24.41370,-1.01970,950.495,0.00000,0.01,10.00,3,0,0.05,24.43499,-2.39171,13.24407,13.24593,24.41464,24.41204,-1.03892,-1.00080,24.43674,-2.43665,24.43254,-2.34759,0,0,
3,EIS,00:02:00.940,00:02:05.983,0,0,UCT_AST9AH_EIS,,,5.00,3000.00,711.412,0,11,14,36,6,16.00000,13.24264,24.86491,-1.94782,711.111,0.00000,0.01,10.00,3,0,0.05,24.94109,-4.47917,13.24378,13.24420,24.86219,24.86411,-1.95736,-1.93040,24.93912,-4.50152,24.93894,-4.43942,0,0,
3,EIS,00:02:19.281,00:02:24.324,0,0,UCT_AST9AH_EIS,,,5.00,3000.00,533.484,0,11,14,36,7,16.00000,13.24314,25.35591,-2.80958,533.333,0.00000,0.01,10.00,3,0,0.05,25.51109,-6.32291,13.24254,13.24601,25.34725,25.34916,-2.81956,-2.79530,25.50359,-6.34734,25.50282,-6.29269,0,0,
3,EIS,00:02:37.563,00:02:42.606,0,0,UCT_AST9AH_EIS,,,5.00,3000.00,400.056,0,11,14,36,8,16.00000,13.24359,25.93484,-3.64449,400.000,0.00000,0.01,10.00,3,0,0.05,26.18965,-7.99909,13.24351,13.24501,25.94013,25.94301,-3.66312,-3.64767,26.19749,-8.03785,26.19820,-8.00351,0,0,
3,EIS,00:02:56.397,00:03:01.440,0,0,UCT_AST9AH_EIS,,,5.00,3000.00,300.000,0,11,14,36,9,16.00000,13.24153,26.62089,-4.51542,300.000,0.00000,0.01,10.00,3,0,0.05,27.00113,-9.62685,13.24453,13.24480,26.61605,26.62087,-4.52169,-4.51698,26.99741,-9.64170,27.00137,-9.63011,0,0,
3,EIS,00:03:17.271,00:03:22.314,0,0,UCT_AST9AH_EIS,,,5.00,3000.00,224.968,0,11,14,36,10,16.00000,13.24114,27.41488,-5.42767,224.824,0.00000,0.01,10.00,3,0,0.05,27.94700,-11.19875,13.24318,13.24553,27.41489,27.41366,-5.43375,-5.42647,27.94820,-11.21098,27.94558,-11.19683,0,0,
3,EIS,00:03:35.925,00:03:40.968,0,0,UCT_AST9AH_EIS,,,5.00,3000.00,168.702,0,11,14,36,11,16.00000,13.24232,28.33358,-6.36997,168.421,0.00000,0.01,10.00,3,0,0.05,29.04080,-12.67059,13.24169,13.24573,28.32949,28.32630,-6.37915,-6.36817,29.03883,-12.69004,29.03330,-12.67028,0,0,
3,EIS,00:03:55.925,00:04:00.968,0,0,UCT_AST9AH_EIS,,,5.00,3000.00,126.509,0,11,14,36,12,16.00000,13.24224,29.34681,-7.35668,126.649,0.00000,0.01,10.00,3,0,0.05,30.25485,-14.07294,13.24197,13.24316,29.34917,29.34587,-7.36314,-7.35817,30.25871,-14.08372,30.25430,-14.07611,0,0,
3,EIS,00:04:16.198,00:04:21.241,0,0,UCT_AST9AH_EIS,,,5.00,3000.00,94.868,0,11,14,36,13,16.00000,13.24098,30.43495,-8.42360,94.862,0.00000,0.01,10.00,3,0,0.05,31.57916,-15.47069,13.24280,13.24586,30.44559,30.42743,-8.43105,-8.42150,31.59140,-15.47857,31.57135,-15.47067,0,0,
3,EIS,00:04:35.492,00:04:40.535,0,0,UCT_AST9AH_EIS,,,5.00,3000.00,71.141,0,11,14,36,14,16.00000,13.24353,31.52881,-9.65788,71.217,0.00000,0.01,10.00,3,0,0.05,32.97484,-17.03083,13.24155,13.24428,31.53066,31.51718,-9.64739,-9.64378,32.97355,-17.01247,32.95960,-17.01331,0,0,
3,EIS,00:04:56.702,00:05:01.745,0,0,UCT_AST9AH_EIS,,,5.00,3000.00,53.348,0,11,14,36,15,16.00000,13.24224,32.60224,-11.14345,53.333,0.00000,0.01,10.00,3,0,0.05,34.45406,-18.87043,13.24270,13.24306,32.60618,32.60506,-11.15054,-11.15071,34.46008,-18.87947,34.45908,-18.88034,0,0,
3,EIS,00:05:15.489,00:05:20.532,0,0,UCT_AST9AH_EIS,,,5.00,3000.00,40.006,0,11,14,36,16,16.00000,13.24154,33.64852,-13.10667,40.000,0.00000,0.01,10.00,3,0,0.05,36.11105,-21.28175,13.24265,13.24585,33.63292,33.66027,-13.08876,-13.09516,36.09001,-21.26426,36.11782,-21.25798,0,0,
3,EIS,00:05:35.539,00:05:40.582,0,0,UCT_AST9AH_EIS,,,5.00,3000.00,30.000,0,11,14,36,17,16.00000,13.24163,34.71670,-15.66064,30.000,0.00000,0.01,10.00,3,0,0.05,38.08550,-24.28005,13.24210,13.24589,34.69583,34.70597,-15.65787,-15.66778,38.06533,-24.28916,38.07865,-24.29648,0,0,
3,EIS,00:05:53.972,00:05:59.015,0,0,UCT_AST9AH_EIS,,,5.00,3000.00,22.497,0,11,14,36,18,16.00000,13.24193,35.82238,-19.13167,22.472,0.00000,0.01,10.00,3,0,0.05,40.61113,-28.10536,13.24228,13.24541,35.82525,35.81154,-19.11783,-19.11353,40.60715,-28.08622,40.59302,-28.08997,0,0,
3,EIS,00:06:13.160,00:06:18.203,0,0,UCT_AST9AH_EIS,,,5.00,3000.00,16.870,0,11,14,36,19,16.00000,13.24264,37.08246,-23.68114,16.854,0.00000,0.01,10.00,3,0,0.05,43.99892,-32.56261,13.24040,13.24373,37.06535,37.08439,-23.66870,-23.67102,43.97781,-32.56095,43.99511,-32.55015,0,0,
3,EIS,00:06:33.926,00:06:38.969,0,0,UCT_AST9AH_EIS,,,5.00,3000.00,12.651,0,11,14,36,20,16.00000,13.24350,38.56076,-29.69678,12.658,0.00000,0.01,10.00,3,0,0.05,48.67064,-37.60092,13.24200,13.24433,38.53884,38.54067,-29.66969,-29.64488,48.63674,-37.59140,48.62306,-37.56692,0,0,
3,EIS,00:06:53.022,00:06:58.065,0,0,UCT_AST9AH_EIS,,,5.00,3000.00,9.487,0,11,14,36,21,16.00000,13.24124,40.44185,-37.55601,9.494,0.00000,0.01,10.00,3,0,0.05,55.19055,-42.88109,13.23967,13.24438,40.40883,40.42469,-37.53608,-37.54801,55.15280,-42.88925,55.17253,-42.88712,0,0,
3,EIS,00:07:13.854,00:07:18.897,0,0,UCT_AST9AH_EIS,,,5.00,3000.00,7.114,0,11,14,36,22,16.00000,13.24114,42.83864,-47.91154,7.109,0.00000,0.01,10.00,3,0,0.05,64.27025,-48.19948,13.24044,13.24190,42.82665,42.82173,-47.87584,-47.89944,64.23564,-48.18623,64.24996,-48.20353,0,0,
3,EIS,00:07:32.361,00:07:37.404,0,0,UCT_AST9AH_EIS,,,5.00,3000.00,5.335,0,11,14,36,23,16.00000,13.24507,46.02665,-61.22635,5.338,0.00000,0.01,10.00,3,0,0.05,76.59711,-53.06614,13.24185,13.24303,45.99652,46.01865,-61.24356,-61.23367,76.59278,-53.09189,76.59816,-53.07421,0,0,
3,EIS,00:07:51.235,00:07:56.278,0,0,UCT_AST9AH_EIS,,,5.00,3000.00,5.000,0,11,14,36,24,16.00000,13.23776,46.87827,-64.79271,5.000,0.00000,0.01,10.00,3,0,0.05,79.97291,-54.11383,13.23815,13.24314,46.91743,46.90718,-64.80068,-64.82036,80.00233,-54.09445,80.01227,-54.10867,0,0,

File: EIS/Batch A/All/6827_EIS00001.csv


Measurement ID,6827
Battery Name,HR12-9
Battery Type,AGM VRLA
Circuit,Eis_080
Program,312 - UCT_AST9AH_EIS
Start Time,2024/03/05 16:03:09
End Time,2024/03/05 16:11:10
Test section,EIS00001
Comment,UCT_AST_9AH_A03_-20_POC
OrderNo,UCT002
Producer,ASTERION
Type,AGM VRLA
Nominal Voltage,12
Nominal Current,1
Nominal Capacity,9
Cells,6
Maximum Voltage,12.9
Gassing Voltage,14.4
Break Voltage,10.5
Charge Factor,0
Impedance,0
Cold Cranking Current,2.7
Energy Density,0
Comment,



Step,Status,Step Time,Prog Time,Cycle,Cycle Level,Procedure,Voltage,Current,StartFreq,EndFreq,SetFreq,AAcMax,VAcMin,VAcMax,mvIdeal,Go,Status,U1,Zreal1,Zimg1,ActFreq,EisError,AACStart,MinIntervalTime,CountOfPeriods,VRelativ,AAmplitude,NomVal1,Phase1,U2,U3,Zreal2,Zreal3,Zimg2,Zimg3,NomVal2,Phase2,NomVal3,Phase3,EisStart,EisFinish,
[],[],[hh:mm:ss.ttt],[hh:mm:ss.ttt],[],[],[],[V],[A],[EIS],[EIS],[EIS],[EIS],[EIS],[EIS],[EIS],[EIS],[EIS],[EIS],[EIS],[EIS],[EIS],[EIS],[EIS],[EIS],[EIS],[EIS],[EIS],[EIS],[EIS],[EIS],[EIS],[EIS],[EIS],[EIS],[EIS],[EIS],[EIS],[EIS],[EIS],[EisStart],[EisFinish],
3,MSG,00:00:00.000,00:00:05.041,0,0,UCT_AST9AH_EIS,StartFreq: 5.000 EndFreq: 3000.000,,,,,,,,,,,,,,,,,,,,,,,,,,,,,,,,,,,
3,MSG,00:00:00.000,00:00:05.041,0,0,UCT_AST9AH_EIS,MvIdeal:    36 AAcStart:  0.01,,,,,,,,,,,,,,,,,,,,,,,,,,,,,,,,,,,
3,MSG,00:00:00.000,00:00:05.041,0,0,UCT_AST9AH_EIS,Time: 10.000 Peri:  3,,,,,,,,,,,,,,,,,,,,,,,,,,,,,,,,,,,
3,EIS,00:00:32.632,00:00:37.673,0,0,UCT_AST9AH_EIS,,,5.00,3000.00,3000.000,0,11,14,36,1,16.00000,12.85578,23.67133,4.29508,3000.000,0.00000,0.01,10.00,3,0,0.05,24.05784,10.28423,12.85615,12.85759,23.65970,23.66148,4.22445,4.38031,24.03388,10.12351,24.06352,10.48809,0,0,
3,EIS,00:00:49.311,00:00:54.352,0,0,UCT_AST9AH_EIS,,,5.00,3000.00,2249.683,0,11,14,36,2,16.00000,12.85525,23.90487,2.42855,2232.558,0.00000,0.01,10.00,3,0,0.05,24.02791,5.80090,12.85601,12.85708,23.89265,23.89817,2.37172,2.49163,24.01008,5.66893,24.02771,5.95217,0,0,
3,EIS,00:01:06.335,00:01:11.376,0,0,UCT_AST9AH_EIS,,,5.00,3000.00,1687.024,0,11,14,36,3,16.00000,12.85552,24.17471,0.96956,1684.211,0.00000,0.01,10.00,3,0,0.05,24.19414,2.29669,12.85553,12.85721,24.16971,24.17105,0.93617,1.01798,24.18783,2.21815,24.19247,2.41163,0,0,
3,EIS,00:01:23.335,00:01:28.376,0,0,UCT_AST9AH_EIS,,,5.00,3000.00,1265.090,0,11,14,36,4,16.00000,12.85558,24.52425,-0.28589,1263.158,0.00000,0.01,10.00,3,0,0.05,24.52591,-0.66789,12.85591,12.85742,24.52436,24.52621,-0.31413,-0.25035,24.52638,-0.73386,24.52748,-0.58483,0,0,
3,EIS,00:01:40.517,00:01:45.558,0,0,UCT_AST9AH_EIS,,,5.00,3000.00,948.683,0,11,14,36,5,16.00000,12.85516,24.93432,-1.36644,950.495,0.00000,0.01,10.00,3,0,0.05,24.97173,-3.13676,12.85514,12.85714,24.92604,24.93259,-1.38402,-1.33781,24.96443,-3.17808,24.96846,-3.07138,0,0,
3,EIS,00:01:58.410,00:02:03.451,0,0,UCT_AST9AH_EIS,,,5.00,3000.00,711.412,0,11,14,36,6,16.00000,12.85487,25.43121,-2.38378,711.111,0.00000,0.01,10.00,3,0,0.05,25.54268,-5.35494,12.85576,12.85772,25.42916,25.42498,-2.40077,-2.35950,25.54224,-5.39332,25.53423,-5.30201,0,0,
3,EIS,00:02:16.238,00:02:21.279,0,0,UCT_AST9AH_EIS,,,5.00,3000.00,533.484,0,11,14,36,7,16.00000,12.85503,26.01197,-3.32948,533.333,0.00000,0.01,10.00,3,0,0.05,26.22418,-7.29407,12.85488,12.85718,26.00981,26.00941,-3.33820,-3.30775,26.22316,-7.31359,26.21889,-7.24770,0,0,
3,EIS,00:02:35.468,00:02:40.509,0,0,UCT_AST9AH_EIS,,,5.00,3000.00,400.056,0,11,14,36,8,16.00000,12.85616,26.67064,-4.27312,400.000,0.00000,0.01,10.00,3,0,0.05,27.01079,-9.10246,12.85568,12.85826,26.67236,26.67483,-4.28379,-4.26294,27.01418,-9.12422,27.01332,-9.07973,0,0,
3,EIS,00:02:54.285,00:02:59.326,0,0,UCT_AST9AH_EIS,,,5.00,3000.00,300.000,0,11,14,36,9,16.00000,12.85489,27.48482,-5.23500,300.000,0.00000,0.01,10.00,3,0,0.05,27.97894,-10.78388,12.85674,12.85569,27.47678,27.48549,-5.23802,-5.22610,27.97160,-10.79305,27.97792,-10.76574,0,0,
3,EIS,00:03:14.420,00:03:19.461,0,0,UCT_AST9AH_EIS,,,5.00,3000.00,224.968,0,11,14,36,10,16.00000,12.85473,28.39831,-6.24234,224.824,0.00000,0.01,10.00,3,0,0.05,29.07630,-12.39724,12.85420,12.85616,28.39702,28.39541,-6.25187,-6.23344,29.07708,-12.41613,29.07155,-12.38134,0,0,
3,EIS,00:03:33.074,00:03:38.115,0,0,UCT_AST9AH_EIS,,,5.00,3000.00,168.702,0,11,14,36,11,16.00000,12.85513,29.44247,-7.29000,168.421,0.00000,0.01,10.00,3,0,0.05,30.33155,-13.90683,12.85538,12.85779,29.43703,29.44089,-7.29840,-7.29010,30.32830,-13.92470,30.33004,-13.90772,0,0,
3,EIS,00:03:52.419,00:03:57.460,0,0,UCT_AST9AH_EIS,,,5.00,3000.00,126.509,0,11,14,36,12,16.00000,12.85487,30.56648,-8.37385,126.649,0.00000,0.01,10.00,3,0,0.05,31.69276,-15.32059,12.85530,12.85672,30.55562,30.56786,-8.37705,-8.36400,31.68313,-15.33136,31.69149,-15.30276,0,0,
3,EIS,00:04:13.665,00:04:18.706,0,0,UCT_AST9AH_EIS,,,5.00,3000.00,94.868,0,11,14,36,13,16.00000,12.85408,31.74312,-9.61587,94.862,0.00000,0.01,10.00,3,0,0.05,33.16761,-16.85302,12.85540,12.85834,31.74693,31.74332,-9.61589,-9.60927,33.17126,-16.85114,33.16589,-16.84201,0,0,
3,EIS,00:04:32.991,00:04:38.032,0,0,UCT_AST9AH_EIS,,,5.00,3000.00,71.141,0,11,14,36,14,16.00000,12.85285,32.90368,-11.06620,71.217,0.00000,0.01,10.00,3,0,0.05,34.71474,-18.58887,12.85530,12.85702,32.89356,32.89660,-11.06873,-11.06578,34.70595,-18.59817,34.70789,-18.59195,0,0,
3,EIS,00:04:53.920,00:04:58.961,0,0,UCT_AST9AH_EIS,,,5.00,3000.00,53.348,0,11,14,36,15,16.00000,12.85448,34.07732,-12.92751,53.333,0.00000,0.01,10.00,3,0,0.05,36.44701,-20.77466,12.85431,12.85701,34.07006,34.07898,-12.93737,-12.93551,36.44371,-20.79319,36.45139,-20.78548,0,0,
3,EIS,00:05:12.681,00:05:17.722,0,0,UCT_AST9AH_EIS,,,5.00,3000.00,40.006,0,11,14,36,16,16.00000,12.85405,35.27874,-15.36394,40.000,0.00000,0.01,10.00,3,0,0.05,38.47909,-23.53320,12.85526,12.85513,35.26906,35.26855,-15.34982,-15.35144,38.46457,-23.51966,38.46475,-23.52219,0,0,
3,EIS,00:05:32.895,00:05:37.936,0,0,UCT_AST9AH_EIS,,,5.00,3000.00,30.000,0,11,14,36,17,16.00000,12.85441,36.53761,-18.55204,30.000,0.00000,0.01,10.00,3,0,0.05,40.97774,-26.91926,12.85567,12.85862,36.52818,36.52709,-18.53940,-18.55843,40.96361,-26.90948,40.97125,-26.93390,0,0,
3,EIS,00:05:52.322,00:05:57.363,0,0,UCT_AST9AH_EIS,,,5.00,3000.00,22.497,0,11,14,36,18,16.00000,12.85474,37.98883,-22.78595,22.472,0.00000,0.01,10.00,3,0,0.05,44.29843,-30.95560,12.85516,12.85819,37.95900,37.96940,-22.79530,-22.79548,44.27767,-30.98584,44.28667,-30.97911,0,0,
3,EIS,00:06:11.626,00:06:16.667,0,0,UCT_AST9AH_EIS,,,5.00,3000.00,16.870,0,11,14,36,19,16.00000,12.85527,39.67719,-28.35311,16.854,0.00000,0.01,10.00,3,0,0.05,48.76657,-35.54940,12.85499,12.85426,39.68185,39.69191,-28.33088,-28.32179,48.75744,-35.52496,48.76035,-35.50941,0,0,
3,EIS,00:06:32.451,00:06:37.492,0,0,UCT_AST9AH_EIS,,,5.00,3000.00,12.651,0,11,14,36,20,16.00000,12.85428,41.82654,-35.53074,12.658,0.00000,0.01,10.00,3,0,0.05,54.88071,-40.34719,12.85595,12.85373,41.82608,41.82471,-35.53025,-35.52729,54.88005,-40.34710,54.87709,-40.34567,0,0,
3,EIS,00:06:51.260,00:06:56.301,0,0,UCT_AST9AH_EIS,,,5.00,3000.00,9.487,0,11,14,36,21,16.00000,12.85372,44.64030,-44.86991,9.494,0.00000,0.01,10.00,3,0,0.05,63.29349,-45.14698,12.85500,12.85951,44.63757,44.67446,-44.82852,-44.84403,63.26222,-45.12229,63.29924,-45.10853,0,0,
3,EIS,00:07:11.473,00:07:16.514,0,0,UCT_AST9AH_EIS,,,5.00,3000.00,7.114,0,11,14,36,22,16.00000,12.85120,48.52442,-56.92512,7.109,0.00000,0.01,10.00,3,0,0.05,74.80033,-49.55488,12.85838,12.85635,48.49325,48.50779,-56.92139,-56.93791,74.77727,-49.57120,74.79927,-49.57094,0,0,
3,EIS,00:07:30.907,00:07:35.948,0,0,UCT_AST9AH_EIS,,,5.00,3000.00,5.335,0,11,14,36,23,16.00000,12.85451,53.92507,-72.31524,5.338,0.00000,0.01,10.00,3,0,0.05,90.20758,-53.28831,12.85497,12.85211,53.88065,53.86350,-72.31382,-72.33389,90.17990,-53.31040,90.18575,-53.32675,0,0,
3,EIS,00:07:49.805,00:07:54.846,0,0,UCT_AST9AH_EIS,,,5.00,3000.00,5.000,0,11,14,36,24,16.00000,12.85124,55.38402,-76.33585,5.000,0.00000,0.01,10.00,3,0,0.05,94.31093,-54.03795,12.85493,12.85263,55.43434,55.34962,-76.34799,-76.31326,94.35031,-54.01755,94.27245,-54.04682,0,0,
