Repository: UCT-MARiS/SISPS-EXP-SOC-DATA

# SISPS-EXP-SOC-DATA
Experimental data of Asterion HR12-9 batteries using Electrochemical Impedance Spectroscopy.

This work contributes towards the paper entitled _Observations of Freezing Lead Acid Batteries using Electrochemical Impedance Spectroscopy_ (currently submitted to the Journal of Energy Storage).

> [!CAUTION]
> This repository has been cited in (pending) published works and may never not be renamed, moved, made private, or deleted.
>
> The repository ought to normally be Archived.
>
> Date Accepted: **--/--/----**  
> Date Published: **--/--/----**

File: EIS/Batch A/All/6828_EIS00001.csv


Measurement ID,6828
Battery Name,HR12-9
Battery Type,AGM VRLA
Circuit,Eis_080
Program,312 - UCT_AST9AH_EIS
Start Time,2024/03/05 16:13:33
End Time,2024/03/05 16:21:34
Test section,EIS00001
Comment,UCT_AST_9AH_A04_-20_POC
OrderNo,UCT002
Producer,ASTERION
Type,AGM VRLA
Nominal Voltage,12
Nominal Current,1
Nominal Capacity,9
Cells,6
Maximum Voltage,12.9
Gassing Voltage,14.4
Break Voltage,10.5
Charge Factor,0
Impedance,0
Cold Cranking Current,2.7
Energy Density,0
Comment,



Step,Status,Step Time,Prog Time,Cycle,Cycle Level,Procedure,Voltage,Current,StartFreq,EndFreq,SetFreq,AAcMax,VAcMin,VAcMax,mvIdeal,Go,Status,U1,Zreal1,Zimg1,ActFreq,EisError,AACStart,MinIntervalTime,CountOfPeriods,VRelativ,AAmplitude,NomVal1,Phase1,U2,U3,Zreal2,Zreal3,Zimg2,Zimg3,NomVal2,Phase2,NomVal3,Phase3,EisStart,EisFinish,
[],[],[hh:mm:ss.ttt],[hh:mm:ss.ttt],[],[],[],[V],[A],[EIS],[EIS],[EIS],[EIS],[EIS],[EIS],[EIS],[EIS],[EIS],[EIS],[EIS],[EIS],[EIS],[EIS],[EIS],[EIS],[EIS],[EIS],[EIS],[EIS],[EIS],[EIS],[EIS],[EIS],[EIS],[EIS],[EIS],[EIS],[EIS],[EIS],[EIS],[EisStart],[EisFinish],
3,MSG,00:00:00.000,00:00:05.049,0,0,UCT_AST9AH_EIS,StartFreq: 5.000 EndFreq: 3000.000,,,,,,,,,,,,,,,,,,,,,,,,,,,,,,,,,,,
3,MSG,00:00:00.000,00:00:05.049,0,0,UCT_AST9AH_EIS,MvIdeal:    36 AAcStart:  0.01,,,,,,,,,,,,,,,,,,,,,,,,,,,,,,,,,,,
3,MSG,00:00:00.000,00:00:05.049,0,0,UCT_AST9AH_EIS,Time: 10.000 Peri:  3,,,,,,,,,,,,,,,,,,,,,,,,,,,,,,,,,,,
3,EIS,00:00:32.226,00:00:37.275,0,0,UCT_AST9AH_EIS,,,5.00,3000.00,3000.000,0,11,14,36,1,16.00000,12.69829,23.02965,3.72629,3000.000,0.00000,0.01,10.00,3,0,0.05,23.32916,9.19103,12.69922,12.70013,23.01999,23.01905,3.61587,3.75744,23.30224,8.92681,23.32370,9.27072,0,0,
3,EIS,00:00:48.875,00:00:53.924,0,0,UCT_AST9AH_EIS,,,5.00,3000.00,2249.683,0,11,14,36,2,16.00000,11.73915,-7.01837,-2.02378,2232.558,0.00000,0.01,10.00,3,0,0.05,7.30432,16.08517,12.08739,11.78397,-19.46406,-20.28531,-5.13260,-5.38188,20.12942,14.77241,20.98710,14.85879,0,0,
3,EIS,00:01:05.662,00:01:10.711,0,0,UCT_AST9AH_EIS,,,5.00,3000.00,1687.024,0,11,14,36,3,16.00000,12.28815,23.54847,0.53850,1684.211,0.00000,0.01,10.00,3,0,0.05,23.55463,1.31000,12.29139,12.29569,23.54401,23.54036,0.47302,0.55277,23.54876,1.15098,23.54685,1.34516,0,0,
3,EIS,00:01:22.589,00:01:27.638,0,0,UCT_AST9AH_EIS,,,5.00,3000.00,1265.090,0,11,14,36,4,16.00000,11.62800,-6.53463,-1.06836,1263.158,0.00000,0.01,10.00,3,0,0.05,6.62139,9.28528,12.00735,11.66473,-18.85650,-19.87851,-2.79234,-2.95836,19.06213,8.42337,20.09744,8.46476,0,0,
3,EIS,00:01:39.792,00:01:44.841,0,0,UCT_AST9AH_EIS,,,5.00,3000.00,948.683,0,11,14,36,5,16.00000,12.22240,24.39605,-1.77068,950.495,0.00000,0.01,10.00,3,0,0.05,24.46022,-4.15128,12.22675,12.23263,24.39041,24.39470,-1.79766,-1.75303,24.45656,-4.21529,24.45761,-4.11027,0,0,
3,EIS,00:01:57.882,00:02:02.931,0,0,UCT_AST9AH_EIS,,,5.00,3000.00,711.412,0,11,14,36,6,16.00000,12.28803,24.96468,-2.78796,711.111,0.00000,0.01,10.00,3,0,0.05,25.11987,-6.37218,12.29226,12.28765,24.95898,24.96728,-2.80713,-2.77587,25.11635,-6.41707,25.12112,-6.34410,0,0,
3,EIS,00:02:16.051,00:02:21.100,0,0,UCT_AST9AH_EIS,,,5.00,3000.00,533.484,0,11,14,36,7,16.00000,12.32787,25.62462,-3.75289,533.333,0.00000,0.01,10.00,3,0,0.05,25.89798,-8.33211,12.33024,12.32828,25.62016,25.62096,-3.77099,-3.74826,25.89620,-8.37315,25.89369,-8.32313,0,0,
3,EIS,00:02:35.766,00:02:40.815,0,0,UCT_AST9AH_EIS,,,5.00,3000.00,400.056,0,11,14,36,8,16.00000,12.35101,26.37113,-4.72251,400.000,0.00000,0.01,10.00,3,0,0.05,26.79064,-10.15285,12.35541,12.35200,26.37199,26.37532,-4.74385,-4.72394,26.79526,-10.19742,26.79502,-10.15427,0,0,
3,EIS,00:02:54.585,00:02:59.634,0,0,UCT_AST9AH_EIS,,,5.00,3000.00,300.000,0,11,14,36,9,16.00000,12.37145,27.24775,-5.71710,300.000,0.00000,0.01,10.00,3,0,0.05,27.84107,-11.84985,12.37622,12.37510,27.25170,27.24902,-5.72400,-5.71125,27.84635,-11.86207,27.84111,-11.83754,0,0,
3,EIS,00:03:14.801,00:03:19.850,0,0,UCT_AST9AH_EIS,,,5.00,3000.00,224.968,0,11,14,36,10,16.00000,12.38786,28.27544,-6.73616,224.824,0.00000,0.01,10.00,3,0,0.05,29.06676,-13.40000,12.39074,12.39396,28.27198,28.27162,-6.74642,-6.73759,29.06577,-13.42126,29.06338,-13.40449,0,0,
3,EIS,00:03:33.367,00:03:38.416,0,0,UCT_AST9AH_EIS,,,5.00,3000.00,168.702,0,11,14,36,11,16.00000,12.40134,29.42693,-7.79235,168.421,0.00000,0.01,10.00,3,0,0.05,30.44117,-14.83171,12.40489,12.40556,29.41247,29.42471,-7.79492,-7.78956,30.42786,-14.84334,30.43831,-14.82768,0,0,
3,EIS,00:03:52.634,00:03:57.683,0,0,UCT_AST9AH_EIS,,,5.00,3000.00,126.509,0,11,14,36,12,16.00000,12.41461,30.64999,-8.89412,126.649,0.00000,0.01,10.00,3,0,0.05,31.91437,-16.18186,12.41573,12.41716,30.64681,30.64257,-8.89777,-8.89122,31.91233,-16.18973,31.90644,-16.18057,0,0,
3,EIS,00:04:14.335,00:04:19.384,0,0,UCT_AST9AH_EIS,,,5.00,3000.00,94.868,0,11,14,36,13,16.00000,12.42160,31.93863,-10.14637,94.862,0.00000,0.01,10.00,3,0,0.05,33.51157,-17.62419,12.42582,12.42629,31.92527,31.93089,-10.14646,-10.14324,33.49886,-17.63126,33.50324,-17.62309,0,0,
3,EIS,00:04:33.279,00:04:38.328,0,0,UCT_AST9AH_EIS,,,5.00,3000.00,71.141,0,11,14,36,14,16.00000,12.43087,33.19166,-11.62693,71.217,0.00000,0.01,10.00,3,0,0.05,35.16919,-19.30520,12.43462,12.43450,33.19561,33.20335,-11.62939,-11.62266,35.17374,-19.30685,35.17881,-19.29233,0,0,
3,EIS,00:04:53.551,00:04:58.600,0,0,UCT_AST9AH_EIS,,,5.00,3000.00,53.348,0,11,14,36,15,16.00000,12.44126,34.50558,-13.51701,53.333,0.00000,0.01,10.00,3,0,0.05,37.05867,-21.39197,12.43982,12.44355,34.50340,34.50136,-13.50853,-13.51058,37.05354,-21.38099,37.05239,-21.38510,0,0,
3,EIS,00:05:12.303,00:05:17.352,0,0,UCT_AST9AH_EIS,,,5.00,3000.00,40.006,0,11,14,36,16,16.00000,12.44700,35.84085,-15.96035,40.000,0.00000,0.01,10.00,3,0,0.05,39.23390,-24.00397,12.44882,12.45096,35.84735,35.83529,-15.95463,-15.94151,39.23752,-23.99247,39.22117,-23.98213,0,0,
3,EIS,00:05:32.477,00:05:37.526,0,0,UCT_AST9AH_EIS,,,5.00,3000.00,30.000,0,11,14,36,17,16.00000,12.45494,37.27240,-19.19008,30.000,0.00000,0.01,10.00,3,0,0.05,41.92244,-27.24214,12.45484,12.45659,37.28218,37.27227,-19.17970,-19.19606,41.92639,-27.22341,41.92506,-27.24948,0,0,
3,EIS,00:05:52.212,00:05:57.261,0,0,UCT_AST9AH_EIS,,,5.00,3000.00,22.497,0,11,14,36,18,16.00000,12.45693,38.99329,-23.45126,22.472,0.00000,0.01,10.00,3,0,0.05,45.50207,-31.02345,12.46060,12.46266,38.99038,38.99130,-23.44863,-23.45625,45.49822,-31.02251,45.50294,-31.03013,0,0,
3,EIS,00:06:11.419,00:06:16.468,0,0,UCT_AST9AH_EIS,,,5.00,3000.00,16.870,0,11,14,36,19,16.00000,12.46472,41.06505,-29.02492,16.854,0.00000,0.01,10.00,3,0,0.05,50.28702,-35.25281,12.46618,12.46895,41.05043,41.04424,-29.01938,-29.00610,50.27189,-35.25726,50.25916,-35.24897,0,0,
3,EIS,00:06:31.747,00:06:36.796,0,0,UCT_AST9AH_EIS,,,5.00,3000.00,12.651,0,11,14,36,20,16.00000,12.46679,43.71618,-36.15234,12.658,0.00000,0.01,10.00,3,0,0.05,56.72827,-39.59001,12.47073,12.47237,43.70645,43.71577,-36.15753,-36.16708,56.72408,-39.60031,56.73734,-39.60175,0,0,
3,EIS,00:06:50.583,00:06:55.632,0,0,UCT_AST9AH_EIS,,,5.00,3000.00,9.487,0,11,14,36,21,16.00000,12.47365,47.30055,-45.38115,9.494,0.00000,0.01,10.00,3,0,0.05,65.54991,-43.81360,12.47541,12.47265,47.29872,47.29813,-45.35538,-45.37322,65.53075,-43.79844,65.54268,-43.81006,0,0,
3,EIS,00:07:10.825,00:07:15.874,0,0,UCT_AST9AH_EIS,,,5.00,3000.00,7.114,0,11,14,36,22,16.00000,12.47538,52.38779,-57.13518,7.109,0.00000,0.01,10.00,3,0,0.05,77.51715,-47.48199,12.47761,12.48099,52.39809,52.41831,-57.10970,-57.13408,77.50534,-47.46365,77.53697,-47.46483,0,0,
3,EIS,00:07:30.625,00:07:35.674,0,0,UCT_AST9AH_EIS,,,5.00,3000.00,5.335,0,11,14,36,23,16.00000,12.48440,59.67106,-71.64221,5.338,0.00000,0.01,10.00,3,0,0.05,93.23755,-50.20896,12.47865,12.48024,59.70251,59.66168,-71.63937,-71.60944,93.25551,-50.19300,93.20638,-50.20050,0,0,
3,EIS,00:07:49.402,00:07:54.451,0,0,UCT_AST9AH_EIS,,,5.00,3000.00,5.000,0,11,14,36,24,16.00000,12.48811,61.72074,-75.40955,5.000,0.00000,0.01,10.00,3,0,0.05,97.44768,-50.70058,12.48709,12.48896,61.68372,61.67885,-75.42159,-75.44584,97.43356,-50.72191,97.44924,-50.73315,0,0,

File: EIS/Batch A/All/6829_EIS00001.csv


Measurement ID,6829
Battery Name,HR12-9
Battery Type,AGM VRLA
Circuit,Eis_080
Program,312 - UCT_AST9AH_EIS
Start Time,2024/03/05 16:24:19
End Time,2024/03/05 16:32:18
Test section,EIS00001
Comment,UCT_AST_9AH_A05_-20_POC
OrderNo,UCT002
Producer,ASTERION
Type,AGM VRLA
Nominal Voltage,12
Nominal Current,1
Nominal Capacity,9
Cells,6
Maximum Voltage,12.9
Gassing Voltage,14.4
Break Voltage,10.5
Charge Factor,0
Impedance,0
Cold Cranking Current,2.7
Energy Density,0
Comment,



Step,Status,Step Time,Prog Time,Cycle,Cycle Level,Procedure,Voltage,Current,StartFreq,EndFreq,SetFreq,AAcMax,VAcMin,VAcMax,mvIdeal,Go,Status,U1,Zreal1,Zimg1,ActFreq,EisError,AACStart,MinIntervalTime,CountOfPeriods,VRelativ,AAmplitude,NomVal1,Phase1,U2,U3,Zreal2,Zreal3,Zimg2,Zimg3,NomVal2,Phase2,NomVal3,Phase3,EisStart,EisFinish,
[],[],[hh:mm:ss.ttt],[hh:mm:ss.ttt],[],[],[],[V],[A],[EIS],[EIS],[EIS],[EIS],[EIS],[EIS],[EIS],[EIS],[EIS],[EIS],[EIS],[EIS],[EIS],[EIS],[EIS],[EIS],[EIS],[EIS],[EIS],[EIS],[EIS],[EIS],[EIS],[EIS],[EIS],[EIS],[EIS],[EIS],[EIS],[EIS],[EIS],[EisStart],[EisFinish],
3,MSG,00:00:00.000,00:00:05.041,0,0,UCT_AST9AH_EIS,StartFreq: 5.000 EndFreq: 3000.000,,,,,,,,,,,,,,,,,,,,,,,,,,,,,,,,,,,
3,MSG,00:00:00.000,00:00:05.041,0,0,UCT_AST9AH_EIS,MvIdeal:    36 AAcStart:  0.01,,,,,,,,,,,,,,,,,,,,,,,,,,,,,,,,,,,
3,MSG,00:00:00.000,00:00:05.041,0,0,UCT_AST9AH_EIS,Time: 10.000 Peri:  3,,,,,,,,,,,,,,,,,,,,,,,,,,,,,,,,,,,
3,EIS,00:00:32.711,00:00:37.752,0,0,UCT_AST9AH_EIS,,,5.00,3000.00,3000.000,0,11,14,36,1,16.00000,12.51712,21.95112,3.85239,3000.000,0.00000,0.01,10.00,3,0,0.05,22.28660,9.95397,12.51793,12.51929,21.94051,21.94319,3.84727,3.95936,22.27527,9.94569,22.29754,10.22821,0,0,
3,EIS,00:00:49.389,00:00:54.430,0,0,UCT_AST9AH_EIS,,,5.00,3000.00,2249.683,0,11,14,36,2,16.00000,11.61716,-11.67637,-2.79449,2232.558,0.00000,0.01,10.00,3,0,0.05,12.00611,13.45936,11.96029,11.65884,-24.78275,-24.75767,-6.17054,-6.24631,25.53939,13.98151,25.53348,14.16008,0,0,
3,EIS,00:01:06.500,00:01:11.541,0,0,UCT_AST9AH_EIS,,,5.00,3000.00,1687.024,0,11,14,36,3,16.00000,12.16143,22.41758,0.72409,1684.211,0.00000,0.01,10.00,3,0,0.05,22.42928,1.85001,12.16443,12.17136,22.41021,22.41518,0.71278,0.77245,22.42155,1.82174,22.42848,1.97370,0,0,
3,EIS,00:01:23.451,00:01:28.492,0,0,UCT_AST9AH_EIS,,,5.00,3000.00,1265.090,0,11,14,36,4,16.00000,12.21893,22.77536,-0.49709,1263.158,0.00000,0.01,10.00,3,0,0.05,22.78078,-1.25034,12.22282,12.22078,22.77651,22.78244,-0.49356,-0.44912,22.78186,-1.24139,22.78686,-1.12935,0,0,
3,EIS,00:01:40.699,00:01:45.740,0,0,UCT_AST9AH_EIS,,,5.00,3000.00,948.683,0,11,14,36,5,16.00000,12.25022,23.20109,-1.54806,950.495,0.00000,0.01,10.00,3,0,0.05,23.25268,-3.81733,12.25182,12.25407,23.20412,23.20195,-1.54106,-1.50612,23.25524,-3.79961,23.25078,-3.71406,0,0,
3,EIS,00:01:58.120,00:02:03.161,0,0,UCT_AST9AH_EIS,,,5.00,3000.00,711.412,0,11,14,36,6,16.00000,12.27261,23.72010,-2.52093,711.111,0.00000,0.01,10.00,3,0,0.05,23.85369,-6.06652,12.27433,12.27308,23.72256,23.71867,-2.52371,-2.50047,23.85642,-6.07254,23.85011,-6.01801,0,0,
3,EIS,00:02:15.888,00:02:20.929,0,0,UCT_AST9AH_EIS,,,5.00,3000.00,533.484,0,11,14,36,7,16.00000,12.28736,24.31233,-3.46065,533.333,0.00000,0.01,10.00,3,0,0.05,24.55739,-8.10114,12.28966,12.29202,24.31257,24.31714,-3.46722,-3.44365,24.55855,-8.11624,24.55976,-8.06030,0,0,
3,EIS,00:02:34.428,00:02:39.469,0,0,UCT_AST9AH_EIS,,,5.00,3000.00,400.056,0,11,14,36,8,16.00000,12.30248,25.01304,-4.39612,400.000,0.00000,0.01,10.00,3,0,0.05,25.39641,-9.96811,12.30413,12.30348,25.02449,25.02521,-4.40129,-4.38426,25.40859,-9.97513,25.40636,-9.93702,0,0,
3,EIS,00:02:53.862,00:02:58.903,0,0,UCT_AST9AH_EIS,,,5.00,3000.00,300.000,0,11,14,36,9,16.00000,12.31511,25.84815,-5.36473,300.000,0.00000,0.01,10.00,3,0,0.05,26.39900,-11.72515,12.31256,12.31657,25.84523,25.84564,-5.36034,-5.35196,26.39525,-11.71711,26.39395,-11.69911,0,0,
3,EIS,00:03:15.292,00:03:20.333,0,0,UCT_AST9AH_EIS,,,5.00,3000.00,224.968,0,11,14,36,10,16.00000,12.32322,26.78371,-6.36291,224.824,0.00000,0.01,10.00,3,0,0.05,27.52914,-13.36381,12.32602,12.32599,26.78634,26.78128,-6.35575,-6.35035,27.53005,-13.34806,27.52388,-13.33956,0,0,
3,EIS,00:03:33.841,00:03:38.882,0,0,UCT_AST9AH_EIS,,,5.00,3000.00,168.702,0,11,14,36,11,16.00000,12.33350,27.89147,-7.40043,168.421,0.00000,0.01,10.00,3,0,0.05,28.85655,-14.85986,12.33428,12.33279,27.87381,27.88053,-7.39553,-7.38979,28.83822,-14.85946,28.84325,-14.84502,0,0,
3,EIS,00:03:53.272,00:03:58.313,0,0,UCT_AST9AH_EIS,,,5.00,3000.00,126.509,0,11,14,36,12,16.00000,12.33821,29.05367,-8.47752,126.649,0.00000,0.01,10.00,3,0,0.05,30.26523,-16.26663,12.33896,12.34256,29.05649,29.06440,-8.46574,-8.45851,30.26463,-16.24372,30.27021,-16.22639,0,0,
3,EIS,00:04:13.775,00:04:18.816,0,0,UCT_AST9AH_EIS,,,5.00,3000.00,94.868,0,11,14,36,13,16.00000,11.55044,-13.34868,0.04913,94.862,0.00000,0.01,10.00,3,0,0.05,13.34877,-0.21086,12.01248,11.58843,-27.21056,-27.21450,-0.09702,-0.10345,27.21073,0.20428,27.21470,0.21779,0,0,
3,EIS,00:04:33.503,00:04:38.544,0,0,UCT_AST9AH_EIS,,,5.00,3000.00,71.141,0,11,14,36,14,16.00000,11.95515,-8.67022,0.02678,71.217,0.00000,0.01,10.00,3,0,0.05,8.67026,-0.17697,11.53881,11.54281,-21.95245,-22.31941,-0.06135,-0.06809,21.95254,0.16012,22.31952,0.17480,0,0,
3,EIS,00:04:54.928,00:04:59.969,0,0,UCT_AST9AH_EIS,,,5.00,3000.00,53.348,0,11,14,36,15,16.00000,12.10853,32.82350,-12.56310,53.333,0.00000,0.01,10.00,3,0,0.05,35.14561,-20.94421,12.12455,12.10676,32.82950,32.83209,-12.56436,-12.57489,35.15166,-20.94263,35.15785,-20.95715,0,0,
3,EIS,00:05:13.887,00:05:18.928,0,0,UCT_AST9AH_EIS,,,5.00,3000.00,40.006,0,11,14,36,16,16.00000,11.50346,-9.38422,0.06703,40.000,0.00000,0.01,10.00,3,0,0.05,9.38446,-0.40923,11.94097,11.53947,-22.69924,-23.19838,0.01805,0.01280,22.69925,-0.04555,23.19838,-0.03162,0,0,
3,EIS,00:05:33.342,00:05:38.383,0,0,UCT_AST9AH_EIS,,,5.00,3000.00,30.000,0,11,14,36,17,16.00000,12.11340,35.73042,-17.57596,30.000,0.00000,0.01,10.00,3,0,0.05,39.81931,-26.19279,12.09855,12.10367,35.71251,35.71394,-17.57010,-17.56156,39.80065,-26.19660,39.79817,-26.18466,0,0,
3,EIS,00:05:51.769,00:05:56.810,0,0,UCT_AST9AH_EIS,,,5.00,3000.00,22.497,0,11,14,36,18,16.00000,12.15925,37.46723,-21.55913,22.472,0.00000,0.01,10.00,3,0,0.05,43.22719,-29.91669,12.16586,12.16141,37.44826,37.44382,-21.52855,-21.54989,43.19550,-29.89407,43.20228,-29.92154,0,0,
3,EIS,00:06:10.907,00:06:15.948,0,0,UCT_AST9AH_EIS,,,5.00,3000.00,16.870,0,11,14,36,19,16.00000,12.18895,39.65620,-26.60008,16.854,0.00000,0.01,10.00,3,0,0.05,47.75121,-33.85241,12.19239,12.19892,39.64778,39.63719,-26.58133,-26.61739,47.73378,-33.83936,47.74507,-33.88237,0,0,
3,EIS,00:06:32.252,00:06:37.293,0,0,UCT_AST9AH_EIS,,,5.00,3000.00,12.651,0,11,14,36,20,16.00000,12.21415,42.53553,-33.03776,12.658,0.00000,0.01,10.00,3,0,0.05,53.85875,-37.83684,12.22044,12.21993,42.53468,42.54584,-33.05232,-33.03692,53.86701,-37.84962,53.86638,-37.82941,0,0,
3,EIS,00:06:51.378,00:06:56.419,0,0,UCT_AST9AH_EIS,,,5.00,3000.00,9.487,0,11,14,36,21,16.00000,12.23492,46.59327,-41.17713,9.494,0.00000,0.01,10.00,3,0,0.05,62.18110,-41.46887,12.23764,12.23334,46.56335,46.58583,-41.17952,-41.18285,62.16027,-41.48878,62.17931,-41.47736,0,0,
3,EIS,00:07:11.181,00:07:16.222,0,0,UCT_AST9AH_EIS,,,5.00,3000.00,7.114,0,11,14,36,22,16.00000,12.25024,52.34187,-51.18298,7.109,0.00000,0.01,10.00,3,0,0.05,73.20771,-44.35864,12.24649,12.25401,52.34235,52.33860,-51.17723,-51.20878,73.20403,-44.35516,73.22341,-44.37486,0,0,
3,EIS,00:07:29.615,00:07:34.656,0,0,UCT_AST9AH_EIS,,,5.00,3000.00,5.335,0,11,14,36,23,16.00000,12.25627,60.53677,-63.04416,5.338,0.00000,0.01,10.00,3,0,0.05,87.40290,-46.16234,12.26169,12.25861,60.52816,60.47934,-63.02862,-63.08912,87.38573,-46.15935,87.39558,-46.20992,0,0,
3,EIS,00:07:48.279,00:07:53.320,0,0,UCT_AST9AH_EIS,,,5.00,3000.00,5.000,0,11,14,36,24,16.00000,12.26439,62.70137,-66.18141,5.000,0.00000,0.01,10.00,3,0,0.05,91.16710,-46.54670,12.26506,12.27203,62.72051,62.66856,-66.14634,-66.18769,91.15482,-46.52281,91.14911,-46.56439,0,0,

File: EIS/Batch A/All/6830_EIS00001.csv


Measurement ID,6830
Battery Name,HR12-9
Battery Type,AGM VRLA
Circuit,Eis_080
Program,312 - UCT_AST9AH_EIS
Start Time,2024/03/05 16:37:12
End Time,2024/03/05 16:45:15
Test section,EIS00001
Comment,UCT_AST_9AH_A06_-20_POC
OrderNo,UCT002
Producer,ASTERION
Type,AGM VRLA
Nominal Voltage,12
Nominal Current,1
Nominal Capacity,9
Cells,6
Maximum Voltage,12.9
Gassing Voltage,14.4
Break Voltage,10.5
Charge Factor,0
Impedance,0
Cold Cranking Current,2.7
Energy Density,0
Comment,



Step,Status,Step Time,Prog Time,Cycle,Cycle Level,Procedure,Voltage,Current,StartFreq,EndFreq,SetFreq,AAcMax,VAcMin,VAcMax,mvIdeal,Go,Status,U1,Zreal1,Zimg1,ActFreq,EisError,AACStart,MinIntervalTime,CountOfPeriods,VRelativ,AAmplitude,NomVal1,Phase1,U2,U3,Zreal2,Zreal3,Zimg2,Zimg3,NomVal2,Phase2,NomVal3,Phase3,EisStart,EisFinish,
[],[],[hh:mm:ss.ttt],[hh:mm:ss.ttt],[],[],[],[V],[A],[EIS],[EIS],[EIS],[EIS],[EIS],[EIS],[EIS],[EIS],[EIS],[EIS],[EIS],[EIS],[EIS],[EIS],[EIS],[EIS],[EIS],[EIS],[EIS],[EIS],[EIS],[EIS],[EIS],[EIS],[EIS],[EIS],[EIS],[EIS],[EIS],[EIS],[EIS],[EisStart],[EisFinish],
3,MSG,00:00:00.000,00:00:05.046,0,0,UCT_AST9AH_EIS,StartFreq: 5.000 EndFreq: 3000.000,,,,,,,,,,,,,,,,,,,,,,,,,,,,,,,,,,,
3,MSG,00:00:00.000,00:00:05.046,0,0,UCT_AST9AH_EIS,MvIdeal:    36 AAcStart:  0.01,,,,,,,,,,,,,,,,,,,,,,,,,,,,,,,,,,,
3,MSG,00:00:00.000,00:00:05.046,0,0,UCT_AST9AH_EIS,Time: 10.000 Peri:  3,,,,,,,,,,,,,,,,,,,,,,,,,,,,,,,,,,,
3,EIS,00:00:33.230,00:00:38.276,0,0,UCT_AST9AH_EIS,,,5.00,3000.00,3000.000,0,11,14,36,1,16.00000,12.41677,22.35901,4.09444,3000.000,0.00000,0.01,10.00,3,0,0.05,22.73081,10.37718,12.41683,12.41817,22.34870,22.34744,4.00522,4.16010,22.70476,10.16040,22.73135,10.54521,0,0,
3,EIS,00:00:50.156,00:00:55.202,0,0,UCT_AST9AH_EIS,,,5.00,3000.00,2249.683,0,11,14,36,2,16.00000,11.56090,-22.92766,-5.26969,2232.558,0.00000,0.01,10.00,3,0,0.05,23.52546,12.94405,11.57409,11.89207,-35.91751,-35.64368,-8.53889,-8.60784,36.91856,13.37303,36.66833,13.57681,0,0,
3,EIS,00:01:06.906,00:01:11.952,0,0,UCT_AST9AH_EIS,,,5.00,3000.00,1687.024,0,11,14,36,3,16.00000,11.47721,-15.30382,-2.88675,1684.211,0.00000,0.01,10.00,3,0,0.05,15.57370,10.68216,11.83446,11.51228,-27.28722,-27.26294,-5.17981,-5.24817,27.77450,10.74832,27.76349,10.89626,0,0,
3,EIS,00:01:24.270,00:01:29.316,0,0,UCT_AST9AH_EIS,,,5.00,3000.00,1265.090,0,11,14,36,4,16.00000,12.05498,23.23342,-0.43370,1263.158,0.00000,0.01,10.00,3,0,0.05,23.23747,-1.06943,12.05993,12.06624,23.23366,23.23535,-0.46551,-0.40269,23.23833,-1.14782,23.23883,-0.99289,0,0,
3,EIS,00:01:42.027,00:01:47.073,0,0,UCT_AST9AH_EIS,,,5.00,3000.00,948.683,0,11,14,36,5,16.00000,12.11662,23.67729,-1.52878,950.495,0.00000,0.01,10.00,3,0,0.05,23.72659,-3.69431,12.12030,12.11800,23.67486,23.67923,-1.55408,-1.50883,23.72581,-3.75566,23.72725,-3.64594,0,0,
3,EIS,00:01:59.891,00:02:04.937,0,0,UCT_AST9AH_EIS,,,5.00,3000.00,711.412,0,11,14,36,6,16.00000,12.15020,24.21539,-2.54432,711.111,0.00000,0.01,10.00,3,0,0.05,24.34869,-5.99809,12.15302,12.15194,24.21639,24.21981,-2.56097,-2.52332,24.35143,-6.03678,24.35090,-5.94786,0,0,
3,EIS,00:02:18.712,00:02:23.758,0,0,UCT_AST9AH_EIS,,,5.00,3000.00,533.484,0,11,14,36,7,16.00000,12.17185,24.83737,-3.49752,533.333,0.00000,0.01,10.00,3,0,0.05,25.08242,-8.01551,12.17403,12.17253,24.83259,24.83320,-3.51486,-3.48118,25.08010,-8.05626,25.07601,-7.97987,0,0,
3,EIS,00:02:37.040,00:02:42.086,0,0,UCT_AST9AH_EIS,,,5.00,3000.00,400.056,0,11,14,36,8,16.00000,12.18820,25.55214,-4.45041,400.000,0.00000,0.01,10.00,3,0,0.05,25.93681,-9.88008,12.19132,12.18928,25.55721,25.55603,-4.46792,-4.45078,25.94482,-9.91626,25.94071,-9.87941,0,0,
3,EIS,00:02:56.220,00:03:01.266,0,0,UCT_AST9AH_EIS,,,5.00,3000.00,300.000,0,11,14,36,9,16.00000,12.20369,26.40181,-5.43482,300.000,0.00000,0.01,10.00,3,0,0.05,26.95539,-11.63187,12.20329,12.20414,26.39179,26.39273,-5.43938,-5.42205,26.94649,-11.64566,26.94392,-11.60917,0,0,
3,EIS,00:03:16.231,00:03:21.277,0,0,UCT_AST9AH_EIS,,,5.00,3000.00,224.968,0,11,14,36,10,16.00000,12.21337,27.37434,-6.44528,224.824,0.00000,0.01,10.00,3,0,0.05,28.12287,-13.24896,12.21566,12.21535,27.37140,27.37024,-6.44451,-6.43685,28.11984,-13.24880,28.11696,-13.23416,0,0,
3,EIS,00:03:34.820,00:03:39.866,0,0,UCT_AST9AH_EIS,,,5.00,3000.00,168.702,0,11,14,36,11,16.00000,12.22099,28.48921,-7.48930,168.421,0.00000,0.01,10.00,3,0,0.05,29.45717,-14.72878,12.22458,12.22595,28.47358,28.47557,-7.49234,-7.48306,29.44282,-14.74223,29.44239,-14.72378,0,0,
3,EIS,00:03:55.069,00:04:00.115,0,0,UCT_AST9AH_EIS,,,5.00,3000.00,126.509,0,11,14,36,12,16.00000,12.22921,29.68689,-8.58884,126.649,0.00000,0.01,10.00,3,0,0.05,30.90437,-16.13590,12.23264,12.23089,29.66946,29.67497,-8.59628,-8.58693,30.88969,-16.15815,30.89238,-16.13866,0,0,
3,EIS,00:04:15.530,00:04:20.576,0,0,UCT_AST9AH_EIS,,,5.00,3000.00,94.868,0,11,14,36,13,16.00000,12.23746,30.92975,-9.80342,94.862,0.00000,0.01,10.00,3,0,0.05,32.44621,-17.58641,12.24008,12.23878,30.92038,30.91348,-9.80783,-9.80327,32.43861,-17.59883,32.43066,-17.59485,0,0,
3,EIS,00:04:34.936,00:04:39.982,0,0,UCT_AST9AH_EIS,,,5.00,3000.00,71.141,0,11,14,36,14,16.00000,12.24511,32.19044,-11.25024,71.217,0.00000,0.01,10.00,3,0,0.05,34.09974,-19.26402,12.24582,12.24470,32.18783,32.19336,-11.25180,-11.24804,34.09779,-19.26793,34.10178,-19.25891,0,0,
3,EIS,00:04:55.067,00:05:00.113,0,0,UCT_AST9AH_EIS,,,5.00,3000.00,53.348,0,11,14,36,15,16.00000,12.25118,33.48158,-13.08687,53.333,0.00000,0.01,10.00,3,0,0.05,35.94833,-21.34893,12.25133,12.24962,33.48570,33.47584,-13.08262,-13.08917,35.95062,-21.34022,35.94382,-21.35567,0,0,
3,EIS,00:05:14.270,00:05:19.316,0,0,UCT_AST9AH_EIS,,,5.00,3000.00,40.006,0,11,14,36,16,16.00000,12.25525,34.87257,-15.46349,40.000,0.00000,0.01,10.00,3,0,0.05,38.14729,-23.91386,12.25721,12.25545,34.86051,34.86583,-15.46078,-15.46136,38.13517,-23.91747,38.14027,-23.91504,0,0,
3,EIS,00:05:35.468,00:05:40.514,0,0,UCT_AST9AH_EIS,,,5.00,3000.00,30.000,0,11,14,36,17,16.00000,12.25730,36.44089,-18.57265,30.000,0.00000,0.01,10.00,3,0,0.05,40.90088,-27.00634,12.26051,12.25912,36.42800,36.42448,-18.57628,-18.58938,40.89104,-27.01908,40.89386,-27.03767,0,0,
3,EIS,00:05:54.003,00:05:59.049,0,0,UCT_AST9AH_EIS,,,5.00,3000.00,22.497,0,11,14,36,18,16.00000,12.26097,38.32718,-22.68083,22.472,0.00000,0.01,10.00,3,0,0.05,44.53530,-30.61573,12.26447,12.26670,38.30128,38.31086,-22.67629,-22.67686,44.51070,-30.62768,44.51923,-30.62202,0,0,
3,EIS,00:06:13.618,00:06:18.664,0,0,UCT_AST9AH_EIS,,,5.00,3000.00,16.870,0,11,14,36,19,16.00000,12.26712,40.72491,-27.92299,16.854,0.00000,0.01,10.00,3,0,0.05,49.37825,-34.43644,12.26869,12.27079,40.73047,40.74235,-27.92560,-27.91602,49.38431,-34.43529,49.38870,-34.41833,0,0,
3,EIS,00:06:33.669,00:06:38.715,0,0,UCT_AST9AH_EIS,,,5.00,3000.00,12.651,0,11,14,36,20,16.00000,12.26896,43.99359,-34.50786,12.658,0.00000,0.01,10.00,3,0,0.05,55.91269,-38.11006,12.27138,12.26988,43.98189,43.96804,-34.47229,-34.49746,55.88153,-38.08877,55.88617,-38.11784,0,0,
3,EIS,00:06:52.998,00:06:58.044,0,0,UCT_AST9AH_EIS,,,5.00,3000.00,9.487,0,11,14,36,21,16.00000,12.27349,48.52086,-42.74648,9.494,0.00000,0.01,10.00,3,0,0.05,64.66480,-41.37979,12.27271,12.27810,48.51813,48.51652,-42.72372,-42.70677,64.64770,-41.36625,64.63529,-41.35591,0,0,
3,EIS,00:07:14.240,00:07:19.286,0,0,UCT_AST9AH_EIS,,,5.00,3000.00,7.114,0,11,14,36,22,16.00000,12.27805,54.96505,-52.66507,7.109,0.00000,0.01,10.00,3,0,0.05,76.12336,-43.77581,12.27730,12.27417,54.96316,54.93840,-52.65115,-52.64412,76.11237,-43.76923,76.08963,-43.77831,0,0,
3,EIS,00:07:32.879,00:07:37.925,0,0,UCT_AST9AH_EIS,,,5.00,3000.00,5.335,0,11,14,36,23,16.00000,12.28330,63.90926,-64.07303,5.338,0.00000,0.01,10.00,3,0,0.05,90.49722,-45.07331,12.27586,12.27972,63.94652,63.87156,-64.07505,-64.07575,90.52497,-45.05752,90.47252,-45.09143,0,0,
3,EIS,00:07:51.985,00:07:57.031,0,0,UCT_AST9AH_EIS,,,5.00,3000.00,5.000,0,11,14,36,24,16.00000,12.28158,66.41424,-66.85759,5.000,0.00000,0.01,10.00,3,0,0.05,94.23793,-45.19060,12.28648,12.28804,66.41108,66.39032,-66.86506,-66.81974,94.24101,-45.19517,94.19423,-45.18470,0,0,

File: EIS/Batch A/All/6839_TS006649.csv


Measurement ID,6839
Battery Name,HR12-9
Battery Type,AGM VRLA
Circuit,Eis_080
Program,312 - UCT_AST9AH_EIS
Start Time,2024/03/06 09:04:51
End Time,2024/03/06 09:12:53
Test section,TS006649
Comment,B1 Explolatory 
OrderNo,UCT002
Producer,ASTERION
Type,AGM VRLA
Nominal Voltage,12
Nominal Current,1
Nominal Capacity,9
Cells,6
Maximum Voltage,12.9
Gassing Voltage,14.4
Break Voltage,10.5
Charge Factor,0
Impedance,0
Cold Cranking Current,2.7
Energy Density,0
Comment,



Step,Status,Step Time,Prog Time,Cycle,Cycle Level,Procedure,Voltage,Current,StartFreq,EndFreq,SetFreq,AAcMax,VAcMin,VAcMax,mvIdeal,Go,Status,U1,Zreal1,Zimg1,ActFreq,EisError,AACStart,MinIntervalTime,CountOfPeriods,VRelativ,AAmplitude,NomVal1,Phase1,U2,U3,Zreal2,Zreal3,Zimg2,Zimg3,NomVal2,Phase2,NomVal3,Phase3,EisStart,EisFinish,
[],[],[hh:mm:ss.ttt],[hh:mm:ss.ttt],[],[],[],[V],[A],[EIS],[EIS],[EIS],[EIS],[EIS],[EIS],[EIS],[EIS],[EIS],[EIS],[EIS],[EIS],[EIS],[EIS],[EIS],[EIS],[EIS],[EIS],[EIS],[EIS],[EIS],[EIS],[EIS],[EIS],[EIS],[EIS],[EIS],[EIS],[EIS],[EIS],[EIS],[EisStart],[EisFinish],
1,...,00:00:00.000,00:00:00.000,0,0,UCT_AST9AH_EIS,0.00,0.00,,,,,,,,,,,,,,,,,,,,,,,,,,,,,,,,,,
2,PAU,00:00:00.004,00:00:00.033,0,0,UCT_AST9AH_EIS,0.00,0.00,,,,,,,,,,,,,,,,,,,,,,,,,,,,,,,,,,
2,PAU,00:00:00.004,00:00:00.033,0,0,UCT_AST9AH_EIS,,,0.00,0.00,0.000,0,0,0,0,0,0.00000,12.59558,0.00000,0.00000,0.000,0.00000,0.00,0.00,0,0,0.00,138.57311,-4.87280,12.59596,12.59780,0.00000,0.00000,0.00000,0.00000,138.58183,-4.76270,138.58714,0.00000,0,0,
2,PAU,00:00:05.017,00:00:05.046,0,0,UCT_AST9AH_EIS,,,0.00,0.00,0.000,0,0,0,0,0,0.00000,12.59543,0.00000,0.00000,0.000,0.00000,0.00,0.00,0,0,0.00,138.57311,-4.87280,12.59585,12.59772,0.00000,0.00000,0.00000,0.00000,138.58183,-4.76270,138.58714,0.00000,0,0,
2,PAU,00:00:05.017,00:00:05.046,0,0,UCT_AST9AH_EIS,0.00,0.00,,,,,,,,,,,,,,,,,,,,,,,,,,,,,,,,,,
3,EIS,00:00:00.000,00:00:05.051,0,0,UCT_AST9AH_EIS,0.00,0.00,,,,,,,,,,,,,,,,,,,,,,,,,,,,,,,,,,
3,EIS,00:00:00.000,00:00:05.051,0,0,UCT_AST9AH_EIS,,,0.00,0.00,0.000,0,0,14,36,0,0.00000,12.59543,0.00000,0.00000,0.000,0.00000,0.01,10.00,0,0,0.00,138.57311,-4.87280,12.59585,12.59767,0.00000,0.00000,0.00000,0.00000,138.58183,-4.76270,138.58714,0.00000,0,0,
3,EIS,00:07:55.742,00:08:00.793,0,0,UCT_AST9AH_EIS,,,0.00,0.00,0.000,0,0,0,0,0,0.00000,0.00000,0.00000,0.00000,0.000,0.00000,0.00,0.00,0,0,0.00,0.00000,0.00000,0.00000,0.00000,0.00000,0.00000,0.00000,0.00000,0.00000,0.00000,0.00000,0.00000,0,0,
3,EIS,00:07:55.742,00:08:00.793,0,0,UCT_AST9AH_EIS,0.00,0.00,,,,,,,,,,,,,,,,,,,,,,,,,,,,,,,,,,
9999,STO,00:00:00.000,00:08:00.799,0,0,UCT_AST9AH_EIS,0.00,0.00,,,,,,,,,,,,,,,,,,,,,,,,,,,,,,,,,,
9999,STO,00:00:00.000,00:08:00.799,0,0,UCT_AST9AH_EIS,,,0.00,0.00,0.000,0,0,0,0,0,0.00000,0.00000,0.00000,0.00000,0.000,0.00000,0.00,0.00,0,0,0.00,0.00000,0.00000,0.00000,0.00000,0.00000,0.00000,0.00000,0.00000,0.00000,0.00000,0.00000,0.00000,0,0,
9999,STO,00:00:00.000,00:08:00.799,0,0,UCT_AST9AH_EIS,,,0.00,0.00,0.000,0,0,0,0,0,0.00000,0.00000,0.00000,0.00000,0.000,0.00000,0.00,0.00,0,0,0.00,0.00000,0.00000,0.00000,0.00000,0.00000,0.00000,0.00000,0.00000,0.00000,0.00000,0.00000,0.00000,0,0,
9999,STO,00:00:00.000,00:08:00.799,0,0,UCT_AST9AH_EIS,0.00,0.00,,,,,,,,,,,,,,,,,,,,,,,,,,,,,,,,,,
9999,STO,00:00:00.000,00:08:00.799,0,0,UCT_AST9AH_EIS,0.00,0.00,,,,,,,,,,,,,,,,,,,,,,,,,,,,,,,,,,

File: EIS/Batch A/All/6840_EIS00001.csv


Measurement ID,6840
Battery Name,HR12-9
Battery Type,AGM VRLA
Circuit,Eis_080
Program,312 - UCT_AST9AH_EIS
Start Time,2024/03/06 09:15:08
End Time,2024/03/06 09:23:10
Test section,EIS00001
Comment,Test verifcation
OrderNo,UCT002
Producer,ASTERION
Type,AGM VRLA
Nominal Voltage,12
Nominal Current,1
Nominal Capacity,9
Cells,6
Maximum Voltage,12.9
Gassing Voltage,14.4
Break Voltage,10.5
Charge Factor,0
Impedance,0
Cold Cranking Current,2.7
Energy Density,0
Comment,



Step,Status,Step Time,Prog Time,Cycle,Cycle Level,Procedure,Voltage,Current,StartFreq,EndFreq,SetFreq,AAcMax,VAcMin,VAcMax,mvIdeal,Go,Status,U1,Zreal1,Zimg1,ActFreq,EisError,AACStart,MinIntervalTime,CountOfPeriods,VRelativ,AAmplitude,NomVal1,Phase1,U2,U3,Zreal2,Zreal3,Zimg2,Zimg3,NomVal2,Phase2,NomVal3,Phase3,EisStart,EisFinish,
[],[],[hh:mm:ss.ttt],[hh:mm:ss.ttt],[],[],[],[V],[A],[EIS],[EIS],[EIS],[EIS],[EIS],[EIS],[EIS],[EIS],[EIS],[EIS],[EIS],[EIS],[EIS],[EIS],[EIS],[EIS],[EIS],[EIS],[EIS],[EIS],[EIS],[EIS],[EIS],[EIS],[EIS],[EIS],[EIS],[EIS],[EIS],[EIS],[EIS],[EisStart],[EisFinish],
3,MSG,00:00:00.000,00:00:05.049,0,0,UCT_AST9AH_EIS,StartFreq: 5.000 EndFreq: 3000.000,,,,,,,,,,,,,,,,,,,,,,,,,,,,,,,,,,,
3,MSG,00:00:00.000,00:00:05.049,0,0,UCT_AST9AH_EIS,MvIdeal:    36 AAcStart:  0.01,,,,,,,,,,,,,,,,,,,,,,,,,,,,,,,,,,,
3,MSG,00:00:00.000,00:00:05.049,0,0,UCT_AST9AH_EIS,Time: 10.000 Peri:  3,,,,,,,,,,,,,,,,,,,,,,,,,,,,,,,,,,,
3,EIS,00:00:32.153,00:00:37.202,0,0,UCT_AST9AH_EIS,,,5.00,3000.00,3000.000,0,-2,14,36,1,16.00000,12.10419,90.19132,-4.23848,3000.000,0.00000,0.01,10.00,3,0,0.05,90.29086,-2.69060,12.10554,12.10630,90.19847,90.20521,-3.91529,-4.00156,90.28341,-2.48551,90.29392,-2.54001,0,0,
3,EIS,00:00:49.258,00:00:54.307,0,0,UCT_AST9AH_EIS,,,5.00,3000.00,2249.683,0,-2,14,36,2,16.00000,12.10658,91.81983,-6.65045,2232.558,0.00000,0.01,10.00,3,0,0.05,92.06036,-4.14266,12.10544,12.10636,91.81678,91.83045,-6.41066,-6.46437,92.04030,-3.99392,92.05770,-4.02667,0,0,
3,EIS,00:01:06.384,00:01:11.433,0,0,UCT_AST9AH_EIS,,,5.00,3000.00,1687.024,0,-2,14,36,3,16.00000,12.10459,92.89517,-8.61339,1684.211,0.00000,0.01,10.00,3,0,0.05,93.29363,-5.29741,12.10728,12.10427,92.89087,92.90116,-8.41903,-8.47641,93.27162,-5.17877,93.28706,-5.21330,0,0,
3,EIS,00:01:24.535,00:01:29.584,0,0,UCT_AST9AH_EIS,,,5.00,3000.00,1265.090,0,-2,14,36,4,16.00000,12.10419,94.22402,-10.40666,1263.158,0.00000,0.01,10.00,3,0,0.05,94.79697,-6.30254,12.10505,12.10487,94.24039,94.24578,-10.24987,-10.29124,94.79615,-6.20726,94.80600,-6.23176,0,0,
3,EIS,00:01:41.639,00:01:46.688,0,0,UCT_AST9AH_EIS,,,5.00,3000.00,948.683,0,-2,14,36,5,16.00000,12.10152,96.08410,-11.99516,950.495,0.00000,0.01,10.00,3,0,0.05,96.82994,-7.11600,12.10483,12.10681,96.08520,96.09062,-11.86985,-11.91310,96.81559,-7.04233,96.82629,-7.06734,0,0,
3,EIS,00:01:59.795,00:02:04.844,0,0,UCT_AST9AH_EIS,,,5.00,3000.00,711.412,0,-2,14,36,6,16.00000,12.10031,98.16279,-13.51326,711.111,0.00000,0.01,10.00,3,0,0.05,99.08856,-7.83817,12.10462,12.10224,98.17091,98.17456,-13.42579,-13.45038,99.08470,-7.78742,99.09166,-7.80122,0,0,
3,EIS,00:02:17.776,00:02:22.825,0,0,UCT_AST9AH_EIS,,,5.00,3000.00,533.484,0,-2,14,36,7,16.00000,12.10638,100.38517,-14.97353,533.333,0.00000,0.01,10.00,3,0,0.05,101.49576,-8.48374,12.10440,12.10981,100.38485,100.38277,-14.91277,-14.92094,101.48649,-8.44983,101.48564,-8.45457,0,0,
3,EIS,00:02:36.243,00:02:41.292,0,0,UCT_AST9AH_EIS,,,5.00,3000.00,400.056,0,-2,14,36,8,16.00000,12.09955,102.73628,-16.41295,400.000,0.00000,0.01,10.00,3,0,0.05,104.03907,-9.07676,12.09921,12.10532,102.76134,102.76484,-16.39925,-16.41058,104.06165,-9.06714,104.06690,-9.07299,0,0,
3,EIS,00:02:55.072,00:03:00.121,0,0,UCT_AST9AH_EIS,,,5.00,3000.00,300.000,0,-2,14,36,9,16.00000,12.10630,105.29932,-17.97658,300.000,0.00000,0.01,10.00,3,0,0.05,106.82277,-9.68807,12.10380,12.10007,105.28305,105.28398,-17.93637,-17.93942,106.79997,-9.66828,106.80140,-9.66981,0,0,
3,EIS,00:03:15.240,00:03:20.289,0,0,UCT_AST9AH_EIS,,,5.00,3000.00,224.968,0,-2,14,36,10,16.00000,12.10743,107.98575,-19.59041,224.824,0.00000,0.01,10.00,3,0,0.05,109.74838,-10.28257,12.10603,12.10458,107.97652,107.97962,-19.55513,-19.57160,109.73300,-10.26531,109.73899,-10.27348,0,0,
3,EIS,00:03:34.795,00:03:39.844,0,0,UCT_AST9AH_EIS,,,5.00,3000.00,168.702,0,-2,14,36,11,16.00000,12.09698,110.93102,-21.33168,168.421,0.00000,0.01,10.00,3,0,0.05,112.96341,-10.88493,12.10313,12.10828,110.90871,110.91279,-21.30341,-21.30933,112.93616,-10.87298,112.94129,-10.87554,0,0,
3,EIS,00:03:54.256,00:03:59.305,0,0,UCT_AST9AH_EIS,,,5.00,3000.00,126.509,0,-2,14,36,12,16.00000,12.10038,114.02924,-23.21090,126.649,0.00000,0.01,10.00,3,0,0.05,116.36758,-11.50550,12.10296,12.10100,114.02088,114.02678,-23.18758,-23.18604,116.35474,-11.49506,116.36021,-11.49374,0,0,
3,EIS,00:04:15.072,00:04:20.121,0,0,UCT_AST9AH_EIS,,,5.00,3000.00,94.868,0,-2,14,36,13,16.00000,12.10176,117.53630,-25.24677,94.862,0.00000,0.01,10.00,3,0,0.05,120.21722,-12.12292,12.10006,12.10748,117.51051,117.51108,-25.23250,-25.22270,120.18902,-12.11884,120.18751,-12.11422,0,0,
3,EIS,00:04:34.413,00:04:39.462,0,0,UCT_AST9AH_EIS,,,5.00,3000.00,71.141,0,-2,14,36,14,16.00000,12.09841,121.12595,-27.39856,71.217,0.00000,0.01,10.00,3,0,0.05,124.18606,-12.74575,12.10213,12.09858,121.10428,121.11112,-27.38040,-27.37959,124.16091,-12.73978,124.16741,-12.73872,0,0,
3,EIS,00:04:54.948,00:04:59.997,0,0,UCT_AST9AH_EIS,,,5.00,3000.00,53.348,0,-2,14,36,15,16.00000,12.10114,124.94916,-29.74739,53.333,0.00000,0.01,10.00,3,0,0.05,128.44142,-13.39145,12.10171,12.10568,124.94389,124.94466,-29.73966,-29.75041,128.43451,-13.38864,128.43775,-13.39323,0,0,
3,EIS,00:05:14.232,00:05:19.281,0,0,UCT_AST9AH_EIS,,,5.00,3000.00,40.006,0,-2,14,36,16,16.00000,12.10494,128.78339,-32.48095,40.000,0.00000,0.01,10.00,3,0,0.05,132.81632,-14.15556,12.10157,12.09770,128.76828,128.77147,-32.47452,-32.48599,132.80009,-14.15447,132.80599,-14.15893,0,0,
3,EIS,00:05:34.646,00:05:39.695,0,0,UCT_AST9AH_EIS,,,5.00,3000.00,30.000,0,-2,14,36,17,16.00000,12.09361,132.49983,-35.88419,30.000,0.00000,0.01,10.00,3,0,0.05,137.27301,-15.15359,12.10111,12.10176,132.48141,132.47831,-35.86828,-35.86623,137.25107,-15.14919,137.24755,-15.14870,0,0,
3,EIS,00:05:53.539,00:05:58.588,0,0,UCT_AST9AH_EIS,,,5.00,3000.00,22.497,0,-2,14,36,18,16.00000,12.10660,136.21756,-40.34365,22.472,0.00000,0.01,10.00,3,0,0.05,142.06630,-16.49774,12.10054,12.10208,136.20305,136.18354,-40.34387,-40.34837,142.05245,-16.49949,142.03503,-16.50347,0,0,
3,EIS,00:06:13.059,00:06:18.108,0,0,UCT_AST9AH_EIS,,,5.00,3000.00,16.870,0,-2,14,36,19,16.00000,12.10023,139.97132,-46.30469,16.854,0.00000,0.01,10.00,3,0,0.05,147.43166,-18.30502,12.10048,12.09448,139.94437,139.95810,-46.28880,-46.31376,147.40109,-18.30244,147.42196,-18.30998,0,0,
3,EIS,00:06:33.565,00:06:38.614,0,0,UCT_AST9AH_EIS,,,5.00,3000.00,12.651,0,-2,14,36,20,16.00000,12.09929,144.05070,-54.21111,12.658,0.00000,0.01,10.00,3,0,0.05,153.91377,-20.62300,12.09850,12.09501,144.01995,144.03608,-54.19950,-54.20209,153.88090,-20.62299,153.89691,-20.62178,0,0,
3,EIS,00:06:52.925,00:06:57.974,0,0,UCT_AST9AH_EIS,,,5.00,3000.00,9.487,0,-2,14,36,21,16.00000,12.09906,148.73183,-64.75086,9.494,0.00000,0.01,10.00,3,0,0.05,162.21538,-23.52605,12.10188,12.10915,148.64965,148.68630,-64.73819,-64.73546,162.13498,-23.53354,162.16750,-23.52748,0,0,
3,EIS,00:07:12.865,00:07:17.914,0,0,UCT_AST9AH_EIS,,,5.00,3000.00,7.114,0,-2,14,36,22,16.00000,12.09868,154.55292,-78.58976,7.109,0.00000,0.01,10.00,3,0,0.05,173.38672,-26.95322,12.09257,12.10846,154.47301,154.53392,-78.57655,-78.58130,173.30950,-26.96130,173.36595,-26.95357,0,0,
3,EIS,00:07:31.873,00:07:36.922,0,0,UCT_AST9AH_EIS,,,5.00,3000.00,5.335,0,-2,14,36,23,16.00000,12.09824,161.97386,-96.23802,5.338,0.00000,0.01,10.00,3,0,0.05,188.40724,-30.71699,12.09330,12.10767,161.96218,161.95278,-96.24497,-96.24852,188.40075,-30.72062,188.39448,-30.72301,0,0,
3,EIS,00:07:50.686,00:07:55.735,0,0,UCT_AST9AH_EIS,,,5.00,3000.00,5.000,0,-2,14,36,24,16.00000,12.10300,163.44909,-100.72891,5.000,0.00000,0.01,10.00,3,0,0.05,191.99458,-31.64432,12.09853,12.10294,163.40569,163.34711,-100.74908,-100.74519,191.96821,-31.65624,191.91631,-31.66443,0,0,

File: EIS/Batch A/All/6846_EIS00001.csv


Measurement ID,6846
Battery Name,HR12-9
Battery Type,AGM VRLA
Circuit,Eis_080
Program,312 - UCT_AST9AH_EIS
Start Time,2024/03/06 10:13:01
End Time,2024/03/06 10:21:01
Test section,EIS00001
Comment,UCT_AST_A05_-40
OrderNo,UCT002
Producer,ASTERION
Type,AGM VRLA
Nominal Voltage,12
Nominal Current,1
Nominal Capacity,9
Cells,6
Maximum Voltage,12.9
Gassing Voltage,14.4
Break Voltage,10.5
Charge Factor,0
Impedance,0
Cold Cranking Current,2.7
Energy Density,0
Comment,



Step,Status,Step Time,Prog Time,Cycle,Cycle Level,Procedure,Voltage,Current,StartFreq,EndFreq,SetFreq,AAcMax,VAcMin,VAcMax,mvIdeal,Go,Status,U1,Zreal1,Zimg1,ActFreq,EisError,AACStart,MinIntervalTime,CountOfPeriods,VRelativ,AAmplitude,NomVal1,Phase1,U2,U3,Zreal2,Zreal3,Zimg2,Zimg3,NomVal2,Phase2,NomVal3,Phase3,EisStart,EisFinish,
[],[],[hh:mm:ss.ttt],[hh:mm:ss.ttt],[],[],[],[V],[A],[EIS],[EIS],[EIS],[EIS],[EIS],[EIS],[EIS],[EIS],[EIS],[EIS],[EIS],[EIS],[EIS],[EIS],[EIS],[EIS],[EIS],[EIS],[EIS],[EIS],[EIS],[EIS],[EIS],[EIS],[EIS],[EIS],[EIS],[EIS],[EIS],[EIS],[EIS],[EisStart],[EisFinish],
3,MSG,00:00:00.000,00:00:05.040,0,0,UCT_AST9AH_EIS,StartFreq: 5.000 EndFreq: 3000.000,,,,,,,,,,,,,,,,,,,,,,,,,,,,,,,,,,,
3,MSG,00:00:00.000,00:00:05.040,0,0,UCT_AST9AH_EIS,MvIdeal:    36 AAcStart:  0.01,,,,,,,,,,,,,,,,,,,,,,,,,,,,,,,,,,,
3,MSG,00:00:00.000,00:00:05.040,0,0,UCT_AST9AH_EIS,Time: 10.000 Peri:  3,,,,,,,,,,,,,,,,,,,,,,,,,,,,,,,,,,,
3,EIS,00:00:32.294,00:00:37.334,0,0,UCT_AST9AH_EIS,,,5.00,3000.00,3000.000,0,9,14,36,1,16.00000,12.44355,30.05698,2.72315,3000.000,0.00000,0.01,10.00,3,0,0.05,30.18009,5.17684,12.44393,12.44480,30.04677,30.05182,2.90387,2.82323,30.18677,5.52021,30.18414,5.36693,0,0,
3,EIS,00:00:49.696,00:00:54.736,0,0,UCT_AST9AH_EIS,,,5.00,3000.00,2249.683,0,9,14,36,2,16.00000,12.44326,30.49985,0.85235,2232.558,0.00000,0.01,10.00,3,0,0.05,30.51175,1.60078,12.44361,12.44409,30.49188,30.49297,0.98124,0.92462,30.50767,1.84317,30.50699,1.73682,0,0,
3,EIS,00:01:06.485,00:01:11.525,0,0,UCT_AST9AH_EIS,,,5.00,3000.00,1687.024,0,9,14,36,3,16.00000,12.44288,30.94554,-0.66168,1684.211,0.00000,0.01,10.00,3,0,0.05,30.95261,-1.22491,12.44428,12.44403,30.94818,30.94471,-0.55548,-0.60361,30.95317,-1.02828,30.95060,-1.11748,0,0,
3,EIS,00:01:24.168,00:01:29.208,0,0,UCT_AST9AH_EIS,,,5.00,3000.00,1265.090,0,9,14,36,4,16.00000,12.44377,31.46619,-2.02183,1263.158,0.00000,0.01,10.00,3,0,0.05,31.53107,-3.67643,12.44344,12.44399,31.48067,31.47982,-1.94054,-1.97258,31.54042,-3.52738,31.54156,-3.58557,0,0,
3,EIS,00:01:41.412,00:01:46.452,0,0,UCT_AST9AH_EIS,,,5.00,3000.00,948.683,0,9,14,36,5,16.00000,12.44257,32.08790,-3.24906,950.495,0.00000,0.01,10.00,3,0,0.05,32.25198,-5.78178,12.44243,12.44428,32.09149,32.09788,-3.17999,-3.20468,32.24866,-5.65905,32.25747,-5.70157,0,0,
3,EIS,00:01:58.827,00:02:03.867,0,0,UCT_AST9AH_EIS,,,5.00,3000.00,711.412,0,9,14,36,6,16.00000,12.44258,32.81706,-4.44268,711.111,0.00000,0.01,10.00,3,0,0.05,33.11641,-7.70966,12.44392,12.44367,32.82635,32.82361,-4.39633,-4.41334,33.11943,-7.62806,33.11898,-7.65784,0,0,
3,EIS,00:02:16.696,00:02:21.736,0,0,UCT_AST9AH_EIS,,,5.00,3000.00,533.484,0,9,14,36,7,16.00000,12.44239,33.65557,-5.63406,533.333,0.00000,0.01,10.00,3,0,0.05,34.12389,-9.50339,12.44163,12.44548,33.66017,33.65593,-5.59124,-5.60940,34.12139,-9.43120,34.12018,-9.46245,0,0,
3,EIS,00:02:35.317,00:02:40.357,0,0,UCT_AST9AH_EIS,,,5.00,3000.00,400.056,0,9,14,36,8,16.00000,12.44234,34.61092,-6.85877,400.000,0.00000,0.01,10.00,3,0,0.05,35.28397,-11.20896,12.44248,12.44268,34.62451,34.62339,-6.84049,-6.85525,35.29375,-11.17557,35.29552,-11.19942,0,0,
3,EIS,00:02:54.514,00:02:59.554,0,0,UCT_AST9AH_EIS,,,5.00,3000.00,300.000,0,9,14,36,9,16.00000,12.44202,35.74191,-8.19946,300.000,0.00000,0.01,10.00,3,0,0.05,36.67036,-12.92051,12.44283,12.44544,35.74160,35.74699,-8.17135,-8.18337,36.66379,-12.87780,36.67172,-12.89424,0,0,
3,EIS,00:03:14.544,00:03:19.584,0,0,UCT_AST9AH_EIS,,,5.00,3000.00,224.968,0,9,14,36,10,16.00000,12.44192,37.06175,-9.64349,224.824,0.00000,0.01,10.00,3,0,0.05,38.29583,-14.58499,12.44302,12.44187,37.06086,37.05655,-9.62455,-9.63564,38.29020,-14.55790,38.28882,-14.57557,0,0,
3,EIS,00:03:33.786,00:03:38.826,0,0,UCT_AST9AH_EIS,,,5.00,3000.00,168.702,0,9,14,36,11,16.00000,12.44207,38.60069,-11.24184,168.421,0.00000,0.01,10.00,3,0,0.05,40.20438,-16.23736,12.44247,12.44176,38.60201,38.59892,-11.23469,-11.23373,40.20365,-16.22706,40.20042,-16.22697,0,0,
3,EIS,00:03:53.256,00:03:58.296,0,0,UCT_AST9AH_EIS,,,5.00,3000.00,126.509,0,9,14,36,12,16.00000,12.44166,40.37251,-12.97021,126.649,0.00000,0.01,10.00,3,0,0.05,42.40479,-17.81032,12.44240,12.44312,40.37134,40.37178,-12.96040,-12.95864,42.40068,-17.79818,42.40055,-17.79573,0,0,
3,EIS,00:04:13.893,00:04:18.933,0,0,UCT_AST9AH_EIS,,,5.00,3000.00,94.868,0,9,14,36,13,16.00000,12.44157,42.44985,-14.85689,94.862,0.00000,0.01,10.00,3,0,0.05,44.97463,-19.28938,12.44390,12.44215,42.43724,42.43532,-14.84635,-14.85012,44.95924,-19.28201,44.95867,-19.28735,0,0,
3,EIS,00:04:33.351,00:04:38.391,0,0,UCT_AST9AH_EIS,,,5.00,3000.00,71.141,0,9,14,36,14,16.00000,12.44140,44.72533,-16.86255,71.217,0.00000,0.01,10.00,3,0,0.05,47.79854,-20.65767,12.44219,12.44106,44.72057,44.70727,-16.85427,-16.85113,47.79117,-20.65040,47.77761,-20.65250,0,0,
3,EIS,00:04:54.097,00:04:59.137,0,0,UCT_AST9AH_EIS,,,5.00,3000.00,53.348,0,9,14,36,15,16.00000,12.44139,47.11486,-19.05947,53.333,0.00000,0.01,10.00,3,0,0.05,50.82394,-22.02491,12.44121,12.44489,47.09311,47.11280,-19.06068,-19.06650,50.80424,-22.03537,50.82467,-22.03312,0,0,
3,EIS,00:05:13.511,00:05:18.551,0,0,UCT_AST9AH_EIS,,,5.00,3000.00,40.006,0,9,14,36,16,16.00000,12.43976,49.45075,-21.66522,40.000,0.00000,0.01,10.00,3,0,0.05,53.98850,-23.65905,12.44188,12.44564,49.45948,49.44944,-21.66734,-21.68310,53.99735,-23.65740,53.99448,-23.67698,0,0,
3,EIS,00:05:33.479,00:05:38.519,0,0,UCT_AST9AH_EIS,,,5.00,3000.00,30.000,0,9,14,36,17,16.00000,12.44114,51.74704,-24.95512,30.000,0.00000,0.01,10.00,3,0,0.05,57.45010,-25.74579,12.43893,12.44312,51.75292,51.75080,-24.93627,-24.93001,57.44721,-25.72631,57.44258,-25.72160,0,0,
3,EIS,00:05:51.953,00:05:56.993,0,0,UCT_AST9AH_EIS,,,5.00,3000.00,22.497,0,9,14,36,18,16.00000,12.44084,53.95551,-29.29760,22.472,0.00000,0.01,10.00,3,0,0.05,61.39664,-28.50176,12.44485,12.44156,53.95667,53.95721,-29.29609,-29.30236,61.39693,-28.50001,61.40040,-28.50491,0,0,
3,EIS,00:06:11.491,00:06:16.531,0,0,UCT_AST9AH_EIS,,,5.00,3000.00,16.870,0,9,14,36,19,16.00000,12.44081,56.15081,-35.09632,16.854,0.00000,0.01,10.00,3,0,0.05,66.21680,-32.00690,12.43862,12.44166,56.16317,56.12562,-35.10338,-35.10239,66.23103,-32.00641,66.19866,-32.02290,0,0,
3,EIS,00:06:32.270,00:06:37.310,0,0,UCT_AST9AH_EIS,,,5.00,3000.00,12.651,0,9,14,36,20,16.00000,12.44079,58.48099,-42.82341,12.658,0.00000,0.01,10.00,3,0,0.05,72.48359,-36.21390,12.44019,12.44624,58.44342,58.47392,-42.79955,-42.80947,72.43918,-36.21624,72.46965,-36.20831,0,0,
3,EIS,00:06:51.765,00:06:56.805,0,0,UCT_AST9AH_EIS,,,5.00,3000.00,9.487,0,9,14,36,21,16.00000,12.44416,60.97931,-53.18711,9.494,0.00000,0.01,10.00,3,0,0.05,80.91567,-41.09544,12.44122,12.44073,60.95615,60.97829,-53.14760,-53.15335,80.87224,-41.08513,80.89271,-41.07790,0,0,
3,EIS,00:07:11.848,00:07:16.888,0,0,UCT_AST9AH_EIS,,,5.00,3000.00,7.114,0,9,14,36,22,16.00000,12.44050,64.01381,-66.92760,7.109,0.00000,0.01,10.00,3,0,0.05,92.61248,-46.27477,12.43822,12.44110,63.99760,64.02025,-66.92434,-66.91575,92.59892,-46.28062,92.60837,-46.26682,0,0,
3,EIS,00:07:30.425,00:07:35.465,0,0,UCT_AST9AH_EIS,,,5.00,3000.00,5.335,0,9,14,36,23,16.00000,12.44010,67.70325,-84.79316,5.338,0.00000,0.01,10.00,3,0,0.05,108.50626,-51.39432,12.44617,12.44780,67.72539,67.70869,-84.79691,-84.79840,108.52302,-51.38642,108.51376,-51.39380,0,0,
3,EIS,00:07:49.389,00:07:54.429,0,0,UCT_AST9AH_EIS,,,5.00,3000.00,5.000,0,9,14,36,24,16.00000,12.44016,68.53236,-89.49570,5.000,0.00000,0.01,10.00,3,0,0.05,112.72162,-52.55650,12.44109,12.44355,68.50762,68.43935,-89.54223,-89.53499,112.74353,-52.58086,112.69631,-52.60619,0,0,
