Repository: UCT-MARiS/SISPS-EXP-SOC-DATA

# SISPS-EXP-SOC-DATA
Experimental data of Asterion HR12-9 batteries using Electrochemical Impedance Spectroscopy.

This work contributes towards the paper entitled _Observations of Freezing Lead Acid Batteries using Electrochemical Impedance Spectroscopy_ (currently submitted to the Journal of Energy Storage).

> [!CAUTION]
> This repository has been cited in (pending) published works and may never not be renamed, moved, made private, or deleted.
>
> The repository ought to normally be Archived.
>
> Date Accepted: **--/--/----**  
> Date Published: **--/--/----**

File: EIS/Batch A/All/6878_EIS00001.csv


Measurement ID,6878
Battery Name,HR12-9
Battery Type,AGM VRLA
Circuit,Eis_080
Program,312 - UCT_AST9AH_EIS
Start Time,2024/03/07 09:47:11
End Time,2024/03/07 09:49:08
Test section,EIS00001
Comment,UCT_AST_A10_-20 FAIL
OrderNo,UCT002
Producer,ASTERION
Type,AGM VRLA
Nominal Voltage,12
Nominal Current,1
Nominal Capacity,9
Cells,6
Maximum Voltage,12.9
Gassing Voltage,14.4
Break Voltage,10.5
Charge Factor,0
Impedance,0
Cold Cranking Current,2.7
Energy Density,0
Comment,



Step,Status,Step Time,Prog Time,Cycle,Cycle Level,Procedure,Voltage,Current,StartFreq,EndFreq,SetFreq,AAcMax,VAcMin,VAcMax,mvIdeal,Go,Status,U1,Zreal1,Zimg1,ActFreq,EisError,AACStart,MinIntervalTime,CountOfPeriods,VRelativ,AAmplitude,NomVal1,Phase1,U2,U3,Zreal2,Zreal3,Zimg2,Zimg3,NomVal2,Phase2,NomVal3,Phase3,EisStart,EisFinish,
[],[],[hh:mm:ss.ttt],[hh:mm:ss.ttt],[],[],[],[V],[A],[EIS],[EIS],[EIS],[EIS],[EIS],[EIS],[EIS],[EIS],[EIS],[EIS],[EIS],[EIS],[EIS],[EIS],[EIS],[EIS],[EIS],[EIS],[EIS],[EIS],[EIS],[EIS],[EIS],[EIS],[EIS],[EIS],[EIS],[EIS],[EIS],[EIS],[EIS],[EisStart],[EisFinish],
3,MSG,00:00:00.000,00:00:05.041,0,0,UCT_AST9AH_EIS,StartFreq: 5.000 EndFreq: 8000.000,,,,,,,,,,,,,,,,,,,,,,,,,,,,,,,,,,,
3,MSG,00:00:00.000,00:00:05.041,0,0,UCT_AST9AH_EIS,MvIdeal:    36 AAcStart:  0.01,,,,,,,,,,,,,,,,,,,,,,,,,,,,,,,,,,,
3,MSG,00:00:00.000,00:00:05.041,0,0,UCT_AST9AH_EIS,Time: 10.000 Peri:  3,,,,,,,,,,,,,,,,,,,,,,,,,,,,,,,,,,,
3,EIS,00:00:33.042,00:00:38.083,0,0,UCT_AST9AH_EIS,,,5.00,8000.00,8000.000,0,9,14,36,1,16.00000,11.79155,339.77467,-48.51136,8000.000,0.00000,0.01,10.00,3,0,0.05,343.22030,-8.12550,11.78899,11.79120,339.85311,340.26638,-46.35325,-45.64139,342.99965,-7.76676,343.31377,-7.63973,0,0,
3,EIS,00:00:49.979,00:00:55.020,0,0,UCT_AST9AH_EIS,,,5.00,8000.00,5999.154,0,9,14,36,2,16.00000,11.81023,352.96315,-53.91831,6000.000,0.00000,0.01,10.00,3,1,0.05,357.05765,-8.68530,11.81099,11.81297,353.05956,353.35279,-52.19789,-51.58941,356.89729,-8.40994,357.09895,-8.30648,0,0,
3,ERR,00:01:00.951,00:01:05.992,0,0,UCT_AST9AH_EIS,EISmeter: Voltage channel 1 reached voltage limit,,,,,,,,,,,,,,,,,,,,,,,,,,,,,,,,,,,
3,EIS,00:01:00.961,00:01:06.002,0,0,UCT_AST9AH_EIS,,,5.00,8000.00,4498.731,0,9,14,36,65535,19.00000,9.00637,352.96315,-53.91831,4571.429,5017.00000,0.01,10.00,3,1,0.05,357.05765,-8.68530,9.02640,9.04718,353.05956,353.35279,-52.19789,-51.58941,356.89729,-8.40994,357.09895,-8.30648,0,0,
3,EIS,00:01:00.961,00:01:06.002,0,0,UCT_AST9AH_EIS,0.00,0.00,,,,,,,,,,,,,,,,,,,,,,,,,,,,,,,,,,
3,MSG,00:01:00.967,00:01:06.008,0,0,UCT_AST9AH_EIS,Stop via BTS-host computer!,,,,,,,,,,,,,,,,,,,,,,,,,,,,,,,,,,,

File: EIS/Batch A/All/6880_EIS00001.csv


Measurement ID,6880
Battery Name,HR12-9
Battery Type,AGM VRLA
Circuit,Eis_080
Program,312 - UCT_AST9AH_EIS
Start Time,2024/03/07 09:52:57
End Time,2024/03/07 10:02:15
Test section,EIS00001
Comment,UCT_AST_A10_-20 RUN 1
OrderNo,UCT002
Producer,ASTERION
Type,AGM VRLA
Nominal Voltage,12
Nominal Current,1
Nominal Capacity,9
Cells,6
Maximum Voltage,12.9
Gassing Voltage,14.4
Break Voltage,10.5
Charge Factor,0
Impedance,0
Cold Cranking Current,2.7
Energy Density,0
Comment,



Step,Status,Step Time,Prog Time,Cycle,Cycle Level,Procedure,Voltage,Current,StartFreq,EndFreq,SetFreq,AAcMax,VAcMin,VAcMax,mvIdeal,Go,Status,U1,Zreal1,Zimg1,ActFreq,EisError,AACStart,MinIntervalTime,CountOfPeriods,VRelativ,AAmplitude,NomVal1,Phase1,U2,U3,Zreal2,Zreal3,Zimg2,Zimg3,NomVal2,Phase2,NomVal3,Phase3,EisStart,EisFinish,
[],[],[hh:mm:ss.ttt],[hh:mm:ss.ttt],[],[],[],[V],[A],[EIS],[EIS],[EIS],[EIS],[EIS],[EIS],[EIS],[EIS],[EIS],[EIS],[EIS],[EIS],[EIS],[EIS],[EIS],[EIS],[EIS],[EIS],[EIS],[EIS],[EIS],[EIS],[EIS],[EIS],[EIS],[EIS],[EIS],[EIS],[EIS],[EIS],[EIS],[EisStart],[EisFinish],
3,MSG,00:00:00.000,00:00:05.046,0,0,UCT_AST9AH_EIS,StartFreq: 5.000 EndFreq: 8000.000,,,,,,,,,,,,,,,,,,,,,,,,,,,,,,,,,,,
3,MSG,00:00:00.000,00:00:05.046,0,0,UCT_AST9AH_EIS,MvIdeal:    36 AAcStart:  0.01,,,,,,,,,,,,,,,,,,,,,,,,,,,,,,,,,,,
3,MSG,00:00:00.000,00:00:05.046,0,0,UCT_AST9AH_EIS,Time: 10.000 Peri:  3,,,,,,,,,,,,,,,,,,,,,,,,,,,,,,,,,,,
3,EIS,00:00:32.342,00:00:37.388,0,0,UCT_AST9AH_EIS,,,5.00,8000.00,8000.000,0,7,14,36,1,16.00000,11.87377,322.05635,-43.39674,8000.000,0.00000,0.01,10.00,3,0,0.05,324.96703,-7.67432,11.87299,11.87238,322.10612,322.48098,-41.32716,-40.66240,324.74650,-7.31127,325.03448,-7.18663,0,0,
3,EIS,00:00:49.252,00:00:54.298,0,0,UCT_AST9AH_EIS,,,5.00,8000.00,5999.154,0,7,14,36,2,16.00000,11.32789,-74.61841,-37.51069,6000.000,0.00000,0.01,10.00,3,0,0.03,83.51621,26.68868,9.09686,9.08377,-104.21363,-107.74165,-56.37431,-59.45959,118.48436,28.41115,123.05976,28.89307,0,0,
3,EIS,00:01:06.392,00:01:11.438,0,0,UCT_AST9AH_EIS,,,5.00,8000.00,4498.731,0,7,14,36,3,16.00000,8.86466,-76.91170,-27.70382,4571.429,0.00000,0.01,10.00,3,0,0.04,81.74907,19.80917,11.33176,8.90293,-105.00352,-108.50094,-41.16361,-43.30834,112.78378,21.40623,116.82494,21.75950,0,0,
3,EIS,00:01:23.219,00:01:28.265,0,0,UCT_AST9AH_EIS,,,5.00,8000.00,3373.572,0,7,14,36,4,16.00000,11.69533,419.41807,-78.43256,3428.572,0.00000,0.01,10.00,3,1,0.05,426.68862,-10.59216,11.68463,11.69737,419.59876,419.68364,-77.21590,-77.02033,426.64436,-10.42709,426.69249,-10.39920,0,0,
3,EIS,00:01:40.311,00:01:45.357,0,0,UCT_AST9AH_EIS,,,5.00,8000.00,2529.822,0,7,14,36,5,16.00000,11.75711,423.36720,-79.32684,2526.316,0.00000,0.01,10.00,3,1,0.05,430.73488,-10.61253,11.75163,11.75224,423.44695,423.55528,-78.52708,-78.29174,430.66672,-10.50599,430.73040,-10.47259,0,0,
3,EIS,00:01:57.242,00:02:02.288,0,0,UCT_AST9AH_EIS,,,5.00,8000.00,1897.099,0,7,14,36,6,16.00000,11.78195,432.32334,-81.17779,1882.353,0.00000,0.01,10.00,3,1,0.05,439.87874,-10.63466,11.77971,11.78654,432.40616,432.44839,-80.53831,-80.36613,439.84259,-10.55079,439.85261,-10.52774,0,0,
3,EIS,00:02:14.372,00:02:19.418,0,0,UCT_AST9AH_EIS,,,5.00,8000.00,1422.624,0,7,14,36,7,16.00000,11.41668,-88.25528,-5.43051,1432.836,0.00000,0.01,10.00,3,0,0.05,88.42220,3.52108,8.82143,8.81393,-119.17669,-123.44321,-9.88017,-10.61782,119.58554,4.73919,123.89901,4.91613,0,0,
3,EIS,00:02:31.598,00:02:36.644,0,0,UCT_AST9AH_EIS,,,5.00,8000.00,1066.817,0,7,14,36,8,16.00000,11.70126,502.20239,-97.77395,1066.667,0.00000,0.01,10.00,3,1,0.05,511.63169,-11.01711,11.70016,11.69700,502.20805,502.29448,-97.35280,-97.20064,511.55693,-10.97069,511.61285,-10.95212,0,0,
3,EIS,00:02:49.171,00:02:54.217,0,0,UCT_AST9AH_EIS,,,5.00,8000.00,800.000,0,7,14,36,9,16.00000,11.75551,503.36593,-96.62061,800.000,0.00000,0.01,10.00,3,1,0.05,512.55517,-10.86571,11.76468,11.73510,503.39276,503.43347,-96.32046,-96.23820,512.52502,-10.83219,512.54956,-10.82231,0,0,
3,EIS,00:03:07.238,00:03:12.284,0,0,UCT_AST9AH_EIS,,,5.00,8000.00,599.915,0,7,14,36,10,16.00000,11.76860,511.67327,-97.10214,600.000,0.00000,0.01,10.00,3,1,0.05,520.80549,-10.74545,11.78727,11.80789,511.66391,511.69181,-96.85761,-96.77818,520.75076,-10.71921,520.76341,-10.71006,0,0,
3,EIS,00:03:25.992,00:03:31.038,0,0,UCT_AST9AH_EIS,,,5.00,8000.00,449.873,0,7,14,36,11,16.00000,8.69258,-102.14828,4.48743,450.704,0.00000,0.01,10.00,3,0,0.05,102.24680,-2.51542,11.50130,8.73686,-134.27757,-139.25898,3.49174,3.44609,134.32296,-1.48958,139.30161,-1.41755,0,0,
3,EIS,00:03:44.844,00:03:49.890,0,0,UCT_AST9AH_EIS,,,5.00,8000.00,337.357,0,7,14,36,12,16.00000,11.69590,592.86797,-109.96522,336.842,0.00000,0.01,10.00,3,1,0.05,602.97992,-10.50781,11.71337,11.72882,592.79823,592.85599,-109.79716,-109.74518,602.88072,-10.49332,602.92805,-10.48746,0,0,
3,EIS,00:04:04.703,00:04:09.749,0,0,UCT_AST9AH_EIS,,,5.00,8000.00,252.982,0,7,14,36,13,16.00000,11.73714,591.46613,-108.99904,253.298,0.00000,0.01,10.00,3,1,0.05,601.42578,-10.44167,11.76548,11.73148,591.44932,591.45588,-108.84038,-108.81793,601.38052,-10.42709,601.38290,-10.42488,0,0,
3,EIS,00:04:25.452,00:04:30.498,0,0,UCT_AST9AH_EIS,,,5.00,8000.00,189.710,0,7,14,36,14,16.00000,11.79080,599.38234,-109.35892,189.723,0.00000,0.01,10.00,3,1,0.05,609.27708,-10.34003,11.79570,11.81969,599.27249,599.34658,-109.25449,-109.26206,609.15028,-10.33223,609.22452,-10.33168,0,0,
3,EIS,00:04:44.950,00:04:49.996,0,0,UCT_AST9AH_EIS,,,5.00,8000.00,142.262,0,7,14,36,15,16.00000,11.81369,609.20960,-110.01483,142.433,0.00000,0.01,10.00,3,1,0.05,619.06348,-10.23650,11.83597,11.80981,609.13551,609.18462,-109.89781,-109.90550,618.96979,-10.22706,619.01949,-10.22695,0,0,
3,EIS,00:05:06.109,00:05:11.155,0,0,UCT_AST9AH_EIS,,,5.00,8000.00,106.682,0,7,14,36,16,16.00000,11.80864,621.16247,-110.74129,106.667,0.00000,0.01,10.00,3,1,0.05,630.95678,-10.10853,11.82845,11.79548,621.05572,621.07712,-110.71046,-110.63826,630.84627,-10.10747,630.85467,-10.10068,0,0,
3,EIS,00:05:25.094,00:05:30.140,0,0,UCT_AST9AH_EIS,,,5.00,8000.00,80.000,0,7,14,36,17,16.00000,11.86192,633.05748,-111.24165,80.000,0.00000,0.01,10.00,3,1,0.05,642.75693,-9.96634,11.83820,11.83130,632.93010,632.96217,-111.16070,-111.11550,642.61747,-9.96119,642.64124,-9.95673,0,0,
3,EIS,00:05:44.677,00:05:49.723,0,0,UCT_AST9AH_EIS,,,5.00,8000.00,59.992,0,7,14,36,18,16.00000,11.55650,-163.18993,12.87914,60.000,0.00000,0.01,10.00,3,0,0.05,163.69736,-4.51250,8.75513,8.73729,-203.94327,-212.15186,14.26618,14.85731,204.44163,-4.00142,212.67146,-4.00597,0,0,
3,EIS,00:06:03.215,00:06:08.261,0,0,UCT_AST9AH_EIS,,,5.00,8000.00,44.987,0,7,14,36,19,16.00000,11.71827,739.01623,-117.35506,44.944,0.00000,0.01,10.00,3,1,0.05,748.27616,-9.02317,11.68500,11.74684,738.93702,738.98369,-117.28588,-117.36286,748.18707,-9.01889,748.24524,-9.02415,0,0,
3,EIS,00:06:22.721,00:06:27.767,0,0,UCT_AST9AH_EIS,,,5.00,8000.00,33.736,0,7,14,36,20,16.00000,11.76697,741.47964,-117.18084,33.708,0.00000,0.01,10.00,3,1,0.05,750.68196,-8.98055,11.74554,11.77760,741.43708,741.49948,-117.11738,-117.15624,750.63002,-8.97627,750.69772,-8.97846,0,0,
3,EIS,00:06:43.863,00:06:48.909,0,0,UCT_AST9AH_EIS,,,5.00,8000.00,25.298,0,7,14,36,21,16.00000,11.78019,750.80067,-115.89658,25.316,0.00000,0.01,10.00,3,1,0.05,759.69314,-8.77514,11.79655,11.82369,750.62954,750.71019,-115.85544,-115.92739,759.51774,-8.77405,759.60842,-8.77848,0,0,
3,EIS,00:07:03.020,00:07:08.066,0,0,UCT_AST9AH_EIS,,,5.00,8000.00,18.971,0,7,14,36,22,16.00000,11.81462,759.79573,-114.17877,18.987,0.00000,0.01,10.00,3,1,0.05,768.32697,-8.54621,11.79297,11.84172,759.64779,759.70054,-114.19453,-114.22841,768.18302,-8.54901,768.24022,-8.55092,0,0,
3,EIS,00:07:23.434,00:07:28.480,0,0,UCT_AST9AH_EIS,,,5.00,8000.00,14.226,0,7,14,36,23,16.00000,11.57390,-263.59349,8.33167,14.218,0.00000,0.01,10.00,3,0,0.05,263.72514,-1.81040,8.66910,8.66860,-305.22075,-313.81926,9.19765,9.49233,305.35930,-1.72605,313.96279,-1.73254,0,0,
3,EIS,00:07:42.069,00:07:47.115,0,0,UCT_AST9AH_EIS,,,5.00,8000.00,10.668,0,7,14,36,24,16.00000,11.71792,860.73595,-114.84383,10.676,0.00000,0.01,10.00,3,1,0.05,868.36368,-7.59981,11.71928,11.70381,860.32999,860.51887,-114.76206,-114.83692,867.95047,-7.59801,868.14760,-7.60126,0,0,
3,EIS,00:08:27.710,00:08:32.756,0,0,UCT_AST9AH_EIS,,,5.00,8000.00,8.000,0,7,14,36,25,16.00000,11.74528,911.07690,-120.28464,8.000,0.00000,0.01,10.00,3,1,0.04,918.98287,-7.52096,11.72160,11.73344,910.84301,911.13049,-120.12833,-120.21314,918.73054,-7.51321,919.02664,-7.51610,0,0,
3,EIS,00:08:48.266,00:08:53.312,0,0,UCT_AST9AH_EIS,,,5.00,8000.00,5.999,0,7,14,36,26,16.00000,11.77101,909.68174,-123.36410,6.000,0.00000,0.01,10.00,3,1,0.04,918.00848,-7.72290,11.73140,11.79760,909.71142,909.47092,-123.35352,-123.55632,918.03647,-7.72200,917.82542,-7.73656,0,0,
3,EIS,00:09:07.713,00:09:12.759,0,0,UCT_AST9AH_EIS,,,5.00,8000.00,5.000,0,7,14,36,27,16.00000,11.75940,907.55612,-125.68669,5.000,0.00000,0.01,10.00,3,1,0.04,916.21790,-7.88469,11.79427,11.76576,907.52459,907.30327,-125.64282,-125.88403,916.18065,-7.88225,915.99455,-7.89909,0,0,

File: EIS/Batch A/All/6882_EIS00001.csv


Measurement ID,6882
Battery Name,HR12-9
Battery Type,AGM VRLA
Circuit,Eis_080
Program,312 - UCT_AST9AH_EIS
Start Time,2024/03/07 13:38:29
End Time,2024/03/07 13:47:22
Test section,EIS00001
Comment,B1 POST LOADSHEDDING TEST
OrderNo,UCT002
Producer,ASTERION
Type,AGM VRLA
Nominal Voltage,12
Nominal Current,1
Nominal Capacity,9
Cells,6
Maximum Voltage,12.9
Gassing Voltage,14.4
Break Voltage,10.5
Charge Factor,0
Impedance,0
Cold Cranking Current,2.7
Energy Density,0
Comment,



Step,Status,Step Time,Prog Time,Cycle,Cycle Level,Procedure,Voltage,Current,StartFreq,EndFreq,SetFreq,AAcMax,VAcMin,VAcMax,mvIdeal,Go,Status,U1,Zreal1,Zimg1,ActFreq,EisError,AACStart,MinIntervalTime,CountOfPeriods,VRelativ,AAmplitude,NomVal1,Phase1,U2,U3,Zreal2,Zreal3,Zimg2,Zimg3,NomVal2,Phase2,NomVal3,Phase3,EisStart,EisFinish,
[],[],[hh:mm:ss.ttt],[hh:mm:ss.ttt],[],[],[],[V],[A],[EIS],[EIS],[EIS],[EIS],[EIS],[EIS],[EIS],[EIS],[EIS],[EIS],[EIS],[EIS],[EIS],[EIS],[EIS],[EIS],[EIS],[EIS],[EIS],[EIS],[EIS],[EIS],[EIS],[EIS],[EIS],[EIS],[EIS],[EIS],[EIS],[EIS],[EIS],[EisStart],[EisFinish],
3,MSG,00:00:00.000,00:00:05.054,0,0,UCT_AST9AH_EIS,StartFreq: 5.000 EndFreq: 8000.000,,,,,,,,,,,,,,,,,,,,,,,,,,,,,,,,,,,
3,MSG,00:00:00.000,00:00:05.054,0,0,UCT_AST9AH_EIS,MvIdeal:    36 AAcStart:  0.01,,,,,,,,,,,,,,,,,,,,,,,,,,,,,,,,,,,
3,MSG,00:00:00.000,00:00:05.054,0,0,UCT_AST9AH_EIS,Time: 10.000 Peri:  3,,,,,,,,,,,,,,,,,,,,,,,,,,,,,,,,,,,
3,EIS,00:00:33.502,00:00:38.556,0,0,UCT_AST9AH_EIS,,,5.00,8000.00,8000.000,0,7,14,36,1,16.00000,12.53854,17.63311,13.81680,8000.000,0.00000,0.01,10.00,3,0,0.05,22.40157,38.08125,12.53867,12.54024,17.55897,17.53971,13.97470,13.87167,22.44125,38.51533,22.36212,38.33949,0,0,
3,EIS,00:00:50.243,00:00:55.297,0,0,UCT_AST9AH_EIS,,,5.00,8000.00,5999.154,0,7,14,36,2,16.00000,12.53889,18.45815,10.56699,6000.000,0.00000,0.01,10.00,3,0,0.05,21.26887,29.79043,12.53916,12.54076,18.42869,18.41113,10.72069,10.63907,21.32017,30.18824,21.26404,30.02193,0,0,
3,EIS,00:01:06.756,00:01:11.810,0,0,UCT_AST9AH_EIS,,,5.00,8000.00,4498.731,0,7,14,36,3,16.00000,12.53891,18.42682,7.92988,4571.429,0.00000,0.01,10.00,3,0,0.05,20.06067,23.28437,12.53931,12.54075,18.39910,18.39158,8.07233,7.98741,20.09203,23.68874,20.05116,23.47516,0,0,
3,EIS,00:01:23.555,00:01:28.609,0,0,UCT_AST9AH_EIS,,,5.00,8000.00,3373.572,0,7,14,36,4,16.00000,12.53949,18.42221,5.64497,3428.572,0.00000,0.01,10.00,3,0,0.05,19.26767,17.03621,12.53937,12.54116,18.40971,18.40700,5.74283,5.67970,19.28465,17.32508,19.26335,17.14825,0,0,
3,EIS,00:01:40.312,00:01:45.366,0,0,UCT_AST9AH_EIS,,,5.00,8000.00,2529.822,0,7,14,36,5,16.00000,12.53958,18.53184,3.70444,2526.316,0.00000,0.01,10.00,3,0,0.05,18.89847,11.30420,12.53980,12.54118,18.52471,18.51878,3.77671,3.73318,18.90577,11.52322,18.89131,11.39743,0,0,
3,EIS,00:01:57.551,00:02:02.605,0,0,UCT_AST9AH_EIS,,,5.00,8000.00,1897.099,0,7,14,36,6,16.00000,12.53940,18.71007,2.23929,1882.353,0.00000,0.01,10.00,3,0,0.05,18.84360,6.82489,12.54006,12.54134,18.70237,18.69776,2.28790,2.25336,18.84179,6.97445,18.83305,6.87185,0,0,
3,EIS,00:02:15.035,00:02:20.089,0,0,UCT_AST9AH_EIS,,,5.00,8000.00,1422.624,0,7,14,36,7,16.00000,12.53944,18.89287,1.13064,1432.836,0.00000,0.01,10.00,3,0,0.05,18.92668,3.42478,12.53994,12.54093,18.89484,18.89440,1.16744,1.14163,18.93087,3.53558,18.92886,3.45769,0,0,
3,EIS,00:02:32.992,00:02:38.046,0,0,UCT_AST9AH_EIS,,,5.00,8000.00,1066.817,0,7,14,36,8,16.00000,12.53927,19.17786,0.13355,1066.667,0.00000,0.01,10.00,3,0,0.05,19.17832,0.39899,12.54011,12.54085,19.17193,19.17938,0.16460,0.14704,19.17263,0.49190,19.17995,0.43925,0,0,
3,EIS,00:02:51.652,00:02:56.706,0,0,UCT_AST9AH_EIS,,,5.00,8000.00,800.000,0,7,14,36,9,16.00000,12.54034,19.51638,-0.67074,800.000,0.00000,0.01,10.00,3,0,0.05,19.52790,-1.96838,12.54002,12.54208,19.50907,19.51185,-0.64620,-0.66107,19.51977,-1.89711,19.52305,-1.94046,0,0,
3,EIS,00:03:09.295,00:03:14.349,0,0,UCT_AST9AH_EIS,,,5.00,8000.00,599.915,0,7,14,36,10,16.00000,12.53973,19.89160,-1.36882,600.000,0.00000,0.01,10.00,3,0,0.05,19.93864,-3.93654,12.54000,12.54096,19.89143,19.89204,-1.34682,-1.36049,19.93697,-3.87349,19.93851,-3.91257,0,0,
3,EIS,00:03:28.059,00:03:33.113,0,0,UCT_AST9AH_EIS,,,5.00,8000.00,449.873,0,7,14,36,11,16.00000,12.53951,20.31757,-1.98698,450.704,0.00000,0.01,10.00,3,0,0.05,20.41449,-5.58555,12.54063,12.54143,20.31947,20.32019,-1.98187,-1.98166,20.41589,-5.57075,20.41659,-5.56996,0,0,
3,EIS,00:03:46.704,00:03:51.758,0,0,UCT_AST9AH_EIS,,,5.00,8000.00,337.357,0,7,14,36,12,16.00000,12.53912,20.81464,-2.57594,336.842,0.00000,0.01,10.00,3,0,0.05,20.97343,-7.05483,12.54007,12.54259,20.81171,20.80455,-2.55796,-2.56642,20.96832,-7.00705,20.96224,-7.03239,0,0,
3,EIS,00:04:05.977,00:04:11.031,0,0,UCT_AST9AH_EIS,,,5.00,8000.00,252.982,0,7,14,36,13,16.00000,12.54062,21.31850,-3.11455,253.298,0.00000,0.01,10.00,3,0,0.05,21.54481,-8.31189,12.54121,12.54166,21.31920,21.31885,-3.10731,-3.11590,21.54445,-8.29256,21.54536,-8.31529,0,0,
3,EIS,00:04:26.823,00:04:31.877,0,0,UCT_AST9AH_EIS,,,5.00,8000.00,189.710,0,7,14,36,14,16.00000,12.53849,21.87044,-3.68728,189.723,0.00000,0.01,10.00,3,0,0.05,22.17909,-9.56986,12.54012,12.54203,21.87481,21.87336,-3.67438,-3.68106,22.18126,-9.53513,22.18094,-9.55278,0,0,
3,EIS,00:04:46.451,00:04:51.505,0,0,UCT_AST9AH_EIS,,,5.00,8000.00,142.262,0,7,14,36,15,16.00000,12.54082,22.45942,-4.31506,142.433,0.00000,0.01,10.00,3,0,0.05,22.87018,-10.87555,12.54016,12.54062,22.45487,22.45695,-4.30758,-4.31010,22.86431,-10.85928,22.86682,-10.86451,0,0,
3,EIS,00:05:07.341,00:05:12.395,0,0,UCT_AST9AH_EIS,,,5.00,8000.00,106.682,0,7,14,36,16,16.00000,12.53974,23.11373,-5.06502,106.667,0.00000,0.01,10.00,3,0,0.05,23.66218,-12.36013,12.54010,12.54088,23.09550,23.10126,-5.05694,-5.06053,23.64264,-12.35045,23.64905,-12.35595,0,0,
3,EIS,00:05:26.392,00:05:31.446,0,0,UCT_AST9AH_EIS,,,5.00,8000.00,80.000,0,7,14,36,17,16.00000,12.54058,23.85584,-5.95876,80.000,0.00000,0.01,10.00,3,0,0.05,24.58878,-14.02449,12.54028,12.54062,23.85054,23.84387,-5.94723,-5.94435,24.58084,-14.00141,24.57367,-13.99865,0,0,
3,EIS,00:05:46.108,00:05:51.162,0,0,UCT_AST9AH_EIS,,,5.00,8000.00,59.992,0,7,14,36,18,16.00000,12.53974,24.75880,-7.03359,60.000,0.00000,0.01,10.00,3,0,0.05,25.73848,-15.85902,12.54136,12.54085,24.74898,24.75626,-7.04179,-7.04408,25.73129,-15.88257,25.73891,-15.88303,0,0,
3,EIS,00:06:04.878,00:06:09.932,0,0,UCT_AST9AH_EIS,,,5.00,8000.00,44.987,0,7,14,36,19,16.00000,12.53882,25.91998,-8.34286,44.944,0.00000,0.01,10.00,3,0,0.05,27.22956,-17.84181,12.54026,12.54127,25.92379,25.92003,-8.34527,-8.33034,27.23392,-17.84417,27.22577,-17.81669,0,0,
3,EIS,00:06:24.067,00:06:29.121,0,0,UCT_AST9AH_EIS,,,5.00,8000.00,33.736,0,7,14,36,20,16.00000,12.53967,27.44432,-9.81130,33.708,0.00000,0.01,10.00,3,0,0.05,29.14536,-19.67190,12.53908,12.54308,27.43969,27.44319,-9.79636,-9.80177,29.13598,-19.64728,29.14110,-19.65499,0,0,
3,EIS,00:06:44.996,00:06:50.050,0,0,UCT_AST9AH_EIS,,,5.00,8000.00,25.298,0,7,14,36,21,16.00000,12.53968,29.41252,-11.32792,25.316,0.00000,0.01,10.00,3,0,0.05,31.51853,-21.06366,12.53897,12.54343,29.39726,29.39328,-11.31743,-11.33826,31.50053,-21.05584,31.50430,-21.09378,0,0,
3,EIS,00:07:04.246,00:07:09.300,0,0,UCT_AST9AH_EIS,,,5.00,8000.00,18.971,0,7,14,36,22,16.00000,12.54073,31.85314,-12.78650,18.987,0.00000,0.01,10.00,3,0,0.05,34.32371,-21.87154,12.54032,12.54133,31.85733,31.84130,-12.77394,-12.79070,34.32293,-21.84947,34.31429,-21.88540,0,0,
3,EIS,00:07:24.110,00:07:29.164,0,0,UCT_AST9AH_EIS,,,5.00,8000.00,14.226,0,7,14,36,23,16.00000,12.53967,34.74229,-13.99218,14.218,0.00000,0.01,10.00,3,0,0.05,37.45408,-21.93671,12.53914,12.54384,34.72932,34.75173,-13.99010,-13.97179,37.44127,-21.94118,37.45522,-21.90239,0,0,
3,EIS,00:07:42.881,00:07:47.935,0,0,UCT_AST9AH_EIS,,,5.00,8000.00,10.668,0,7,14,36,24,16.00000,12.53828,37.87565,-14.77886,10.676,0.00000,0.01,10.00,3,0,0.05,40.65685,-21.31544,12.54039,12.54365,37.88080,37.89455,-14.79092,-14.78907,40.66604,-21.32863,40.67817,-21.31916,0,0,
3,EIS,00:08:02.245,00:08:07.299,0,0,UCT_AST9AH_EIS,,,5.00,8000.00,8.000,0,7,14,36,25,16.00000,12.53980,41.07936,-15.20434,8.000,0.00000,0.01,10.00,3,0,0.05,43.80281,-20.31057,12.53986,12.54319,41.07498,41.08307,-15.17690,-15.16152,43.78918,-20.27890,43.79144,-20.25636,0,0,
3,EIS,00:08:23.261,00:08:28.315,0,0,UCT_AST9AH_EIS,,,5.00,8000.00,5.999,0,7,14,36,26,16.00000,12.53982,44.06307,-15.31950,6.000,0.00000,0.01,10.00,3,0,0.05,46.65020,-19.17113,12.54260,12.54160,44.07719,44.05731,-15.32947,-15.29442,46.66681,-19.17701,46.63653,-19.14435,0,0,
3,EIS,00:08:42.298,00:08:47.352,0,0,UCT_AST9AH_EIS,,,5.00,8000.00,5.000,0,7,14,36,27,16.00000,12.54022,45.84337,-15.31171,5.000,0.00000,0.01,10.00,3,0,0.05,48.33284,-18.46935,12.54041,12.54180,45.84007,45.84496,-15.34231,-15.33390,48.33941,-18.50499,48.34138,-18.49369,0,0,

File: EIS/Batch A/All/6884_EIS00001.csv


Measurement ID,6884
Battery Name,HR12-9
Battery Type,AGM VRLA
Circuit,Eis_080
Program,312 - UCT_AST9AH_EIS
Start Time,2024/03/07 15:42:26
End Time,2024/03/07 15:51:18
Test section,EIS00001
Comment,UCT_AST_A02_-10
OrderNo,UCT002
Producer,ASTERION
Type,AGM VRLA
Nominal Voltage,12
Nominal Current,1
Nominal Capacity,9
Cells,6
Maximum Voltage,12.9
Gassing Voltage,14.4
Break Voltage,10.5
Charge Factor,0
Impedance,0
Cold Cranking Current,2.7
Energy Density,0
Comment,



Step,Status,Step Time,Prog Time,Cycle,Cycle Level,Procedure,Voltage,Current,StartFreq,EndFreq,SetFreq,AAcMax,VAcMin,VAcMax,mvIdeal,Go,Status,U1,Zreal1,Zimg1,ActFreq,EisError,AACStart,MinIntervalTime,CountOfPeriods,VRelativ,AAmplitude,NomVal1,Phase1,U2,U3,Zreal2,Zreal3,Zimg2,Zimg3,NomVal2,Phase2,NomVal3,Phase3,EisStart,EisFinish,
[],[],[hh:mm:ss.ttt],[hh:mm:ss.ttt],[],[],[],[V],[A],[EIS],[EIS],[EIS],[EIS],[EIS],[EIS],[EIS],[EIS],[EIS],[EIS],[EIS],[EIS],[EIS],[EIS],[EIS],[EIS],[EIS],[EIS],[EIS],[EIS],[EIS],[EIS],[EIS],[EIS],[EIS],[EIS],[EIS],[EIS],[EIS],[EIS],[EIS],[EisStart],[EisFinish],
3,MSG,00:00:00.000,00:00:05.040,0,0,UCT_AST9AH_EIS,StartFreq: 5.000 EndFreq: 8000.000,,,,,,,,,,,,,,,,,,,,,,,,,,,,,,,,,,,
3,MSG,00:00:00.000,00:00:05.040,0,0,UCT_AST9AH_EIS,MvIdeal:    36 AAcStart:  0.01,,,,,,,,,,,,,,,,,,,,,,,,,,,,,,,,,,,
3,MSG,00:00:00.000,00:00:05.040,0,0,UCT_AST9AH_EIS,Time: 10.000 Peri:  3,,,,,,,,,,,,,,,,,,,,,,,,,,,,,,,,,,,
3,EIS,00:00:32.376,00:00:37.416,0,0,UCT_AST9AH_EIS,,,5.00,8000.00,8000.000,0,9,14,36,1,16.00000,13.04311,20.67200,14.70145,8000.000,0.00000,0.01,10.00,3,0,0.05,25.36660,35.41956,13.04359,13.04505,20.60451,20.56925,14.41202,14.52139,25.14463,34.97124,25.17866,35.22115,0,0,
3,EIS,00:00:48.992,00:00:54.032,0,0,UCT_AST9AH_EIS,,,5.00,8000.00,5999.154,0,9,14,36,2,16.00000,13.04316,21.54400,11.12681,6000.000,0.00000,0.01,10.00,3,0,0.05,24.24768,27.31495,13.04357,13.04523,21.51288,21.49252,10.92892,11.01785,24.12976,26.93136,24.15205,27.14134,0,0,
3,EIS,00:01:06.178,00:01:11.218,0,0,UCT_AST9AH_EIS,,,5.00,8000.00,4498.731,0,9,14,36,3,16.00000,13.04306,21.53803,8.27061,4571.429,0.00000,0.01,10.00,3,0,0.05,23.07141,21.00681,13.04352,13.04523,21.50577,21.49992,8.13737,8.18084,22.99380,20.72567,23.00375,20.83210,0,0,
3,EIS,00:01:22.926,00:01:27.966,0,0,UCT_AST9AH_EIS,,,5.00,8000.00,3373.572,0,9,14,36,4,16.00000,13.04285,21.59934,5.79983,3428.572,0.00000,0.01,10.00,3,0,0.05,22.36447,15.03044,13.04350,13.04533,21.58886,21.58839,5.70537,5.73619,22.33002,14.80335,22.33747,14.88007,0,0,
3,EIS,00:01:40.118,00:01:45.158,0,0,UCT_AST9AH_EIS,,,5.00,8000.00,2529.822,0,9,14,36,5,16.00000,13.04289,21.74702,3.70186,2526.316,0.00000,0.01,10.00,3,0,0.05,22.05984,9.66050,13.04366,13.04505,21.73326,21.73117,3.62103,3.65305,22.03285,9.45930,22.03607,9.54231,0,0,
3,EIS,00:01:56.871,00:02:01.911,0,0,UCT_AST9AH_EIS,,,5.00,8000.00,1897.099,0,9,14,36,6,16.00000,13.04285,21.94384,2.11283,1882.353,0.00000,0.01,10.00,3,0,0.05,22.04532,5.49969,13.04346,13.04512,21.94161,21.93522,2.04720,2.07475,22.03691,5.33039,22.03313,5.40327,0,0,
3,EIS,00:02:13.814,00:02:18.854,0,0,UCT_AST9AH_EIS,,,5.00,8000.00,1422.624,0,9,14,36,7,16.00000,13.04246,22.16715,0.90051,1432.836,0.00000,0.01,10.00,3,0,0.05,22.18543,2.32627,13.04280,13.04489,22.17235,22.17052,0.85719,0.86495,22.18891,2.21397,22.18738,2.23418,0,0,
3,EIS,00:02:30.986,00:02:36.026,0,0,UCT_AST9AH_EIS,,,5.00,8000.00,1066.817,0,9,14,36,8,16.00000,13.04267,22.48109,-0.21641,1066.667,0.00000,0.01,10.00,3,0,0.05,22.48213,-0.55152,13.04334,13.04549,22.48211,22.47923,-0.24932,-0.23610,22.48349,-0.63538,22.48047,-0.60176,0,0,
3,EIS,00:02:48.511,00:02:53.551,0,0,UCT_AST9AH_EIS,,,5.00,8000.00,800.000,0,9,14,36,9,16.00000,13.04241,22.84960,-1.14555,800.000,0.00000,0.01,10.00,3,0,0.05,22.87830,-2.87009,13.04416,13.04486,22.84588,22.84507,-1.17036,-1.16212,22.87584,-2.93260,22.87461,-2.91209,0,0,
3,EIS,00:03:06.821,00:03:11.861,0,0,UCT_AST9AH_EIS,,,5.00,8000.00,599.915,0,9,14,36,10,16.00000,13.04292,23.27541,-2.00302,600.000,0.00000,0.01,10.00,3,0,0.05,23.36143,-4.91859,13.04329,13.04396,23.27578,23.27408,-2.02356,-2.01255,23.36358,-4.96872,23.36093,-4.94217,0,0,
3,EIS,00:03:24.835,00:03:29.875,0,0,UCT_AST9AH_EIS,,,5.00,8000.00,449.873,0,9,14,36,11,16.00000,13.04267,23.75280,-2.80138,450.704,0.00000,0.01,10.00,3,0,0.05,23.91743,-6.72634,13.04216,13.04434,23.75197,23.74915,-2.81302,-2.80650,23.91796,-6.75425,23.91440,-6.73954,0,0,
3,EIS,00:03:44.257,00:03:49.297,0,0,UCT_AST9AH_EIS,,,5.00,8000.00,337.357,0,9,14,36,12,16.00000,13.04133,24.34541,-3.61434,336.842,0.00000,0.01,10.00,3,0,0.05,24.61224,-8.44450,13.04323,13.04508,24.33668,24.33878,-3.61822,-3.61396,24.60418,-8.45643,24.60563,-8.44589,0,0,
3,EIS,00:04:03.926,00:04:08.966,0,0,UCT_AST9AH_EIS,,,5.00,8000.00,252.982,0,9,14,36,13,16.00000,13.04276,24.99591,-4.37835,253.298,0.00000,0.01,10.00,3,0,0.05,25.37648,-9.93529,13.04308,13.04540,24.98946,24.99207,-4.38372,-4.38708,25.37104,-9.94975,25.37420,-9.95620,0,0,
3,EIS,00:04:24.676,00:04:29.716,0,0,UCT_AST9AH_EIS,,,5.00,8000.00,189.710,0,9,14,36,14,16.00000,13.04240,25.74306,-5.20056,189.723,0.00000,0.01,10.00,3,0,0.05,26.26311,-11.42106,13.04197,13.04509,25.74101,25.73588,-5.20451,-5.20451,26.26189,-11.43039,26.25686,-11.43261,0,0,
3,EIS,00:04:44.047,00:04:49.087,0,0,UCT_AST9AH_EIS,,,5.00,8000.00,142.262,0,9,14,36,15,16.00000,13.04135,26.54695,-6.04577,142.433,0.00000,0.01,10.00,3,0,0.05,27.22668,-12.82965,13.04303,13.04523,26.54614,26.54378,-6.04736,-6.04396,27.22624,-12.83329,27.22318,-12.82743,0,0,
3,EIS,00:05:04.618,00:05:09.658,0,0,UCT_AST9AH_EIS,,,5.00,8000.00,106.682,0,9,14,36,16,16.00000,13.04234,27.40712,-6.98449,106.667,0.00000,0.01,10.00,3,0,0.05,28.28309,-14.29705,13.04318,13.04375,27.38742,27.38983,-6.98463,-6.98235,28.26404,-14.30720,28.26581,-14.30152,0,0,
3,EIS,00:05:23.927,00:05:28.967,0,0,UCT_AST9AH_EIS,,,5.00,8000.00,80.000,0,9,14,36,17,16.00000,13.04237,28.21337,-8.10190,80.000,0.00000,0.01,10.00,3,0,0.05,29.35362,-16.02223,13.04425,13.04327,28.20334,28.20313,-8.09136,-8.10360,29.34107,-16.00785,29.34425,-16.03094,0,0,
3,EIS,00:05:43.951,00:05:48.991,0,0,UCT_AST9AH_EIS,,,5.00,8000.00,59.992,0,9,14,36,18,16.00000,13.04372,29.03385,-9.51874,60.000,0.00000,0.01,10.00,3,0,0.05,30.55439,-18.15172,13.04293,13.04335,29.02438,29.03135,-9.51618,-9.52132,30.54460,-18.15269,30.55282,-18.15777,0,0,
3,EIS,00:06:02.729,00:06:07.769,0,0,UCT_AST9AH_EIS,,,5.00,8000.00,44.987,0,9,14,36,19,16.00000,13.04307,29.87088,-11.40661,44.944,0.00000,0.01,10.00,3,0,0.05,31.97468,-20.90005,13.04297,13.04535,29.85378,29.86154,-11.39834,-11.39407,31.95575,-20.89713,31.96148,-20.88502,0,0,
3,EIS,00:06:22.227,00:06:27.267,0,0,UCT_AST9AH_EIS,,,5.00,8000.00,33.736,0,9,14,36,20,16.00000,13.04142,30.76423,-13.87931,33.708,0.00000,0.01,10.00,3,0,0.05,33.75016,-24.28256,13.04288,13.04533,30.76900,30.76365,-13.86664,-13.87862,33.74930,-24.25961,33.74934,-24.28190,0,0,
3,EIS,00:06:42.378,00:06:47.418,0,0,UCT_AST9AH_EIS,,,5.00,8000.00,25.298,0,9,14,36,21,16.00000,13.04319,31.82865,-17.13479,25.316,0.00000,0.01,10.00,3,0,0.05,36.14781,-28.29558,13.04105,13.04431,31.79741,31.80980,-17.11853,-17.12743,36.11259,-28.29635,36.12773,-28.29947,0,0,
3,EIS,00:07:01.806,00:07:06.846,0,0,UCT_AST9AH_EIS,,,5.00,8000.00,18.971,0,9,14,36,22,16.00000,13.04219,33.13440,-21.41612,18.987,0.00000,0.01,10.00,3,0,0.05,39.45299,-32.87625,13.04080,13.04615,33.11518,33.11573,-21.42159,-21.42588,39.43982,-32.89807,39.44262,-32.90287,0,0,
3,EIS,00:07:22.641,00:07:27.681,0,0,UCT_AST9AH_EIS,,,5.00,8000.00,14.226,0,9,14,36,23,16.00000,13.04370,34.81829,-27.11121,14.218,0.00000,0.01,10.00,3,0,0.05,44.12857,-37.90606,13.04264,13.04205,34.82898,34.82037,-27.11908,-27.07989,44.14184,-37.90559,44.11098,-37.87229,0,0,
3,EIS,00:07:41.675,00:07:46.715,0,0,UCT_AST9AH_EIS,,,5.00,8000.00,10.668,0,9,14,36,24,16.00000,13.04209,37.19997,-34.30187,10.676,0.00000,0.01,10.00,3,0,0.05,50.60095,-42.67897,13.04179,13.04665,37.19070,37.18185,-34.28101,-34.31643,50.57999,-42.66871,50.59750,-42.70500,0,0,
3,EIS,00:08:01.297,00:08:06.337,0,0,UCT_AST9AH_EIS,,,5.00,8000.00,8.000,0,9,14,36,25,16.00000,13.03926,40.56634,-43.60498,8.000,0.00000,0.01,10.00,3,0,0.05,59.55688,-47.06752,13.04262,13.04298,40.55084,40.57956,-43.55138,-43.56145,59.50708,-47.04330,59.53403,-47.02967,0,0,
3,EIS,00:08:21.909,00:08:26.949,0,0,UCT_AST9AH_EIS,,,5.00,8000.00,5.999,0,9,14,36,26,16.00000,13.04199,45.50962,-55.24622,6.000,0.00000,0.01,10.00,3,0,0.05,71.57702,-50.51967,13.03954,13.04491,45.49050,45.47333,-55.22016,-55.24551,71.54475,-50.51822,71.55341,-50.54174,0,0,
3,EIS,00:08:41.353,00:08:46.393,0,0,UCT_AST9AH_EIS,,,5.00,8000.00,5.000,0,9,14,36,27,16.00000,13.04128,49.80856,-64.06733,5.000,0.00000,0.01,10.00,3,0,0.05,81.15119,-52.13705,13.04259,13.04267,49.84180,49.81663,-64.06502,-64.06692,81.16977,-52.11753,81.15581,-52.13237,0,0,

File: EIS/Batch A/All/6885_EIS00001.csv


Measurement ID,6885
Battery Name,HR12-9
Battery Type,AGM VRLA
Circuit,Eis_080
Program,312 - UCT_AST9AH_EIS
Start Time,2024/03/07 15:52:52
End Time,2024/03/07 16:01:42
Test section,EIS00001
Comment,UCT_AST_A03_-10
OrderNo,UCT002
Producer,ASTERION
Type,AGM VRLA
Nominal Voltage,12
Nominal Current,1
Nominal Capacity,9
Cells,6
Maximum Voltage,12.9
Gassing Voltage,14.4
Break Voltage,10.5
Charge Factor,0
Impedance,0
Cold Cranking Current,2.7
Energy Density,0
Comment,



Step,Status,Step Time,Prog Time,Cycle,Cycle Level,Procedure,Voltage,Current,StartFreq,EndFreq,SetFreq,AAcMax,VAcMin,VAcMax,mvIdeal,Go,Status,U1,Zreal1,Zimg1,ActFreq,EisError,AACStart,MinIntervalTime,CountOfPeriods,VRelativ,AAmplitude,NomVal1,Phase1,U2,U3,Zreal2,Zreal3,Zimg2,Zimg3,NomVal2,Phase2,NomVal3,Phase3,EisStart,EisFinish,
[],[],[hh:mm:ss.ttt],[hh:mm:ss.ttt],[],[],[],[V],[A],[EIS],[EIS],[EIS],[EIS],[EIS],[EIS],[EIS],[EIS],[EIS],[EIS],[EIS],[EIS],[EIS],[EIS],[EIS],[EIS],[EIS],[EIS],[EIS],[EIS],[EIS],[EIS],[EIS],[EIS],[EIS],[EIS],[EIS],[EIS],[EIS],[EIS],[EIS],[EisStart],[EisFinish],
3,MSG,00:00:00.000,00:00:05.042,0,0,UCT_AST9AH_EIS,StartFreq: 5.000 EndFreq: 8000.000,,,,,,,,,,,,,,,,,,,,,,,,,,,,,,,,,,,
3,MSG,00:00:00.000,00:00:05.042,0,0,UCT_AST9AH_EIS,MvIdeal:    36 AAcStart:  0.01,,,,,,,,,,,,,,,,,,,,,,,,,,,,,,,,,,,
3,MSG,00:00:00.000,00:00:05.042,0,0,UCT_AST9AH_EIS,Time: 10.000 Peri:  3,,,,,,,,,,,,,,,,,,,,,,,,,,,,,,,,,,,
3,EIS,00:00:31.820,00:00:36.862,0,0,UCT_AST9AH_EIS,,,5.00,8000.00,8000.000,0,9,14,36,1,16.00000,12.85751,19.67183,15.04993,8000.000,0.00000,0.01,10.00,3,0,0.05,24.76856,37.41779,12.85796,12.85944,19.59724,19.56308,14.97716,14.95304,24.66510,37.38882,24.62331,37.39248,0,0,
3,EIS,00:00:48.570,00:00:53.612,0,0,UCT_AST9AH_EIS,,,5.00,8000.00,5999.154,0,9,14,36,2,16.00000,12.85749,20.52649,11.41762,6000.000,0.00000,0.01,10.00,3,0,0.05,23.48827,29.08447,12.85807,12.85941,20.49404,20.47592,11.38614,11.37521,23.44461,29.05581,23.42346,29.05395,0,0,
3,EIS,00:01:05.423,00:01:10.465,0,0,UCT_AST9AH_EIS,,,5.00,8000.00,4498.731,0,9,14,36,3,16.00000,12.85748,20.53262,8.46881,4571.429,0.00000,0.01,10.00,3,0,0.05,22.21056,22.41400,12.85783,12.85955,20.50161,20.49844,8.46225,8.42640,22.17940,22.42888,22.16281,22.34636,0,0,
3,EIS,00:01:22.168,00:01:27.210,0,0,UCT_AST9AH_EIS,,,5.00,8000.00,3373.572,0,9,14,36,4,16.00000,12.85763,20.58701,5.90177,3428.572,0.00000,0.01,10.00,3,0,0.05,21.41625,15.99623,12.85801,12.85932,20.57160,20.57070,5.89737,5.86781,21.40022,15.99629,21.39123,15.92085,0,0,
3,EIS,00:01:38.790,00:01:43.832,0,0,UCT_AST9AH_EIS,,,5.00,8000.00,2529.822,0,9,14,36,5,16.00000,12.85727,20.78989,3.71731,2526.316,0.00000,0.01,10.00,3,0,0.05,21.11961,10.13757,12.85789,12.85940,20.77457,20.77470,3.70704,3.68838,21.10272,10.11745,21.09958,10.06749,0,0,
3,EIS,00:01:55.537,00:02:00.579,0,0,UCT_AST9AH_EIS,,,5.00,8000.00,1897.099,0,9,14,36,6,16.00000,12.85743,20.99174,2.07491,1882.353,0.00000,0.01,10.00,3,0,0.05,21.09404,5.64502,12.85793,12.85974,20.99227,20.99061,2.06044,2.04708,21.09315,5.60576,21.09020,5.57009,0,0,
3,EIS,00:02:12.508,00:02:17.550,0,0,UCT_AST9AH_EIS,,,5.00,8000.00,1422.624,0,9,14,36,7,16.00000,12.85681,21.20536,0.79345,1432.836,0.00000,0.01,10.00,3,0,0.05,21.22020,2.14287,12.85847,12.85935,21.20799,21.20555,0.78581,0.77889,21.22254,2.12198,21.21985,2.10356,0,0,
3,EIS,00:02:29.748,00:02:34.790,0,0,UCT_AST9AH_EIS,,,5.00,8000.00,1066.817,0,9,14,36,8,16.00000,12.85799,21.55057,-0.38411,1066.667,0.00000,0.01,10.00,3,0,0.05,21.55399,-1.02110,12.85775,12.85938,21.54639,21.54783,-0.38737,-0.39135,21.54987,-1.02998,21.55138,-1.04049,0,0,
3,EIS,00:02:47.126,00:02:52.168,0,0,UCT_AST9AH_EIS,,,5.00,8000.00,800.000,0,9,14,36,9,16.00000,12.85720,21.95640,-1.36041,800.000,0.00000,0.01,10.00,3,0,0.05,21.99850,-3.54550,12.85749,12.85998,21.94993,21.95020,-1.36206,-1.36718,21.99215,-3.55083,21.99273,-3.56409,0,0,
3,EIS,00:03:05.663,00:03:10.705,0,0,UCT_AST9AH_EIS,,,5.00,8000.00,599.915,0,9,14,36,10,16.00000,12.85729,22.41789,-2.26096,600.000,0.00000,0.01,10.00,3,0,0.05,22.53161,-5.75910,12.85776,12.85848,22.41998,22.42087,-2.26199,-2.25628,22.53380,-5.76117,22.53411,-5.74649,0,0,
3,EIS,00:03:24.309,00:03:29.351,0,0,UCT_AST9AH_EIS,,,5.00,8000.00,449.873,0,9,14,36,11,16.00000,12.85615,22.97305,-3.11175,450.704,0.00000,0.01,10.00,3,0,0.05,23.18284,-7.71390,12.85765,12.85858,22.97880,22.98024,-3.11307,-3.11655,23.18871,-7.71521,23.19061,-7.72325,0,0,
3,EIS,00:03:43.553,00:03:48.595,0,0,UCT_AST9AH_EIS,,,5.00,8000.00,337.357,0,9,14,36,12,16.00000,12.85678,23.64456,-3.96661,336.842,0.00000,0.01,10.00,3,0,0.05,23.97497,-9.52326,12.85764,12.86033,23.63375,23.62835,-3.96443,-3.96540,23.96394,-9.52239,23.95878,-9.52683,0,0,
3,EIS,00:04:02.914,00:04:07.956,0,0,UCT_AST9AH_EIS,,,5.00,8000.00,252.982,0,9,14,36,13,16.00000,12.85758,24.38011,-4.80774,253.298,0.00000,0.01,10.00,3,0,0.05,24.84963,-11.15556,12.85764,12.86006,24.37849,24.37408,-4.80311,-4.80417,24.84714,-11.14579,24.84302,-11.15016,0,0,
3,EIS,00:04:23.203,00:04:28.245,0,0,UCT_AST9AH_EIS,,,5.00,8000.00,189.710,0,9,14,36,14,16.00000,12.85773,25.23217,-5.67182,189.723,0.00000,0.01,10.00,3,0,0.05,25.86179,-12.66867,12.85642,12.85910,25.23042,25.23462,-5.65898,-5.66534,25.85727,-12.64177,25.86276,-12.65348,0,0,
3,EIS,00:04:42.773,00:04:47.815,0,0,UCT_AST9AH_EIS,,,5.00,8000.00,142.262,0,9,14,36,15,16.00000,12.85644,26.12673,-6.56230,142.433,0.00000,0.01,10.00,3,0,0.05,26.93826,-14.09942,12.85751,12.85998,26.12323,26.12168,-6.56447,-6.56655,26.93539,-14.10571,26.93440,-14.11080,0,0,
3,EIS,00:05:03.671,00:05:08.713,0,0,UCT_AST9AH_EIS,,,5.00,8000.00,106.682,0,9,14,36,16,16.00000,12.85684,27.03910,-7.59977,106.667,0.00000,0.01,10.00,3,0,0.05,28.08681,-15.69886,12.85748,12.85770,27.02530,27.02934,-7.59915,-7.59384,28.07337,-15.70526,28.07582,-15.69260,0,0,
3,EIS,00:05:22.817,00:05:27.859,0,0,UCT_AST9AH_EIS,,,5.00,8000.00,80.000,0,9,14,36,17,16.00000,12.85692,27.94564,-8.83906,80.000,0.00000,0.01,10.00,3,0,0.05,29.31020,-17.55189,12.85735,12.85853,27.92775,27.93146,-8.83121,-8.84023,29.29078,-17.54780,29.29704,-17.56244,0,0,
3,EIS,00:05:42.426,00:05:47.468,0,0,UCT_AST9AH_EIS,,,5.00,8000.00,59.992,0,9,14,36,18,16.00000,12.85823,28.85395,-10.41994,60.000,0.00000,0.01,10.00,3,0,0.05,30.67777,-19.85602,12.85749,12.85781,28.85787,28.86698,-10.42550,-10.43185,30.68335,-19.86330,30.69407,-19.86868,0,0,
3,EIS,00:06:00.902,00:06:05.944,0,0,UCT_AST9AH_EIS,,,5.00,8000.00,44.987,0,9,14,36,19,16.00000,12.85686,29.81566,-12.51519,44.944,0.00000,0.01,10.00,3,0,0.05,32.33579,-22.77034,12.85591,12.85951,29.80371,29.82173,-12.50514,-12.51719,32.32088,-22.76211,32.34217,-22.76944,0,0,
3,EIS,00:06:20.790,00:06:25.832,0,0,UCT_AST9AH_EIS,,,5.00,8000.00,33.736,0,9,14,36,20,16.00000,12.85588,30.91548,-15.25964,33.708,0.00000,0.01,10.00,3,0,0.05,34.47642,-26.27059,12.85746,12.85971,30.91084,30.91137,-15.24928,-15.24982,34.46767,-26.25856,34.46839,-26.25898,0,0,
3,EIS,00:06:41.142,00:06:46.184,0,0,UCT_AST9AH_EIS,,,5.00,8000.00,25.298,0,9,14,36,21,16.00000,12.85681,32.22831,-18.81276,25.316,0.00000,0.01,10.00,3,0,0.05,37.31734,-30.27356,12.85641,12.86066,32.20437,32.23209,-18.79293,-18.80028,37.28667,-30.26580,37.31431,-30.25408,0,0,
3,EIS,00:07:00.415,00:07:05.457,0,0,UCT_AST9AH_EIS,,,5.00,8000.00,18.971,0,9,14,36,22,16.00000,12.85680,33.91587,-23.42096,18.987,0.00000,0.01,10.00,3,0,0.05,41.21683,-34.62742,12.85532,12.86100,33.90854,33.89806,-23.44289,-23.42800,41.22327,-34.65830,41.20618,-34.64955,0,0,
3,EIS,00:07:20.275,00:07:25.317,0,0,UCT_AST9AH_EIS,,,5.00,8000.00,14.226,0,9,14,36,23,16.00000,12.85563,36.18133,-29.44618,14.218,0.00000,0.01,10.00,3,0,0.05,46.64939,-39.14042,12.85736,12.86116,36.17474,36.15454,-29.41735,-29.40760,46.62609,-39.11806,46.60427,-39.12442,0,0,
3,EIS,00:07:38.924,00:07:43.966,0,0,UCT_AST9AH_EIS,,,5.00,8000.00,10.668,0,9,14,36,24,16.00000,12.85671,39.35937,-37.00081,10.676,0.00000,0.01,10.00,3,0,0.05,54.02055,-43.23085,12.85480,12.86148,39.29828,39.29510,-36.94499,-36.93945,53.93781,-43.23209,53.93170,-43.23012,0,0,
3,EIS,00:07:58.922,00:08:03.964,0,0,UCT_AST9AH_EIS,,,5.00,8000.00,8.000,0,9,14,36,25,16.00000,12.85453,43.85836,-46.47002,8.000,0.00000,0.01,10.00,3,0,0.05,63.89850,-46.65613,12.85727,12.85927,43.85077,43.85589,-46.42525,-46.44602,63.86073,-46.63351,63.87935,-46.64297,0,0,
3,EIS,00:08:19.523,00:08:24.565,0,0,UCT_AST9AH_EIS,,,5.00,8000.00,5.999,0,9,14,36,26,16.00000,12.85659,50.41644,-57.96723,6.000,0.00000,0.01,10.00,3,0,0.05,76.82458,-48.98520,12.86093,12.85565,50.43975,50.40682,-57.99038,-57.96309,76.85735,-48.98342,76.81515,-48.98859,0,0,
3,EIS,00:08:38.658,00:08:43.700,0,0,UCT_AST9AH_EIS,,,5.00,8000.00,5.000,0,9,14,36,27,16.00000,12.85650,56.12320,-66.29463,5.000,0.00000,0.01,10.00,3,0,0.05,86.86076,-49.74967,12.85984,12.86218,56.17002,56.10146,-66.30098,-66.30648,86.89587,-49.72881,86.85576,-49.76567,0,0,
