Repository: UCT-MARiS/SISPS-EXP-SOC-DATA

# SISPS-EXP-SOC-DATA
Experimental data of Asterion HR12-9 batteries using Electrochemical Impedance Spectroscopy.

This work contributes towards the paper entitled _Observations of Freezing Lead Acid Batteries using Electrochemical Impedance Spectroscopy_ (currently submitted to the Journal of Energy Storage).

> [!CAUTION]
> This repository has been cited in (pending) published works and may never not be renamed, moved, made private, or deleted.
>
> The repository ought to normally be Archived.
>
> Date Accepted: **--/--/----**  
> Date Published: **--/--/----**

File: EIS/Batch A/All/6900_EIS00001.csv


Measurement ID,6900
Battery Name,HR12-9
Battery Type,AGM VRLA
Circuit,Eis_080
Program,312 - UCT_AST9AH_EIS
Start Time,2024/03/08 09:26:59
End Time,2024/03/08 09:35:37
Test section,EIS00001
Comment,UCT_AST_A08_0
OrderNo,UCT002
Producer,ASTERION
Type,AGM VRLA
Nominal Voltage,12
Nominal Current,1
Nominal Capacity,9
Cells,6
Maximum Voltage,12.9
Gassing Voltage,14.4
Break Voltage,10.5
Charge Factor,0
Impedance,0
Cold Cranking Current,2.7
Energy Density,0
Comment,



Step,Status,Step Time,Prog Time,Cycle,Cycle Level,Procedure,Voltage,Current,StartFreq,EndFreq,SetFreq,AAcMax,VAcMin,VAcMax,mvIdeal,Go,Status,U1,Zreal1,Zimg1,ActFreq,EisError,AACStart,MinIntervalTime,CountOfPeriods,VRelativ,AAmplitude,NomVal1,Phase1,U2,U3,Zreal2,Zreal3,Zimg2,Zimg3,NomVal2,Phase2,NomVal3,Phase3,EisStart,EisFinish,
[],[],[hh:mm:ss.ttt],[hh:mm:ss.ttt],[],[],[],[V],[A],[EIS],[EIS],[EIS],[EIS],[EIS],[EIS],[EIS],[EIS],[EIS],[EIS],[EIS],[EIS],[EIS],[EIS],[EIS],[EIS],[EIS],[EIS],[EIS],[EIS],[EIS],[EIS],[EIS],[EIS],[EIS],[EIS],[EIS],[EIS],[EIS],[EIS],[EIS],[EisStart],[EisFinish],
3,MSG,00:00:00.000,00:00:05.050,0,0,UCT_AST9AH_EIS,StartFreq: 5.000 EndFreq: 5000.000,,,,,,,,,,,,,,,,,,,,,,,,,,,,,,,,,,,
3,MSG,00:00:00.000,00:00:05.050,0,0,UCT_AST9AH_EIS,MvIdeal:    36 AAcStart:  0.01,,,,,,,,,,,,,,,,,,,,,,,,,,,,,,,,,,,
3,MSG,00:00:00.000,00:00:05.050,0,0,UCT_AST9AH_EIS,Time: 10.000 Peri:  3,,,,,,,,,,,,,,,,,,,,,,,,,,,,,,,,,,,
3,EIS,00:00:32.837,00:00:37.887,0,0,UCT_AST9AH_EIS,,,5.00,5000.00,5000.000,0,9,14,36,1,16.00000,12.16234,20.98564,9.35182,5052.631,0.00000,0.01,10.00,3,0,0.05,22.97506,24.01917,12.16293,12.16413,20.95852,20.94258,9.34871,9.32952,22.94903,24.03964,22.92666,24.01206,0,0,
3,EIS,00:00:49.975,00:00:55.025,0,0,UCT_AST9AH_EIS,,,5.00,5000.00,3749.471,0,9,14,36,2,16.00000,12.16238,21.06810,6.35197,3692.308,0.00000,0.01,10.00,3,0,0.05,22.00482,16.77789,12.16297,12.16433,21.04198,21.04545,6.37151,6.34598,21.98547,16.84631,21.98141,16.78000,0,0,
3,EIS,00:01:07.321,00:01:12.371,0,0,UCT_AST9AH_EIS,,,5.00,5000.00,2811.707,0,9,14,36,3,16.00000,12.16236,21.22120,4.28901,2823.529,0.00000,0.01,10.00,3,0,0.05,21.65029,11.42611,12.16302,12.16444,21.21257,21.20561,4.29673,4.27809,21.64336,11.45068,21.63284,11.40594,0,0,
3,EIS,00:01:24.516,00:01:29.566,0,0,UCT_AST9AH_EIS,,,5.00,5000.00,2108.483,0,9,14,36,4,16.00000,12.16243,21.47578,2.43391,2086.957,0.00000,0.01,10.00,3,0,0.05,21.61327,6.46590,12.16303,12.16452,21.47119,21.46583,2.43234,2.42479,21.60852,6.46314,21.60235,6.44484,0,0,
3,EIS,00:01:41.626,00:01:46.676,0,0,UCT_AST9AH_EIS,,,5.00,5000.00,1581.139,0,9,14,36,5,16.00000,12.16242,21.76278,1.01974,1573.771,0.00000,0.01,10.00,3,0,0.05,21.78665,2.68275,12.16260,12.16456,21.75827,21.75929,1.02715,1.02046,21.78250,2.70276,21.78321,2.68508,0,0,
3,EIS,00:01:59.091,00:02:04.141,0,0,UCT_AST9AH_EIS,,,5.00,5000.00,1185.687,0,9,14,36,6,16.00000,12.16241,22.12774,-0.17414,1185.185,0.00000,0.01,10.00,3,0,0.05,22.12842,-0.45089,12.16295,12.16486,22.13222,22.12971,-0.16740,-0.16975,22.13285,-0.43335,22.13036,-0.43950,0,0,
3,EIS,00:02:16.527,00:02:21.577,0,0,UCT_AST9AH_EIS,,,5.00,5000.00,889.140,0,9,14,36,7,16.00000,12.16247,22.57020,-1.21841,888.889,0.00000,0.01,10.00,3,0,0.05,22.60306,-3.09000,12.16380,12.16387,22.57372,22.56955,-1.21410,-1.22104,22.60635,-3.07861,22.60256,-3.09675,0,0,
3,EIS,00:02:34.064,00:02:39.114,0,0,UCT_AST9AH_EIS,,,5.00,5000.00,666.761,0,9,14,36,8,16.00000,12.16249,23.09975,-2.14293,666.667,0.00000,0.01,10.00,3,0,0.05,23.19894,-5.30007,12.16251,12.16481,23.09788,23.09992,-2.13576,-2.13716,23.19641,-5.28286,23.19858,-5.28586,0,0,
3,EIS,00:02:52.313,00:02:57.363,0,0,UCT_AST9AH_EIS,,,5.00,5000.00,500.000,0,9,14,36,9,16.00000,12.16239,23.71112,-3.00579,500.000,0.00000,0.01,10.00,3,0,0.05,23.90087,-7.22468,12.16256,12.16468,23.70561,23.70927,-3.00105,-2.99920,23.89481,-7.21507,23.89822,-7.20957,0,0,
3,EIS,00:03:11.319,00:03:16.369,0,0,UCT_AST9AH_EIS,,,5.00,5000.00,374.947,0,9,14,36,10,16.00000,12.16244,24.42673,-3.74101,375.000,0.00000,0.01,10.00,3,0,0.05,24.71154,-8.70732,12.16343,12.16411,24.42146,24.42090,-3.74040,-3.74372,24.70624,-8.70777,24.70619,-8.71558,0,0,
3,EIS,00:03:30.594,00:03:35.644,0,0,UCT_AST9AH_EIS,,,5.00,5000.00,281.171,0,9,14,36,11,16.00000,12.16235,25.21436,-4.58639,281.525,0.00000,0.01,10.00,3,0,0.05,25.62809,-10.30916,12.16301,12.16480,25.22035,25.21426,-4.59125,-4.58340,25.63485,-10.31745,25.62745,-10.30261,0,0,
3,EIS,00:03:51.076,00:03:56.126,0,0,UCT_AST9AH_EIS,,,5.00,5000.00,210.848,0,9,14,36,12,16.00000,12.16243,26.10622,-5.34574,210.989,0.00000,0.01,10.00,3,0,0.05,26.64792,-11.57241,12.16429,12.16332,26.11026,26.10461,-5.34578,-5.34934,26.65189,-11.57075,26.64707,-11.58070,0,0,
3,EIS,00:04:10.068,00:04:15.118,0,0,UCT_AST9AH_EIS,,,5.00,5000.00,158.114,0,9,14,36,13,16.00000,12.16319,27.09647,-6.12919,157.895,0.00000,0.01,10.00,3,0,0.05,27.78103,-12.74576,12.16313,12.16533,27.09396,27.09370,-6.12427,-6.12766,27.77749,-12.73700,27.77799,-12.74393,0,0,
3,EIS,00:04:30.499,00:04:35.549,0,0,UCT_AST9AH_EIS,,,5.00,5000.00,118.569,0,9,14,36,14,16.00000,12.16252,28.11927,-6.97107,118.519,0.00000,0.01,10.00,3,0,0.05,28.97049,-13.92353,12.16192,12.16299,28.11708,28.11545,-6.96531,-6.96573,28.96697,-13.91351,28.96549,-13.91509,0,0,
3,EIS,00:04:49.189,00:04:54.239,0,0,UCT_AST9AH_EIS,,,5.00,5000.00,88.914,0,9,14,36,15,16.00000,12.16306,29.24650,-7.92604,88.889,0.00000,0.01,10.00,3,0,0.05,30.30148,-15.16340,12.16308,12.16510,29.24689,29.24120,-7.93188,-7.92759,30.30339,-15.17387,30.29677,-15.16886,0,0,
3,EIS,00:05:08.990,00:05:14.040,0,0,UCT_AST9AH_EIS,,,5.00,5000.00,66.676,0,9,14,36,16,16.00000,12.16415,30.52798,-9.08464,66.667,0.00000,0.01,10.00,3,0,0.05,31.85103,-16.57217,12.16328,12.16283,30.52610,30.52553,-9.07657,-9.06502,31.84693,-16.55922,31.84309,-16.53959,0,0,
3,EIS,00:05:29.440,00:05:34.490,0,0,UCT_AST9AH_EIS,,,5.00,5000.00,50.000,0,9,14,36,17,16.00000,12.16248,32.06045,-10.42762,50.000,0.00000,0.01,10.00,3,0,0.05,33.71362,-18.01705,12.16467,12.16288,32.07240,32.06720,-10.43074,-10.44163,33.72594,-18.01581,33.72437,-18.03613,0,0,
3,EIS,00:05:48.746,00:05:53.796,0,0,UCT_AST9AH_EIS,,,5.00,5000.00,37.495,0,9,14,36,18,16.00000,12.16264,33.97584,-11.95380,37.500,0.00000,0.01,10.00,3,0,0.05,36.01737,-19.38352,12.16310,12.16281,33.98219,33.97309,-11.95082,-11.96929,36.02237,-19.37570,36.01992,-19.40821,0,0,
3,EIS,00:06:09.204,00:06:14.254,0,0,UCT_AST9AH_EIS,,,5.00,5000.00,28.117,0,9,14,36,19,16.00000,12.16261,36.34126,-13.55228,28.103,0.00000,0.01,10.00,3,0,0.05,38.78598,-20.45135,12.16430,12.16636,36.34772,36.35330,-13.54418,-13.54684,38.78920,-20.43680,38.79535,-20.43761,0,0,
3,EIS,00:06:28.030,00:06:33.080,0,0,UCT_AST9AH_EIS,,,5.00,5000.00,21.085,0,9,14,36,20,16.00000,12.16268,39.21315,-15.05759,21.053,0.00000,0.01,10.00,3,0,0.05,42.00478,-21.00646,12.16124,12.16352,39.20732,39.20946,-15.05729,-15.06272,41.99924,-21.00892,42.00318,-21.01480,0,0,
3,EIS,00:06:47.792,00:06:52.842,0,0,UCT_AST9AH_EIS,,,5.00,5000.00,15.811,0,9,14,36,21,16.00000,12.16443,42.50823,-16.30889,15.831,0.00000,0.01,10.00,3,0,0.05,45.52944,-20.99003,12.16335,12.16426,42.49547,42.49106,-16.29782,-16.27766,45.51356,-20.98276,45.50222,-20.96106,0,0,
3,EIS,00:07:08.466,00:07:13.516,0,0,UCT_AST9AH_EIS,,,5.00,5000.00,11.857,0,9,14,36,22,16.00000,12.16265,46.08928,-17.14248,11.858,0.00000,0.01,10.00,3,0,0.05,49.17405,-20.40222,12.16169,12.16243,46.06734,46.05538,-17.14155,-17.15733,49.15315,-20.41011,49.14746,-20.43222,0,0,
3,EIS,00:07:27.988,00:07:33.038,0,0,UCT_AST9AH_EIS,,,5.00,5000.00,8.891,0,9,14,36,23,16.00000,12.16277,49.68438,-17.59148,8.902,0.00000,0.01,10.00,3,0,0.05,52.70672,-19.49726,12.16097,12.16374,49.67597,49.66349,-17.57482,-17.58887,52.69323,-19.48323,52.68615,-19.50216,0,0,
3,EIS,00:07:48.880,00:07:53.930,0,0,UCT_AST9AH_EIS,,,5.00,5000.00,6.668,0,9,14,36,24,16.00000,12.16344,53.16755,-17.75351,6.667,0.00000,0.01,10.00,3,0,0.05,56.05332,-18.46500,12.16348,12.16619,53.17580,53.19741,-17.73643,-17.74343,56.05574,-18.44578,56.07846,-18.44557,0,0,
3,EIS,00:08:07.737,00:08:12.787,0,0,UCT_AST9AH_EIS,,,5.00,5000.00,5.000,0,9,14,36,25,16.00000,12.16287,56.48255,-17.73370,5.000,0.00000,0.01,10.00,3,0,0.05,59.20104,-17.43061,12.16650,12.16745,56.50587,56.47018,-17.76158,-17.72457,59.23164,-17.44958,59.18650,-17.42576,0,0,
3,EIS,00:08:26.844,00:08:31.894,0,0,UCT_AST9AH_EIS,,,5.00,5000.00,5.000,0,9,14,36,26,16.00000,12.16319,56.40391,-17.68004,5.000,0.00000,0.01,10.00,3,0,0.05,59.10994,-17.40382,12.16359,12.16584,56.41280,56.35100,-17.66118,-17.67931,59.11278,-17.38380,59.05924,-17.41850,0,0,

File: EIS/Batch A/All/6903_TS006713.csv


Measurement ID,6903
Battery Name,70Ah SLI battery
Battery Type,652
Circuit,UBT_004
Program,278 - Capacitytest
Start Time,2024/03/08 12:49:37
End Time,2024/03/11 04:38:51
Test section,TS006713
Comment,
OrderNo,CAPACITY TEST 70 AH
Producer,AutoX
Type,652
Nominal Voltage,12
Nominal Current,3.5
Nominal Capacity,70
Cells,6
Maximum Voltage,16
Gassing Voltage,18
Break Voltage,10.5
Charge Factor,0
Impedance,2
Cold Cranking Current,590
Energy Density,0
Comment,Lead-acid starter battery



Step,Status,Step Time,Prog Time,Cycle,Cycle Level,Procedure,Voltage,Current,Temperature,AhAccu,AhCha,AhDch,
[],[],[hh:mm:ss.ttt],[hh:mm:ss.ttt],[],[],[],[V],[A],[C],[Ah],[AhCha],[AhDch],
1,...,00:00:00.000,00:00:00.000,0,0,Capacitytest,0.00,0.00,,,,,
5,PAU,00:00:00.001,00:00:00.009,1,1,Capacitytest,12.97,0.00,,,,,
5,PAU,00:00:00.001,00:00:00.009,1,1,Capacitytest,12.97,0.00,26.9,0.00,0.00,0.00,
5,PAU,00:15:00.003,00:15:00.011,1,1,Capacitytest,12.97,0.00,26.8,0.00,0.00,0.00,
5,PAU,00:30:00.002,00:30:00.010,1,1,Capacitytest,12.97,0.00,27.0,0.00,0.00,0.00,
5,PAU,00:45:00.003,00:45:00.011,1,1,Capacitytest,12.97,0.00,26.9,0.00,0.00,0.00,
5,PAU,01:00:00.004,01:00:00.012,1,1,Capacitytest,12.97,0.00,27.3,0.00,0.00,0.00,
5,PAU,01:15:00.003,01:15:00.011,1,1,Capacitytest,12.97,0.00,27.1,0.00,0.00,0.00,
5,PAU,01:30:00.004,01:30:00.012,1,1,Capacitytest,12.97,0.00,26.8,0.00,0.00,0.00,
5,PAU,01:45:00.003,01:45:00.011,1,1,Capacitytest,12.97,0.00,26.9,0.00,0.00,0.00,
5,PAU,02:00:00.004,02:00:00.012,1,1,Capacitytest,12.97,0.00,26.9,0.00,0.00,0.00,
5,PAU,02:00:00.004,02:00:00.012,1,1,Capacitytest,12.97,0.00,26.9,0.00,0.00,0.00,
5,PAU,02:00:00.004,02:00:00.012,1,1,Capacitytest,12.97,0.00,,,,,
6,CHA,00:00:00.000,02:00:00.014,1,1,Capacitytest,12.97,0.00,,,,,
6,CHA,00:00:00.000,02:00:00.014,1,1,Capacitytest,12.97,0.00,26.9,0.00,0.00,0.00,
6,CHA,00:15:00.002,02:15:00.016,1,1,Capacitytest,16.00,3.39,26.8,1.30,1.30,0.00,
6,CHA,00:30:00.001,02:30:00.015,1,1,Capacitytest,16.00,2.99,26.9,2.09,2.09,0.00,
6,CHA,00:45:00.003,02:45:00.017,1,1,Capacitytest,16.00,2.77,26.8,2.81,2.81,0.00,
6,CHA,01:00:00.002,03:00:00.016,1,1,Capacitytest,16.00,2.59,26.7,3.48,3.48,0.00,
6,CHA,01:13:02.513,03:13:02.527,1,1,Capacitytest,15.93,0.56,26.8,4.02,4.02,0.00,
6,MSG,01:13:02.513,03:13:02.527,1,1,Capacitytest,Continue after powerfail!,,,,,,
6,CHA,01:15:00.003,03:15:00.017,1,1,Capacitytest,16.00,2.51,26.9,4.11,4.11,0.00,
6,CHA,01:30:00.000,03:30:00.014,1,1,Capacitytest,16.00,2.25,26.4,4.70,4.70,0.00,
6,CHA,01:45:00.001,03:45:00.015,1,1,Capacitytest,16.00,2.12,26.3,5.25,5.25,0.00,
6,CHA,02:00:00.002,04:00:00.016,1,1,Capacitytest,16.00,2.01,26.3,5.76,5.76,0.00,
6,CHA,02:15:00.002,04:15:00.016,1,1,Capacitytest,16.00,1.90,26.2,6.25,6.25,0.00,
6,CHA,02:30:00.003,04:30:00.017,1,1,Capacitytest,16.00,1.82,26.1,6.72,6.72,0.00,
6,CHA,02:45:00.001,04:45:00.015,1,1,Capacitytest,16.00,1.74,26.2,7.16,7.16,0.00,
6,CHA,03:00:00.002,05:00:00.016,1,1,Capacitytest,16.00,1.66,26.1,7.58,7.58,0.00,
6,CHA,03:15:00.002,05:15:00.016,1,1,Capacitytest,16.00,1.59,26.1,7.99,7.99,0.00,
6,CHA,03:19:53.225,05:19:53.239,1,1,Capacitytest,15.93,0.00,26.0,8.12,8.12,0.00,
6,MSG,03:19:53.225,05:19:53.239,1,1,Capacitytest,Continue after powerfail!,,,,,,
6,CHA,03:30:00.001,05:30:00.015,1,1,Capacitytest,16.00,1.53,26.1,8.39,8.39,0.00,
6,CHA,03:45:00.002,05:45:00.016,1,1,Capacitytest,16.00,1.47,25.8,8.76,8.76,0.00,
6,CHA,04:00:00.000,06:00:00.014,1,1,Capacitytest,16.00,1.42,26.1,9.13,9.13,0.00,
6,CHA,04:15:00.001,06:15:00.015,1,1,Capacitytest,16.00,1.38,26.0,9.47,9.47,0.00,
6,CHA,04:30:00.001,06:30:00.015,1,1,Capacitytest,16.00,1.33,26.0,9.81,9.81,0.00,
6,CHA,04:45:00.002,06:45:00.016,1,1,Capacitytest,16.00,1.28,26.0,10.14,10.14,0.00,
6,CHA,05:00:00.001,07:00:00.015,1,1,Capacitytest,16.00,1.24,25.8,10.45,10.45,0.00,
6,CHA,05:15:00.001,07:15:00.015,1,1,Capacitytest,16.00,1.21,25.7,10.76,10.76,0.00,
6,CHA,05:30:00.002,07:30:00.016,1,1,Capacitytest,16.00,1.17,25.6,11.05,11.05,0.00,
6,CHA,05:45:00.002,07:45:00.016,1,1,Capacitytest,16.00,1.14,25.7,11.34,11.34,0.00,
6,CHA,06:00:00.001,08:00:00.015,1,1,Capacitytest,16.00,1.11,25.7,11.62,11.62,0.00,
6,CHA,06:15:00.002,08:15:00.016,1,1,Capacitytest,16.00,1.08,25.6,11.90,11.90,0.00,
6,CHA,06:30:00.001,08:30:00.015,1,1,Capacitytest,16.00,1.05,25.8,12.17,12.17,0.00,
6,CHA,06:45:00.001,08:45:00.015,1,1,Capacitytest,16.00,1.03,26.2,12.43,12.43,0.00,
6,CHA,07:00:00.001,09:00:00.015,1,1,Capacitytest,16.00,1.02,26.2,12.68,12.68,0.00,
6,CHA,07:15:00.001,09:15:00.015,1,1,Capacitytest,16.00,0.99,26.2,12.94,12.94,0.00,
6,CHA,07:30:00.001,09:30:00.015,1,1,Capacitytest,16.00,0.98,26.3,13.18,13.18,0.00,
6,CHA,07:45:00.002,09:45:00.016,1,1,Capacitytest,16.00,0.97,26.3,13.42,13.42,0.00,
6,CHA,08:00:00.002,10:00:00.016,1,1,Capacitytest,16.00,0.95,26.4,13.66,13.66,0.00,
6,CHA,08:15:00.002,10:15:00.016,1,1,Capacitytest,16.00,0.93,26.4,13.90,13.90,0.00,
6,CHA,08:30:00.000,10:30:00.014,1,1,Capacitytest,16.00,0.92,26.4,14.13,14.13,0.00,
6,CHA,08:45:00.002,10:45:00.016,1,1,Capacitytest,16.00,0.90,26.4,14.36,14.36,0.00,
6,CHA,09:00:00.000,11:00:00.014,1,1,Capacitytest,16.00,0.88,26.6,14.58,14.58,0.00,
6,CHA,09:15:00.000,11:15:00.014,1,1,Capacitytest,16.00,0.87,26.6,14.80,14.80,0.00,
6,CHA,09:30:00.003,11:30:00.017,1,1,Capacitytest,16.00,0.87,26.7,15.02,15.02,0.00,
6,CHA,09:45:00.001,11:45:00.015,1,1,Capacitytest,16.00,0.84,26.6,15.23,15.23,0.00,
6,CHA,10:00:00.002,12:00:00.016,1,1,Capacitytest,16.00,0.83,26.6,15.44,15.44,0.00,
6,CHA,10:15:00.002,12:15:00.016,1,1,Capacitytest,16.00,0.82,26.7,15.65,15.65,0.00,
6,CHA,10:30:00.001,12:30:00.015,1,1,Capacitytest,16.00,0.80,26.7,15.85,15.85,0.00,
6,CHA,10:45:00.002,12:45:00.016,1,1,Capacitytest,16.00,0.80,26.6,16.05,16.05,0.00,
6,CHA,11:00:00.001,13:00:00.015,1,1,Capacitytest,16.00,0.79,26.6,16.25,16.25,0.00,
6,CHA,11:11:09.499,13:11:09.513,1,1,Capacitytest,15.99,0.26,26.6,16.39,16.39,0.00,
6,MSG,11:11:09.499,13:11:09.513,1,1,Capacitytest,Continue after powerfail!,,,,,,
6,CHA,11:15:00.003,13:15:00.017,1,1,Capacitytest,16.00,0.80,26.7,16.45,16.45,0.00,
6,CHA,11:30:00.002,13:30:00.016,1,1,Capacitytest,16.00,0.77,26.7,16.65,16.65,0.00,
6,CHA,11:45:00.000,13:45:00.014,1,1,Capacitytest,16.00,0.76,26.8,16.84,16.84,0.00,
6,CHA,11:55:35.694,13:55:35.708,1,1,Capacitytest,15.94,0.00,26.8,16.97,16.97,0.00,
6,MSG,11:55:35.694,13:55:35.708,1,1,Capacitytest,Continue after powerfail!,,,,,,
6,CHA,12:00:00.002,14:00:00.016,1,1,Capacitytest,16.00,0.95,26.1,17.12,17.12,0.00,
6,CHA,12:15:00.001,14:15:00.015,1,1,Capacitytest,16.00,0.75,25.7,17.31,17.31,0.00,
6,CHA,12:30:00.002,14:30:00.016,1,1,Capacitytest,16.00,0.73,25.5,17.50,17.50,0.00,
6,CHA,12:45:00.002,14:45:00.016,1,1,Capacitytest,16.00,0.71,26.0,17.68,17.68,0.00,
6,CHA,13:00:00.003,15:00:00.017,1,1,Capacitytest,16.00,0.70,25.6,17.85,17.85,0.00,
6,CHA,13:15:00.000,15:15:00.014,1,1,Capacitytest,16.00,0.69,25.8,18.03,18.03,0.00,
6,CHA,13:30:00.002,15:30:00.016,1,1,Capacitytest,16.00,0.68,25.6,18.20,18.20,0.00,
6,CHA,13:45:00.002,15:45:00.016,1,1,Capacitytest,16.00,0.67,25.4,18.37,18.37,0.00,
6,CHA,14:00:00.001,16:00:00.015,1,1,Capacitytest,16.00,0.66,25.4,18.53,18.53,0.00,
6,CHA,14:15:00.002,16:15:00.016,1,1,Capacitytest,16.00,0.64,25.4,18.70,18.70,0.00,
6,CHA,14:30:00.002,16:30:00.016,1,1,Capacitytest,16.00,0.64,25.2,18.86,18.86,0.00,
6,CHA,14:45:00.002,16:45:00.016,1,1,Capacitytest,16.00,0.64,25.2,19.02,19.02,0.00,
6,CHA,15:00:00.000,17:00:00.014,1,1,Capacitytest,16.00,0.63,25.4,19.18,19.18,0.00,
6,CHA,15:15:00.002,17:15:00.016,1,1,Capacitytest,16.00,0.63,25.1,19.34,19.34,0.00,
6,CHA,15:30:00.002,17:30:00.016,1,1,Capacitytest,16.00,0.63,25.2,19.50,19.50,0.00,
6,CHA,15:45:00.002,17:45:00.016,1,1,Capacitytest,16.00,0.62,25.4,19.66,19.66,0.00,
6,CHA,16:00:00.002,18:00:00.016,1,1,Capacitytest,16.00,0.62,25.1,19.81,19.81,0.00,
6,CHA,16:00:00.002,18:00:00.016,1,1,Capacitytest,16.00,0.62,25.1,19.81,19.81,0.00,
6,CHA,16:00:00.002,18:00:00.016,1,1,Capacitytest,16.00,0.62,,,,,
7,PAU,00:00:00.000,18:00:00.017,1,1,Capacitytest,16.00,0.00,,,,,
7,PAU,00:00:00.000,18:00:00.017,1,1,Capacitytest,16.00,0.00,25.1,19.81,19.81,0.00,
7,PAU,00:15:00.001,18:15:00.018,1,1,Capacitytest,14.03,0.00,25.1,19.81,19.81,0.00,
7,PAU,00:30:00.000,18:30:00.017,1,1,Capacitytest,13.88,0.00,25.2,19.81,19.81,0.00,
7,PAU,00:45:00.001,18:45:00.018,1,1,Capacitytest,13.79,0.00,25.2,19.81,19.81,0.00,
7,PAU,01:00:00.000,19:00:00.017,1,1,Capacitytest,13.72,0.00,25.4,19.81,19.81,0.00,
7,PAU,01:15:00.001,19:15:00.018,1,1,Capacitytest,13.66,0.00,26.0,19.81,19.81,0.00,
7,PAU,01:30:00.000,19:30:00.017,1,1,Capacitytest,13.61,0.00,26.0,19.81,19.81,0.00,
7,PAU,01:45:00.000,19:45:00.017,1,1,Capacitytest,13.57,0.00,26.0,19.81,19.81,0.00,
7,PAU,02:00:00.000,20:00:00.017,1,1,Capacitytest,13.54,0.00,26.2,19.81,19.81,0.00,
7,PAU,02:00:00.000,20:00:00.017,1,1,Capacitytest,13.54,0.00,26.2,19.81,19.81,0.00,
7,PAU,02:00:00.000,20:00:00.017,1,1,Capacitytest,13.54,0.00,,,,,
8,DCH,00:00:00.000,20:00:00.019,1,1,Capacitytest,13.54,0.00,,,,,
8,DCH,00:00:00.000,20:00:00.019,1,1,Capacitytest,13.54,0.00,26.2,19.81,19.81,0.00,
8,DCH,00:15:00.001,20:15:00.020,1,1,Capacitytest,12.83,-3.49,26.1,18.94,19.81,0.88,
8,DCH,00:30:00.000,20:30:00.019,1,1,Capacitytest,12.79,-3.50,26.3,18.06,19.81,1.75,
8,DCH,00:45:00.001,20:45:00.020,1,1,Capacitytest,12.77,-3.50,26.3,17.19,19.81,2.63,
8,DCH,01:00:00.002,21:00:00.021,1,1,Capacitytest,12.76,-3.49,26.3,16.31,19.81,3.50,
8,DCH,01:15:00.001,21:15:00.020,1,1,Capacitytest,12.75,-3.50,26.3,15.44,19.81,4.38,
8,DCH,01:30:00.000,21:30:00.019,1,1,Capacitytest,12.75,-3.49,26.4,14.56,19.81,5.25,
8,DCH,01:45:00.002,21:45:00.021,1,1,Capacitytest,12.74,-3.50,26.4,13.69,19.81,6.13,
8,DCH,02:00:00.000,22:00:00.019,1,1,Capacitytest,12.73,-3.50,26.4,12.81,19.81,7.00,
8,DCH,02:15:00.001,22:15:00.020,1,1,Capacitytest,12.72,-3.50,26.3,11.94,19.81,7.88,
8,DCH,02:30:00.002,22:30:00.021,1,1,Capacitytest,12.71,-3.49,26.4,11.06,19.81,8.75,
8,DCH,02:45:00.000,22:45:00.019,1,1,Capacitytest,12.70,-3.50,26.4,10.19,19.81,9.63,
8,DCH,03:00:00.000,23:00:00.019,1,1,Capacitytest,12.69,-3.50,26.3,9.31,19.81,10.50,
8,DCH,03:15:00.000,23:15:00.019,1,1,Capacitytest,12.68,-3.50,26.6,8.44,19.81,11.38,
8,DCH,03:30:00.002,23:30:00.021,1,1,Capacitytest,12.67,-3.50,26.4,7.56,19.81,12.25,
8,DCH,03:45:00.000,23:45:00.019,1,1,Capacitytest,12.65,-3.50,26.4,6.69,19.81,13.13,
8,DCH,04:00:00.001,24:00:00.020,1,1,Capacitytest,12.64,-3.49,26.4,5.81,19.81,14.00,
8,DCH,04:15:00.001,24:15:00.020,1,1,Capacitytest,12.63,-3.49,26.4,4.94,19.81,14.88,
8,DCH,04:30:00.001,24:30:00.020,1,1,Capacitytest,12.62,-3.50,26.7,4.06,19.81,15.75,
8,DCH,04:45:00.001,24:45:00.020,1,1,Capacitytest,12.60,-3.50,26.6,3.19,19.81,16.63,
8,DCH,05:00:00.001,25:00:00.020,1,1,Capacitytest,12.59,-3.50,26.6,2.31,19.81,17.50,
8,DCH,05:15:00.002,25:15:00.021,1,1,Capacitytest,12.58,-3.50,26.7,1.43,19.81,18.38,
8,DCH,05:29:59.999,25:30:00.018,1,1,Capacitytest,12.56,-3.50,26.6,0.56,19.81,19.25,
8,DCH,05:45:00.001,25:45:00.020,1,1,Capacitytest,12.54,-3.50,26.4,-0.32,19.81,20.13,
8,DCH,06:00:00.000,26:00:00.019,1,1,Capacitytest,12.53,-3.50,26.6,-1.19,19.81,21.00,
8,DCH,06:14:59.999,26:15:00.018,1,1,Capacitytest,12.51,-3.50,26.7,-2.07,19.81,21.88,
8,DCH,06:29:59.999,26:30:00.018,1,1,Capacitytest,12.49,-3.50,26.7,-2.94,19.81,22.75,
8,DCH,06:45:00.000,26:45:00.019,1,1,Capacitytest,12.47,-3.50,26.6,-3.82,19.81,23.63,
8,DCH,07:00:00.000,27:00:00.019,1,1,Capacitytest,12.45,-3.50,26.9,-4.69,19.81,24.50,
8,DCH,07:15:00.001,27:15:00.020,1,1,Capacitytest,12.43,-3.50,26.7,-5.57,19.81,25.38,
8,DCH,07:30:00.002,27:30:00.021,1,1,Capacitytest,12.41,-3.49,26.7,-6.44,19.81,26.25,
8,DCH,07:45:00.001,27:45:00.020,1,1,Capacitytest,12.38,-3.49,26.8,-7.32,19.81,27.13,
8,DCH,08:00:00.001,28:00:00.020,1,1,Capacitytest,12.34,-3.50,26.7,-8.19,19.81,28.00,
8,DCH,08:15:00.000,28:15:00.019,1,1,Capacitytest,12.27,-3.49,26.7,-9.07,19.81,28.88,
8,DCH,08:30:00.000,28:30:00.019,1,1,Capacitytest,11.66,-3.50,26.9,-9.94,19.81,29.75,
8,DCH,08:45:00.000,28:45:00.019,1,1,Capacitytest,11.29,-3.50,26.7,-10.82,19.81,30.63,
8,DCH,08:56:53.996,28:56:54.015,1,1,Capacitytest,10.50,-3.50,26.8,-11.51,19.81,31.32,
8,DCH,08:56:53.996,28:56:54.015,1,1,Capacitytest,10.50,-3.50,,,,,
9,PAU,00:00:00.000,28:56:54.017,1,1,Capacitytest,10.50,0.00,,,,,
9,PAU,00:00:00.000,28:56:54.017,1,1,Capacitytest,10.50,0.00,26.8,-11.51,19.81,31.32,
9,PAU,00:15:00.000,29:11:54.017,1,1,Capacitytest,12.54,0.00,26.8,-11.51,19.81,31.32,
9,PAU,00:30:00.000,29:26:54.017,1,1,Capacitytest,12.60,0.00,26.8,-11.51,19.81,31.32,
9,PAU,00:45:00.000,29:41:54.017,1,1,Capacitytest,12.63,0.00,26.8,-11.51,19.81,31.32,
9,PAU,01:00:00.001,29:56:54.018,1,1,Capacitytest,12.65,0.00,26.8,-11.51,19.81,31.32,
9,PAU,01:15:00.001,30:11:54.018,1,1,Capacitytest,12.66,0.00,26.7,-11.51,19.81,31.32,
9,PAU,01:30:00.001,30:26:54.018,1,1,Capacitytest,12.67,0.00,26.8,-11.51,19.81,31.32,
9,PAU,01:45:00.000,30:41:54.017,1,1,Capacitytest,12.68,0.00,26.8,-11.51,19.81,31.32,
9,PAU,02:00:00.001,30:56:54.018,1,1,Capacitytest,12.68,0.00,26.8,-11.51,19.81,31.32,
9,PAU,02:00:00.001,30:56:54.018,1,1,Capacitytest,12.68,0.00,26.8,-11.51,19.81,31.32,
9,PAU,02:00:00.001,30:56:54.018,1,1,Capacitytest,12.68,0.00,,,,,
5,PAU,00:00:00.000,30:56:54.019,2,1,Capacitytest,12.68,0.00,,,,,
5,PAU,00:00:00.000,30:56:54.019,2,1,Capacitytest,12.68,0.00,26.8,0.00,0.00,0.00,
5,PAU,00:15:00.002,31:11:54.021,2,1,Capacitytest,12.69,0.00,26.9,0.00,0.00,0.00,
5,PAU,00:30:00.001,31:26:54.020,2,1,Capacitytest,12.69,0.00,26.9,0.00,0.00,0.00,
5,PAU,00:45:00.001,31:41:54.020,2,1,Capacitytest,12.69,0.00,26.8,0.00,0.00,0.00,
5,PAU,01:00:00.001,31:56:54.020,2,1,Capacitytest,12.69,0.00,26.8,0.00,0.00,0.00,
5,PAU,01:15:00.002,32:11:54.021,2,1,Capacitytest,12.69,0.00,26.9,0.00,0.00,0.00,
5,PAU,01:30:00.000,32:26:54.019,2,1,Capacitytest,12.70,0.00,26.8,0.00,0.00,0.00,
5,PAU,01:45:00.002,32:41:54.021,2,1,Capacitytest,12.70,0.00,26.8,0.00,0.00,0.00,
5,PAU,02:00:00.002,32:56:54.021,2,1,Capacitytest,12.70,0.00,26.9,0.00,0.00,0.00,
5,PAU,02:00:00.002,32:56:54.021,2,1,Capacitytest,12.70,0.00,26.9,0.00,0.00,0.00,
5,PAU,02:00:00.002,32:56:54.021,2,1,Capacitytest,12.70,0.00,,,,,
6,CHA,00:00:00.000,32:56:54.023,2,1,Capacitytest,12.70,0.00,,,,,
6,CHA,00:00:00.000,32:56:54.023,2,1,Capacitytest,12.70,0.00,26.9,0.00,0.00,0.00,
6,CHA,00:15:00.001,33:11:54.024,2,1,Capacitytest,13.70,17.49,26.9,4.37,4.37,0.00,
6,CHA,00:30:00.000,33:26:54.023,2,1,Capacitytest,13.89,17.49,26.9,8.75,8.75,0.00,
6,CHA,00:45:00.000,33:41:54.023,2,1,Capacitytest,14.19,17.49,27.0,13.12,13.12,0.00,
6,CHA,01:00:00.001,33:56:54.024,2,1,Capacitytest,14.73,17.49,26.9,17.49,17.49,0.00,
6,CHA,01:15:00.000,34:11:54.023,2,1,Capacitytest,16.00,14.84,26.9,21.71,21.71,0.00,
6,CHA,01:30:00.000,34:26:54.023,2,1,Capacitytest,16.00,10.11,26.9,24.80,24.80,0.00,
6,CHA,01:45:00.000,34:41:54.023,2,1,Capacitytest,16.00,6.73,26.8,26.88,26.88,0.00,
6,CHA,02:00:00.000,34:56:54.023,2,1,Capacitytest,16.00,4.66,26.8,28.28,28.28,0.00,
6,CHA,02:15:00.000,35:11:54.023,2,1,Capacitytest,16.00,3.43,26.7,29.28,29.28,0.00,
6,CHA,02:30:00.000,35:26:54.023,2,1,Capacitytest,16.00,2.65,26.9,30.03,30.03,0.00,
6,CHA,02:45:00.000,35:41:54.023,2,1,Capacitytest,16.00,2.18,26.8,30.63,30.63,0.00,
6,CHA,03:00:00.002,35:56:54.025,2,1,Capacitytest,16.00,1.83,26.8,31.13,31.13,0.00,
6,CHA,03:14:59.999,36:11:54.022,2,1,Capacitytest,16.00,1.60,26.8,31.56,31.56,0.00,
6,CHA,03:30:00.001,36:26:54.024,2,1,Capacitytest,16.00,1.43,26.7,31.94,31.94,0.00,
6,CHA,03:45:00.000,36:41:54.023,2,1,Capacitytest,16.00,1.30,26.9,32.28,32.28,0.00,
6,CHA,04:00:00.000,36:56:54.023,2,1,Capacitytest,16.00,1.20,26.7,32.59,32.59,0.00,
6,CHA,04:15:00.000,37:11:54.023,2,1,Capacitytest,16.00,1.11,26.7,32.88,32.88,0.00,
6,CHA,04:30:00.000,37:26:54.023,2,1,Capacitytest,16.00,1.04,26.9,33.15,33.15,0.00,
6,CHA,04:45:00.001,37:41:54.024,2,1,Capacitytest,16.00,0.99,26.7,33.40,33.40,0.00,
6,CHA,05:00:00.001,37:56:54.024,2,1,Capacitytest,16.00,0.94,26.7,33.64,33.64,0.00,
6,CHA,05:15:00.002,38:11:54.025,2,1,Capacitytest,16.00,0.89,26.7,33.87,33.87,0.00,
6,CHA,05:30:00.001,38:26:54.024,2,1,Capacitytest,16.00,0.85,26.8,34.09,34.09,0.00,
6,CHA,05:45:00.001,38:41:54.024,2,1,Capacitytest,16.00,0.82,26.7,34.30,34.30,0.00,
6,CHA,06:00:00.001,38:56:54.024,2,1,Capacitytest,16.00,0.79,26.6,34.50,34.50,0.00,
6,CHA,06:15:00.000,39:11:54.023,2,1,Capacitytest,16.00,0.76,26.7,34.69,34.69,0.00,
6,CHA,06:30:00.001,39:26:54.024,2,1,Capacitytest,16.00,0.74,26.7,34.88,34.88,0.00,
6,CHA,06:45:00.001,39:41:54.024,2,1,Capacitytest,16.00,0.72,26.7,35.07,35.07,0.00,
6,CHA,07:00:00.000,39:56:54.023,2,1,Capacitytest,16.00,0.71,26.7,35.24,35.24,0.00,
6,CHA,07:15:00.002,40:11:54.025,2,1,Capacitytest,16.00,0.69,26.7,35.42,35.42,0.00,
6,CHA,07:30:00.001,40:26:54.024,2,1,Capacitytest,16.00,0.67,26.7,35.59,35.59,0.00,
6,CHA,07:45:00.000,40:41:54.023,2,1,Capacitytest,16.00,0.66,26.7,35.76,35.76,0.00,
6,CHA,08:00:00.001,40:56:54.024,2,1,Capacitytest,16.00,0.65,26.6,35.92,35.92,0.00,
6,CHA,08:15:00.000,41:11:54.023,2,1,Capacitytest,16.00,0.64,26.7,36.09,36.09,0.00,
6,CHA,08:29:59.999,41:26:54.022,2,1,Capacitytest,16.00,0.64,26.7,36.25,36.25,0.00,
6,CHA,08:45:00.000,41:41:54.023,2,1,Capacitytest,16.00,0.63,26.6,36.41,36.41,0.00,
6,CHA,09:00:00.001,41:56:54.024,2,1,Capacitytest,16.00,0.63,26.7,36.57,36.57,0.00,
6,CHA,09:15:00.000,42:11:54.023,2,1,Capacitytest,16.00,0.63,26.7,36.72,36.72,0.00,
6,CHA,09:30:00.001,42:26:54.024,2,1,Capacitytest,16.00,0.62,26.8,36.88,36.88,0.00,
6,CHA,09:45:00.001,42:41:54.024,2,1,Capacitytest,16.00,0.62,26.7,37.03,37.03,0.00,
6,CHA,10:00:00.000,42:56:54.023,2,1,Capacitytest,16.00,0.62,26.8,37.19,37.19,0.00,
6,CHA,10:15:00.001,43:11:54.024,2,1,Capacitytest,16.00,0.62,26.9,37.35,37.35,0.00,
6,CHA,10:30:00.000,43:26:54.023,2,1,Capacitytest,16.00,0.62,26.9,37.50,37.50,0.00,
6,CHA,10:45:00.002,43:41:54.025,2,1,Capacitytest,16.00,0.61,26.9,37.66,37.66,0.00,
6,CHA,11:00:00.000,43:56:54.023,2,1,Capacitytest,16.00,0.61,26.8,37.81,37.81,0.00,
6,CHA,11:15:00.001,44:11:54.024,2,1,Capacitytest,16.00,0.61,26.9,37.96,37.96,0.00,
6,CHA,11:30:00.001,44:26:54.024,2,1,Capacitytest,16.00,0.61,26.9,38.12,38.12,0.00,
6,CHA,11:45:00.000,44:41:54.023,2,1,Capacitytest,16.00,0.61,26.9,38.27,38.27,0.00,
6,CHA,12:00:00.001,44:56:54.024,2,1,Capacitytest,16.00,0.61,27.1,38.42,38.42,0.00,
6,CHA,12:15:00.000,45:11:54.023,2,1,Capacitytest,16.00,0.61,27.0,38.57,38.57,0.00,
6,CHA,12:30:00.001,45:26:54.024,2,1,Capacitytest,16.00,0.61,27.0,38.72,38.72,0.00,
6,CHA,12:45:00.002,45:41:54.025,2,1,Capacitytest,16.00,0.60,27.1,38.87,38.87,0.00,
6,CHA,12:59:59.999,45:56:54.022,2,1,Capacitytest,16.00,0.60,27.1,39.02,39.02,0.00,
6,CHA,13:14:59.999,46:11:54.022,2,1,Capacitytest,16.00,0.60,27.3,39.17,39.17,0.00,
6,CHA,13:29:59.999,46:26:54.022,2,1,Capacitytest,16.00,0.59,27.1,39.32,39.32,0.00,
6,CHA,13:44:59.999,46:41:54.022,2,1,Capacitytest,16.00,0.59,27.0,39.46,39.46,0.00,
6,CHA,14:00:00.002,46:56:54.025,2,1,Capacitytest,16.00,0.59,27.3,39.61,39.61,0.00,
6,CHA,14:15:00.000,47:11:54.023,2,1,Capacitytest,16.00,0.58,27.3,39.76,39.76,0.00,
6,CHA,14:30:00.000,47:26:54.023,2,1,Capacitytest,16.00,0.58,27.3,39.90,39.90,0.00,
6,CHA,14:45:00.001,47:41:54.024,2,1,Capacitytest,16.00,0.58,27.1,40.04,40.04,0.00,
6,CHA,14:59:59.999,47:56:54.022,2,1,Capacitytest,16.00,0.57,27.1,40.19,40.19,0.00,
6,CHA,15:14:59.999,48:11:54.022,2,1,Capacitytest,16.00,0.57,27.4,40.33,40.33,0.00,
6,CHA,15:30:00.002,48:26:54.025,2,1,Capacitytest,16.00,0.56,27.4,40.47,40.47,0.00,
6,CHA,15:44:59.999,48:41:54.022,2,1,Capacitytest,16.00,0.56,27.3,40.61,40.61,0.00,
6,CHA,16:00:00.000,48:56:54.023,2,1,Capacitytest,16.00,0.56,27.3,40.75,40.75,0.00,
6,CHA,16:00:00.003,48:56:54.026,2,1,Capacitytest,16.00,0.56,27.3,40.75,40.75,0.00,
6,CHA,16:00:00.003,48:56:54.026,2,1,Capacitytest,16.00,0.56,,,,,
7,PAU,00:00:00.000,48:56:54.027,2,1,Capacitytest,16.00,0.00,,,,,
7,PAU,00:00:00.000,48:56:54.027,2,1,Capacitytest,16.00,0.00,27.3,40.75,40.75,0.00,
7,PAU,00:15:00.001,49:11:54.028,2,1,Capacitytest,14.02,0.00,27.4,40.75,40.75,0.00,
7,PAU,00:30:00.001,49:26:54.028,2,1,Capacitytest,13.88,0.00,27.6,40.75,40.75,0.00,
7,PAU,00:45:00.001,49:41:54.028,2,1,Capacitytest,13.79,0.00,27.4,40.75,40.75,0.00,
7,PAU,00:56:18.490,49:53:12.517,2,1,Capacitytest,13.74,0.00,27.4,40.75,40.75,0.00,
7,MSG,00:56:18.490,49:53:12.517,2,1,Capacitytest,Continue after powerfail!,,,,,,
7,PAU,01:00:00.000,49:56:54.027,2,1,Capacitytest,13.47,0.00,27.1,40.75,40.75,0.00,
7,PAU,01:15:00.001,50:11:54.028,2,1,Capacitytest,13.45,0.00,27.1,40.75,40.75,0.00,
7,PAU,01:30:00.001,50:26:54.028,2,1,Capacitytest,13.43,0.00,27.3,40.75,40.75,0.00,
7,PAU,01:45:00.000,50:41:54.027,2,1,Capacitytest,13.42,0.00,27.1,40.75,40.75,0.00,
7,PAU,02:00:00.001,50:56:54.028,2,1,Capacitytest,13.40,0.00,27.3,40.75,40.75,0.00,
7,PAU,02:00:00.001,50:56:54.028,2,1,Capacitytest,13.40,0.00,27.3,40.75,40.75,0.00,
7,PAU,02:00:00.001,50:56:54.028,2,1,Capacitytest,13.40,0.00,,,,,
8,DCH,00:00:00.000,50:56:54.030,2,1,Capacitytest,13.40,0.00,,,,,
8,DCH,00:00:00.000,50:56:54.030,2,1,Capacitytest,13.40,0.00,27.3,40.75,40.75,0.00,
8,DCH,00:15:00.000,51:11:54.030,2,1,Capacitytest,12.94,-3.50,27.1,39.87,40.75,0.88,
8,DCH,00:30:00.001,51:26:54.031,2,1,Capacitytest,12.94,-3.49,27.3,39.00,40.75,1.75,
8,DCH,00:45:00.002,51:41:54.032,2,1,Capacitytest,12.93,-3.50,27.3,38.12,40.75,2.63,
8,DCH,01:00:00.000,51:56:54.030,2,1,Capacitytest,12.92,-3.49,27.1,37.25,40.75,3.50,
8,DCH,01:15:00.002,52:11:54.032,2,1,Capacitytest,12.91,-3.50,27.1,36.37,40.75,4.38,
8,DCH,01:30:00.001,52:26:54.031,2,1,Capacitytest,12.89,-3.50,27.4,35.50,40.75,5.25,
8,DCH,01:45:00.001,52:41:54.031,2,1,Capacitytest,12.88,-3.49,27.3,34.62,40.75,6.13,
8,DCH,02:00:00.001,52:56:54.031,2,1,Capacitytest,12.87,-3.50,27.4,33.74,40.75,7.00,
8,DCH,02:15:00.001,53:11:54.031,2,1,Capacitytest,12.85,-3.49,27.3,32.87,40.75,7.88,
8,DCH,02:30:00.001,53:26:54.031,2,1,Capacitytest,12.84,-3.50,27.1,31.99,40.75,8.75,
8,DCH,02:45:00.001,53:41:54.031,2,1,Capacitytest,12.82,-3.50,27.4,31.12,40.75,9.63,
8,DCH,03:00:00.001,53:56:54.031,2,1,Capacitytest,12.81,-3.50,27.3,30.24,40.75,10.50,
8,DCH,03:15:00.002,54:11:54.032,2,1,Capacitytest,12.79,-3.49,27.1,29.37,40.75,11.38,
8,DCH,03:30:00.000,54:26:54.030,2,1,Capacitytest,12.78,-3.49,27.1,28.49,40.75,12.25,
8,DCH,03:45:00.001,54:41:54.031,2,1,Capacitytest,12.76,-3.50,27.1,27.62,40.75,13.13,
8,DCH,04:00:00.002,54:56:54.032,2,1,Capacitytest,12.75,-3.50,27.3,26.74,40.75,14.00,
8,DCH,04:15:00.001,55:11:54.031,2,1,Capacitytest,12.73,-3.49,27.3,25.87,40.75,14.88,
8,DCH,04:30:00.002,55:26:54.032,2,1,Capacitytest,12.71,-3.50,27.1,24.99,40.75,15.76,
8,DCH,04:45:00.003,55:41:54.033,2,1,Capacitytest,12.70,-3.50,27.1,24.12,40.75,16.63,
8,DCH,05:00:00.003,55:56:54.033,2,1,Capacitytest,12.68,-3.50,27.3,23.24,40.75,17.51,
8,DCH,05:15:00.003,56:11:54.033,2,1,Capacitytest,12.66,-3.50,27.1,22.37,40.75,18.38,
8,DCH,05:30:00.002,56:26:54.032,2,1,Capacitytest,12.64,-3.50,27.3,21.49,40.75,19.26,
8,DCH,05:45:00.002,56:41:54.032,2,1,Capacitytest,12.62,-3.49,27.3,20.62,40.75,20.13,
8,DCH,06:00:00.001,56:56:54.031,2,1,Capacitytest,12.59,-3.50,27.3,19.74,40.75,21.01,
8,DCH,06:15:00.002,57:11:54.032,2,1,Capacitytest,12.57,-3.49,27.3,18.86,40.75,21.88,
8,DCH,06:30:00.000,57:26:54.030,2,1,Capacitytest,12.54,-3.49,27.1,17.99,40.75,22.76,
8,DCH,06:45:00.001,57:41:54.031,2,1,Capacitytest,12.51,-3.50,27.1,17.11,40.75,23.63,
8,DCH,07:00:00.001,57:56:54.031,2,1,Capacitytest,12.46,-3.49,27.1,16.24,40.75,24.51,
8,DCH,07:15:00.001,58:11:54.031,2,1,Capacitytest,12.37,-3.50,27.1,15.36,40.75,25.38,
8,DCH,07:26:43.928,58:23:37.958,2,1,Capacitytest,10.50,-3.49,27.0,14.68,40.75,26.07,
8,DCH,07:26:43.928,58:23:37.958,2,1,Capacitytest,10.50,-3.49,,,,,
9,PAU,00:00:00.000,58:23:37.960,2,1,Capacitytest,10.50,0.00,,,,,
9,PAU,00:00:00.000,58:23:37.960,2,1,Capacitytest,10.50,0.00,27.0,14.68,40.75,26.07,
9,PAU,00:15:00.000,58:38:37.960,2,1,Capacitytest,12.57,0.00,27.3,14.68,40.75,26.07,
9,PAU,00:30:00.001,58:53:37.961,2,1,Capacitytest,12.62,0.00,27.1,14.68,40.75,26.07,
9,PAU,00:45:00.002,59:08:37.962,2,1,Capacitytest,12.66,0.00,27.1,14.68,40.75,26.07,
9,PAU,01:00:00.001,59:23:37.961,2,1,Capacitytest,12.69,0.00,27.0,14.68,40.75,26.07,
9,PAU,01:15:00.002,59:38:37.962,2,1,Capacitytest,12.71,0.00,27.0,14.68,40.75,26.07,
9,PAU,01:30:00.001,59:53:37.961,2,1,Capacitytest,12.73,0.00,27.1,14.68,40.75,26.07,
9,PAU,01:45:00.002,60:08:37.962,2,1,Capacitytest,12.74,0.00,27.3,14.68,40.75,26.07,
9,PAU,02:00:00.000,60:23:37.960,2,1,Capacitytest,12.75,0.00,27.1,14.68,40.75,26.07,
9,PAU,02:00:00.000,60:23:37.960,2,1,Capacitytest,12.75,0.00,27.1,14.68,40.75,26.07,
9,PAU,02:00:00.000,60:23:37.960,2,1,Capacitytest,12.75,0.00,,,,,
9999,STO,00:00:00.000,60:23:37.962,0,0,Capacitytest,12.75,0.00,,,,,
9999,STO,00:00:00.000,60:23:37.962,0,0,Capacitytest,0.00,0.00,27.1,14.68,40.75,26.07,
9999,STO,00:00:00.000,60:23:37.962,0,0,Capacitytest,0.00,0.00,27.1,14.68,40.75,26.07,
9999,STO,00:00:00.000,60:23:37.962,0,0,Capacitytest,0.00,0.00,,,,,
9999,STO,00:00:00.000,60:23:37.962,0,0,Capacitytest,0.00,0.00,,,,,

File: EIS/Batch A/All/6906_EIS00001.csv


Measurement ID,6906
Battery Name,HR12-9
Battery Type,AGM VRLA
Circuit,Eis_080
Program,312 - UCT_AST9AH_EIS
Start Time,2024/03/08 13:38:00
End Time,2024/03/08 13:46:36
Test section,EIS00001
Comment,UCT_AST_A03_RT2
OrderNo,UCT002
Producer,ASTERION
Type,AGM VRLA
Nominal Voltage,12
Nominal Current,1
Nominal Capacity,9
Cells,6
Maximum Voltage,12.9
Gassing Voltage,14.4
Break Voltage,10.5
Charge Factor,0
Impedance,0
Cold Cranking Current,2.7
Energy Density,0
Comment,



Step,Status,Step Time,Prog Time,Cycle,Cycle Level,Procedure,Voltage,Current,StartFreq,EndFreq,SetFreq,AAcMax,VAcMin,VAcMax,mvIdeal,Go,Status,U1,Zreal1,Zimg1,ActFreq,EisError,AACStart,MinIntervalTime,CountOfPeriods,VRelativ,AAmplitude,NomVal1,Phase1,U2,U3,Zreal2,Zreal3,Zimg2,Zimg3,NomVal2,Phase2,NomVal3,Phase3,EisStart,EisFinish,
[],[],[hh:mm:ss.ttt],[hh:mm:ss.ttt],[],[],[],[V],[A],[EIS],[EIS],[EIS],[EIS],[EIS],[EIS],[EIS],[EIS],[EIS],[EIS],[EIS],[EIS],[EIS],[EIS],[EIS],[EIS],[EIS],[EIS],[EIS],[EIS],[EIS],[EIS],[EIS],[EIS],[EIS],[EIS],[EIS],[EIS],[EIS],[EIS],[EIS],[EisStart],[EisFinish],
3,MSG,00:00:00.000,00:00:05.045,0,0,UCT_AST9AH_EIS,StartFreq: 5.000 EndFreq: 5000.000,,,,,,,,,,,,,,,,,,,,,,,,,,,,,,,,,,,
3,MSG,00:00:00.000,00:00:05.045,0,0,UCT_AST9AH_EIS,MvIdeal:    36 AAcStart:  0.01,,,,,,,,,,,,,,,,,,,,,,,,,,,,,,,,,,,
3,MSG,00:00:00.000,00:00:05.045,0,0,UCT_AST9AH_EIS,Time: 10.000 Peri:  3,,,,,,,,,,,,,,,,,,,,,,,,,,,,,,,,,,,
3,EIS,00:00:32.477,00:00:37.522,0,0,UCT_AST9AH_EIS,,,5.00,5000.00,5000.000,0,9,14,36,1,16.00000,12.88094,18.05639,8.66548,5052.631,0.00000,0.01,10.00,3,0,0.05,20.02807,25.63692,12.88157,12.88308,18.01919,18.01329,8.69086,8.60927,20.00556,25.74854,19.96492,25.54499,0,0,
3,EIS,00:00:49.279,00:00:54.324,0,0,UCT_AST9AH_EIS,,,5.00,5000.00,3749.471,0,9,14,36,2,16.00000,12.88094,18.00905,6.06471,3692.308,0.00000,0.01,10.00,3,0,0.05,19.00280,18.61142,12.88163,12.88321,17.98934,17.99279,6.10170,6.03619,18.99598,18.73613,18.97831,18.54549,0,0,
3,EIS,00:01:06.270,00:01:11.315,0,0,UCT_AST9AH_EIS,,,5.00,5000.00,2811.707,0,9,14,36,3,16.00000,12.88090,18.03580,4.27261,2823.529,0.00000,0.01,10.00,3,0,0.05,18.53497,13.32745,12.88129,12.88330,18.02591,18.02235,4.29257,4.24949,18.52996,13.39455,18.51657,13.26745,0,0,
3,EIS,00:01:23.482,00:01:28.527,0,0,UCT_AST9AH_EIS,,,5.00,5000.00,2108.483,0,9,14,36,4,16.00000,12.88071,18.16631,2.70137,2086.957,0.00000,0.01,10.00,3,0,0.05,18.36607,8.45804,12.88157,12.88277,18.16294,18.15997,2.71721,2.68008,18.36507,8.50845,18.35667,8.39520,0,0,
3,EIS,00:01:40.803,00:01:45.848,0,0,UCT_AST9AH_EIS,,,5.00,5000.00,1581.139,0,9,14,36,5,16.00000,12.88086,18.34146,1.51823,1573.771,0.00000,0.01,10.00,3,0,0.05,18.40419,4.73191,12.88130,12.88254,18.33918,18.33624,1.52858,1.50053,18.40277,4.76461,18.39753,4.67831,0,0,
3,EIS,00:01:58.466,00:02:03.511,0,0,UCT_AST9AH_EIS,,,5.00,5000.00,1185.687,0,9,14,36,6,16.00000,12.88113,18.52659,0.54062,1185.185,0.00000,0.01,10.00,3,0,0.05,18.53448,1.67147,12.88144,12.88357,18.52938,18.53061,0.55097,0.53679,18.53757,1.70318,18.53838,1.65925,0,0,
3,EIS,00:02:15.917,00:02:20.962,0,0,UCT_AST9AH_EIS,,,5.00,5000.00,889.140,0,9,14,36,7,16.00000,12.88107,18.84284,-0.28627,888.889,0.00000,0.01,10.00,3,0,0.05,18.84502,-0.87039,12.88137,12.88250,18.83592,18.84294,-0.27984,-0.28448,18.83800,-0.85116,18.84508,-0.86496,0,0,
3,EIS,00:02:33.964,00:02:39.009,0,0,UCT_AST9AH_EIS,,,5.00,5000.00,666.761,0,9,14,36,8,16.00000,12.88140,19.21422,-0.98189,666.667,0.00000,0.01,10.00,3,0,0.05,19.23929,-2.92541,12.88132,12.88333,19.20930,19.21430,-0.97213,-0.97881,19.23389,-2.89712,19.23922,-2.91624,0,0,
3,EIS,00:02:51.940,00:02:56.985,0,0,UCT_AST9AH_EIS,,,5.00,5000.00,500.000,0,9,14,36,9,16.00000,12.88005,19.57412,-1.59335,500.000,0.00000,0.01,10.00,3,0,0.05,19.63886,-4.65367,12.88132,12.88317,19.57124,19.57246,-1.58741,-1.59048,19.63551,-4.63706,19.63698,-4.64571,0,0,
3,EIS,00:03:10.412,00:03:15.457,0,0,UCT_AST9AH_EIS,,,5.00,5000.00,374.947,0,9,14,36,10,16.00000,12.88058,20.00196,-2.07273,375.000,0.00000,0.01,10.00,3,0,0.05,20.10907,-5.91624,12.88159,12.88262,19.99833,19.99934,-2.07099,-2.07488,20.10528,-5.91236,20.10669,-5.92310,0,0,
3,EIS,00:03:29.560,00:03:34.605,0,0,UCT_AST9AH_EIS,,,5.00,5000.00,281.171,0,9,14,36,11,16.00000,12.88059,20.44039,-2.66309,281.525,0.00000,0.01,10.00,3,0,0.05,20.61315,-7.42301,12.88127,12.88188,20.43547,20.43293,-2.65540,-2.65815,20.60727,-7.40357,20.60510,-7.41207,0,0,
3,EIS,00:03:50.247,00:03:55.292,0,0,UCT_AST9AH_EIS,,,5.00,5000.00,210.848,0,9,14,36,12,16.00000,12.88049,20.94612,-3.19566,210.989,0.00000,0.01,10.00,3,0,0.05,21.18849,-8.67449,12.88087,12.88341,20.93242,20.93729,-3.19372,-3.20016,21.17465,-8.67489,21.18044,-8.69012,0,0,
3,EIS,00:04:09.661,00:04:14.706,0,0,UCT_AST9AH_EIS,,,5.00,5000.00,158.114,0,9,14,36,13,16.00000,12.87946,21.48545,-3.76889,157.895,0.00000,0.01,10.00,3,0,0.05,21.81350,-9.94936,12.88120,12.88214,21.47853,21.48207,-3.77391,-3.77006,21.80756,-9.96549,21.81038,-9.95393,0,0,
3,EIS,00:04:29.628,00:04:34.673,0,0,UCT_AST9AH_EIS,,,5.00,5000.00,118.569,0,9,14,36,14,16.00000,12.88046,22.09577,-4.42171,118.519,0.00000,0.01,10.00,3,0,0.05,22.53386,-11.31631,12.88231,12.88390,22.09654,22.09013,-4.42522,-4.42303,22.53530,-11.32468,22.52858,-11.32241,0,0,
3,EIS,00:04:48.234,00:04:53.279,0,0,UCT_AST9AH_EIS,,,5.00,5000.00,88.914,0,9,14,36,15,16.00000,12.88049,22.82660,-5.18197,88.889,0.00000,0.01,10.00,3,0,0.05,23.40741,-12.79019,12.88238,12.88372,22.82288,22.82849,-5.18311,-5.18561,23.40403,-12.79493,23.41006,-12.79787,0,0,
3,EIS,00:05:07.605,00:05:12.650,0,0,UCT_AST9AH_EIS,,,5.00,5000.00,66.676,0,9,14,36,16,16.00000,12.88050,23.72596,-6.07232,66.667,0.00000,0.01,10.00,3,0,0.05,24.49070,-14.35588,12.88149,12.88308,23.72679,23.72027,-6.07822,-6.06966,24.49296,-14.36877,24.48452,-14.35316,0,0,
3,EIS,00:05:28.239,00:05:33.284,0,0,UCT_AST9AH_EIS,,,5.00,5000.00,50.000,0,9,14,36,17,16.00000,12.88046,24.83467,-6.99129,50.000,0.00000,0.01,10.00,3,0,0.05,25.79998,-15.72262,12.88221,12.88236,24.84093,24.84952,-7.07158,-7.10587,25.82787,-15.89030,25.84555,-15.95821,0,0,
3,EIS,00:05:47.655,00:05:52.700,0,0,UCT_AST9AH_EIS,,,5.00,5000.00,37.495,0,9,14,36,18,16.00000,12.88169,26.32894,-8.05925,37.500,0.00000,0.01,10.00,3,0,0.05,27.53479,-17.01928,12.88130,12.88365,26.33669,26.33266,-8.06267,-8.06549,27.54320,-17.02136,27.54017,-17.02942,0,0,
3,EIS,00:06:07.693,00:06:12.738,0,0,UCT_AST9AH_EIS,,,5.00,5000.00,28.117,0,9,14,36,19,16.00000,12.87978,28.11541,-8.97403,28.103,0.00000,0.01,10.00,3,0,0.05,29.51287,-17.70233,12.88113,12.88279,28.12216,28.11498,-8.99430,-8.99484,29.52547,-17.73581,29.51880,-17.74105,0,0,
3,EIS,00:06:26.397,00:06:31.442,0,0,UCT_AST9AH_EIS,,,5.00,5000.00,21.085,0,9,14,36,20,16.00000,12.88037,30.19193,-9.70905,21.053,0.00000,0.01,10.00,3,0,0.05,31.71464,-17.82662,12.88042,12.88388,30.18923,30.19112,-9.73256,-9.72485,31.71927,-17.86855,31.71870,-17.85425,0,0,
3,EIS,00:06:46.232,00:06:51.277,0,0,UCT_AST9AH_EIS,,,5.00,5000.00,15.811,0,9,14,36,21,16.00000,12.88122,32.37531,-10.16865,15.831,0.00000,0.01,10.00,3,0,0.05,33.93467,-17.43680,12.88114,12.88110,32.37236,32.38789,-10.19469,-10.16043,33.93968,-17.48023,33.94422,-17.41720,0,0,
3,EIS,00:07:06.925,00:07:11.970,0,0,UCT_AST9AH_EIS,,,5.00,5000.00,11.857,0,9,14,36,22,16.00000,12.88031,34.54717,-10.34232,11.858,0.00000,0.01,10.00,3,0,0.05,36.06203,-16.66602,12.87932,12.88243,34.54534,34.54586,-10.34504,-10.33284,36.06106,-16.67099,36.05807,-16.65219,0,0,
3,EIS,00:07:26.656,00:07:31.701,0,0,UCT_AST9AH_EIS,,,5.00,5000.00,8.891,0,9,14,36,23,16.00000,12.88033,36.58749,-10.36062,8.902,0.00000,0.01,10.00,3,0,0.05,38.02613,-15.81074,12.87951,12.88223,36.56252,36.60014,-10.36220,-10.36646,38.00254,-15.82329,38.03990,-15.81401,0,0,
3,EIS,00:07:46.740,00:07:51.785,0,0,UCT_AST9AH_EIS,,,5.00,5000.00,6.668,0,9,14,36,24,16.00000,12.87923,38.49283,-10.30057,6.667,0.00000,0.01,10.00,3,0,0.05,39.84720,-14.98117,12.87926,12.88114,38.47050,38.43268,-10.28081,-10.29510,39.82053,-14.96202,39.78769,-14.99596,0,0,
3,EIS,00:08:05.475,00:08:10.520,0,0,UCT_AST9AH_EIS,,,5.00,5000.00,5.000,0,9,14,36,25,16.00000,12.88023,40.20932,-10.24763,5.000,0.00000,0.01,10.00,3,0,0.05,41.49462,-14.29787,12.87980,12.88196,40.18729,40.22323,-10.26740,-10.26796,41.47816,-14.33184,41.51312,-14.32031,0,0,
3,EIS,00:08:24.651,00:08:29.696,0,0,UCT_AST9AH_EIS,,,5.00,5000.00,5.000,0,9,14,36,26,16.00000,12.87862,40.25570,-10.26722,5.000,0.00000,0.01,10.00,3,0,0.05,41.54440,-14.30824,12.88107,12.88138,40.21245,40.22454,-10.28692,-10.26458,41.50737,-14.34934,41.51356,-14.31535,0,0,
