Repository: UCT-MARiS/SISPS-EXP-SOC-DATA

# SISPS-EXP-SOC-DATA
Experimental data of Asterion HR12-9 batteries using Electrochemical Impedance Spectroscopy.

This work contributes towards the paper entitled _Observations of Freezing Lead Acid Batteries using Electrochemical Impedance Spectroscopy_ (currently submitted to the Journal of Energy Storage).

> [!CAUTION]
> This repository has been cited in (pending) published works and may never not be renamed, moved, made private, or deleted.
>
> The repository ought to normally be Archived.
>
> Date Accepted: **--/--/----**  
> Date Published: **--/--/----**

File: EIS/Batch A/All/6907_EIS00001.csv


Measurement ID,6907
Battery Name,HR12-9
Battery Type,AGM VRLA
Circuit,Eis_080
Program,312 - UCT_AST9AH_EIS
Start Time,2024/03/08 13:48:17
End Time,2024/03/08 13:56:53
Test section,EIS00001
Comment,UCT_AST_A04_RT2
OrderNo,UCT002
Producer,ASTERION
Type,AGM VRLA
Nominal Voltage,12
Nominal Current,1
Nominal Capacity,9
Cells,6
Maximum Voltage,12.9
Gassing Voltage,14.4
Break Voltage,10.5
Charge Factor,0
Impedance,0
Cold Cranking Current,2.7
Energy Density,0
Comment,



Step,Status,Step Time,Prog Time,Cycle,Cycle Level,Procedure,Voltage,Current,StartFreq,EndFreq,SetFreq,AAcMax,VAcMin,VAcMax,mvIdeal,Go,Status,U1,Zreal1,Zimg1,ActFreq,EisError,AACStart,MinIntervalTime,CountOfPeriods,VRelativ,AAmplitude,NomVal1,Phase1,U2,U3,Zreal2,Zreal3,Zimg2,Zimg3,NomVal2,Phase2,NomVal3,Phase3,EisStart,EisFinish,
[],[],[hh:mm:ss.ttt],[hh:mm:ss.ttt],[],[],[],[V],[A],[EIS],[EIS],[EIS],[EIS],[EIS],[EIS],[EIS],[EIS],[EIS],[EIS],[EIS],[EIS],[EIS],[EIS],[EIS],[EIS],[EIS],[EIS],[EIS],[EIS],[EIS],[EIS],[EIS],[EIS],[EIS],[EIS],[EIS],[EIS],[EIS],[EIS],[EIS],[EisStart],[EisFinish],
3,MSG,00:00:00.000,00:00:05.048,0,0,UCT_AST9AH_EIS,StartFreq: 5.000 EndFreq: 5000.000,,,,,,,,,,,,,,,,,,,,,,,,,,,,,,,,,,,
3,MSG,00:00:00.000,00:00:05.048,0,0,UCT_AST9AH_EIS,MvIdeal:    36 AAcStart:  0.01,,,,,,,,,,,,,,,,,,,,,,,,,,,,,,,,,,,
3,MSG,00:00:00.000,00:00:05.048,0,0,UCT_AST9AH_EIS,Time: 10.000 Peri:  3,,,,,,,,,,,,,,,,,,,,,,,,,,,,,,,,,,,
3,EIS,00:00:32.387,00:00:37.435,0,0,UCT_AST9AH_EIS,,,5.00,5000.00,5000.000,0,9,14,36,1,16.00000,12.71850,26.05063,8.59663,5052.631,0.00000,0.01,10.00,3,0,0.05,27.43242,18.26274,12.71932,12.72093,26.01865,26.01158,8.73993,8.67330,27.44734,18.56773,27.41949,18.44043,0,0,
3,EIS,00:00:49.553,00:00:54.601,0,0,UCT_AST9AH_EIS,,,5.00,5000.00,3749.471,0,9,14,36,2,16.00000,12.71849,26.01553,5.99728,3692.308,0.00000,0.01,10.00,3,0,0.05,26.69785,12.98142,12.71934,12.72092,25.99644,26.00220,6.12114,6.05982,26.70736,13.24956,26.69899,13.11863,0,0,
3,EIS,00:01:06.400,00:01:11.448,0,0,UCT_AST9AH_EIS,,,5.00,5000.00,2811.707,0,9,14,36,3,16.00000,12.71883,26.03271,4.21502,2823.529,0.00000,0.01,10.00,3,0,0.05,26.37173,9.19708,12.71903,12.72097,26.01851,26.02223,4.29288,4.25510,26.37028,9.36901,26.36782,9.28669,0,0,
3,EIS,00:01:23.386,00:01:28.434,0,0,UCT_AST9AH_EIS,,,5.00,5000.00,2108.483,0,9,14,36,4,16.00000,12.71839,26.15863,2.60578,2086.957,0.00000,0.01,10.00,3,0,0.05,26.28809,5.68872,12.71929,12.72046,26.15011,26.15070,2.65709,2.63396,26.28475,5.80186,26.28302,5.75157,0,0,
3,EIS,00:01:40.519,00:01:45.567,0,0,UCT_AST9AH_EIS,,,5.00,5000.00,1581.139,0,9,14,36,5,16.00000,12.71860,26.32191,1.40818,1573.771,0.00000,0.01,10.00,3,0,0.05,26.35955,3.06230,12.71992,12.72109,26.31236,26.31496,1.44553,1.42852,26.35204,3.14451,26.35370,3.10727,0,0,
3,EIS,00:01:57.946,00:02:02.994,0,0,UCT_AST9AH_EIS,,,5.00,5000.00,1185.687,0,9,14,36,6,16.00000,12.71845,26.51790,0.41607,1185.185,0.00000,0.01,10.00,3,0,0.05,26.52117,0.89890,12.71927,12.71997,26.51600,26.52176,0.45326,0.43724,26.51988,0.97932,26.52537,0.94449,0,0,
3,EIS,00:02:15.459,00:02:20.507,0,0,UCT_AST9AH_EIS,,,5.00,5000.00,889.140,0,9,14,36,7,16.00000,12.71769,26.82339,-0.41206,888.889,0.00000,0.01,10.00,3,0,0.05,26.82656,-0.88010,12.71932,12.72038,26.81770,26.81879,-0.38452,-0.39475,26.82046,-0.82146,26.82170,-0.84330,0,0,
3,EIS,00:02:33.370,00:02:38.418,0,0,UCT_AST9AH_EIS,,,5.00,5000.00,666.761,0,9,14,36,8,16.00000,12.71858,27.15915,-1.12884,666.667,0.00000,0.01,10.00,3,0,0.05,27.18260,-2.38007,12.72028,12.71967,27.15533,27.15726,-1.10339,-1.11198,27.17773,-2.32679,27.18001,-2.34471,0,0,
3,EIS,00:02:51.479,00:02:56.527,0,0,UCT_AST9AH_EIS,,,5.00,5000.00,500.000,0,9,14,36,9,16.00000,12.71782,27.54164,-1.75443,500.000,0.00000,0.01,10.00,3,0,0.05,27.59747,-3.64487,12.71926,12.72133,27.53582,27.53637,-1.73516,-1.73917,27.59044,-3.60570,27.59124,-3.61395,0,0,
3,EIS,00:03:10.080,00:03:15.128,0,0,UCT_AST9AH_EIS,,,5.00,5000.00,374.947,0,9,14,36,10,16.00000,12.71862,28.00023,-2.23391,375.000,0.00000,0.01,10.00,3,0,0.05,28.08920,-4.56149,12.71971,12.72052,28.00220,28.00240,-2.22919,-2.22998,28.09078,-4.55158,28.09105,-4.55315,0,0,
3,EIS,00:03:29.414,00:03:34.462,0,0,UCT_AST9AH_EIS,,,5.00,5000.00,281.171,0,9,14,36,11,16.00000,12.71939,28.48342,-2.83171,281.525,0.00000,0.01,10.00,3,0,0.05,28.62384,-5.67746,12.71921,12.72203,28.46989,28.47118,-2.82844,-2.82568,28.61004,-5.67363,28.61105,-5.66787,0,0,
3,EIS,00:03:49.758,00:03:54.806,0,0,UCT_AST9AH_EIS,,,5.00,5000.00,210.848,0,9,14,36,12,16.00000,12.71857,29.00297,-3.36239,210.989,0.00000,0.01,10.00,3,0,0.05,29.19722,-6.61292,12.71806,12.72212,28.99129,28.99222,-3.35582,-3.36039,29.18487,-6.60276,29.18632,-6.61145,0,0,
3,EIS,00:04:08.726,00:04:13.774,0,0,UCT_AST9AH_EIS,,,5.00,5000.00,158.114,0,9,14,36,13,16.00000,12.71851,29.56818,-3.93971,157.895,0.00000,0.01,10.00,3,0,0.05,29.82949,-7.58948,12.71797,12.71987,29.55584,29.57095,-3.92597,-3.92710,29.81545,-7.56643,29.83058,-7.56476,0,0,
3,EIS,00:04:28.848,00:04:33.896,0,0,UCT_AST9AH_EIS,,,5.00,5000.00,118.569,0,9,14,36,14,16.00000,12.71912,30.20630,-4.57125,118.519,0.00000,0.01,10.00,3,0,0.05,30.55024,-8.60552,12.71921,12.72157,30.18863,30.19645,-4.56443,-4.57395,30.53174,-8.59782,30.54091,-8.61330,0,0,
3,EIS,00:04:47.804,00:04:52.852,0,0,UCT_AST9AH_EIS,,,5.00,5000.00,88.914,0,9,14,36,15,16.00000,12.71850,30.95428,-5.33211,88.889,0.00000,0.01,10.00,3,0,0.05,31.41017,-9.77371,12.71801,12.71924,30.94607,30.95407,-5.32699,-5.32112,31.40121,-9.76705,31.40810,-9.75403,0,0,
3,EIS,00:05:07.371,00:05:12.419,0,0,UCT_AST9AH_EIS,,,5.00,5000.00,66.676,0,9,14,36,16,16.00000,12.71850,31.91168,-6.17294,66.667,0.00000,0.01,10.00,3,0,0.05,32.50324,-10.94797,12.71933,12.72119,31.90219,31.89742,-6.16476,-6.16724,32.49237,-10.93700,32.48815,-10.94289,0,0,
3,EIS,00:05:27.875,00:05:32.923,0,0,UCT_AST9AH_EIS,,,5.00,5000.00,50.000,0,9,14,36,17,16.00000,12.71845,33.10729,-7.08809,50.000,0.00000,0.01,10.00,3,0,0.05,33.85755,-12.08428,12.71857,12.72046,33.11038,33.10902,-7.06882,-7.03672,33.85654,-12.05130,33.84853,-11.99864,0,0,
3,EIS,00:05:47.063,00:05:52.111,0,0,UCT_AST9AH_EIS,,,5.00,5000.00,37.495,0,9,14,36,18,16.00000,12.71733,34.57032,-7.97750,37.500,0.00000,0.01,10.00,3,0,0.05,35.47883,-12.99420,12.71912,12.71916,34.55497,34.57380,-7.96462,-7.97983,35.46098,-12.97950,35.48275,-12.99661,0,0,
3,EIS,00:06:07.292,00:06:12.340,0,0,UCT_AST9AH_EIS,,,5.00,5000.00,28.117,0,9,14,36,19,16.00000,12.71992,36.32016,-8.75313,28.103,0.00000,0.01,10.00,3,0,0.05,37.36002,-13.54985,12.71910,12.72165,36.31774,36.30539,-8.74833,-8.73889,37.35654,-13.54356,37.34233,-13.53393,0,0,
3,EIS,00:06:26.223,00:06:31.271,0,0,UCT_AST9AH_EIS,,,5.00,5000.00,21.085,0,9,14,36,20,16.00000,12.71952,38.28980,-9.30300,21.053,0.00000,0.01,10.00,3,0,0.05,39.40374,-13.65614,12.71919,12.72271,38.26910,38.28936,-9.31735,-9.31185,39.38701,-13.68353,39.40540,-13.66879,0,0,
3,EIS,00:06:45.989,00:06:51.037,0,0,UCT_AST9AH_EIS,,,5.00,5000.00,15.811,0,9,14,36,21,16.00000,12.71838,40.27098,-9.61259,15.831,0.00000,0.01,10.00,3,0,0.05,41.40234,-13.42516,12.71915,12.72215,40.26475,40.26977,-9.61134,-9.61589,41.39599,-13.42547,41.40193,-13.42999,0,0,
3,EIS,00:07:06.760,00:07:11.808,0,0,UCT_AST9AH_EIS,,,5.00,5000.00,11.857,0,9,14,36,22,16.00000,12.71828,42.28131,-9.69575,11.858,0.00000,0.01,10.00,3,0,0.05,43.37876,-12.91550,12.71868,12.72268,42.25747,42.25690,-9.69750,-9.71492,43.35591,-12.92479,43.35926,-12.94740,0,0,
3,EIS,00:07:26.111,00:07:31.159,0,0,UCT_AST9AH_EIS,,,5.00,5000.00,8.891,0,9,14,36,23,16.00000,12.71649,44.13468,-9.67384,8.902,0.00000,0.01,10.00,3,0,0.05,45.18245,-12.36310,12.71920,12.72302,44.11355,44.09499,-9.68364,-9.67577,45.16390,-12.38097,45.14409,-12.37627,0,0,
3,EIS,00:07:46.568,00:07:51.616,0,0,UCT_AST9AH_EIS,,,5.00,5000.00,6.668,0,9,14,36,24,16.00000,12.71832,45.83945,-9.69775,6.667,0.00000,0.01,10.00,3,0,0.05,46.85405,-11.94531,12.72033,12.72249,45.79613,45.80922,-9.67502,-9.68304,46.80696,-11.92906,46.82143,-11.93535,0,0,
3,EIS,00:08:05.627,00:08:10.675,0,0,UCT_AST9AH_EIS,,,5.00,5000.00,5.000,0,9,14,36,25,16.00000,12.71830,47.41164,-9.77936,5.000,0.00000,0.01,10.00,3,0,0.05,48.40971,-11.65466,12.72066,12.72266,47.36179,47.38380,-9.78491,-9.77830,48.36200,-11.67303,48.38222,-11.66009,0,0,
3,EIS,00:08:24.853,00:08:29.901,0,0,UCT_AST9AH_EIS,,,5.00,5000.00,5.000,0,9,14,36,26,16.00000,12.71691,47.32006,-9.76794,5.000,0.00000,0.01,10.00,3,0,0.05,48.31770,-11.66334,12.71911,12.71893,47.28620,47.27944,-9.74969,-9.74780,48.28085,-11.65025,48.27386,-11.64967,0,0,

File: EIS/Batch A/All/6907_TS006717.csv


Measurement ID,6907
Battery Name,HR12-9
Battery Type,AGM VRLA
Circuit,Eis_080
Program,312 - UCT_AST9AH_EIS
Start Time,2024/03/08 13:48:17
End Time,2024/03/08 13:56:53
Test section,TS006717
Comment,UCT_AST_A04_RT2
OrderNo,UCT002
Producer,ASTERION
Type,AGM VRLA
Nominal Voltage,12
Nominal Current,1
Nominal Capacity,9
Cells,6
Maximum Voltage,12.9
Gassing Voltage,14.4
Break Voltage,10.5
Charge Factor,0
Impedance,0
Cold Cranking Current,2.7
Energy Density,0
Comment,



Step,Status,Step Time,Prog Time,Cycle,Cycle Level,Procedure,Voltage,Current,StartFreq,EndFreq,SetFreq,AAcMax,VAcMin,VAcMax,mvIdeal,Go,Status,U1,Zreal1,Zimg1,ActFreq,EisError,AACStart,MinIntervalTime,CountOfPeriods,VRelativ,AAmplitude,NomVal1,Phase1,U2,U3,Zreal2,Zreal3,Zimg2,Zimg3,NomVal2,Phase2,NomVal3,Phase3,EisStart,EisFinish,
[],[],[hh:mm:ss.ttt],[hh:mm:ss.ttt],[],[],[],[V],[A],[EIS],[EIS],[EIS],[EIS],[EIS],[EIS],[EIS],[EIS],[EIS],[EIS],[EIS],[EIS],[EIS],[EIS],[EIS],[EIS],[EIS],[EIS],[EIS],[EIS],[EIS],[EIS],[EIS],[EIS],[EIS],[EIS],[EIS],[EIS],[EIS],[EIS],[EIS],[EisStart],[EisFinish],
1,...,00:00:00.000,00:00:00.000,0,0,UCT_AST9AH_EIS,0.00,0.00,,,,,,,,,,,,,,,,,,,,,,,,,,,,,,,,,,
2,PAU,00:00:00.002,00:00:00.026,0,0,UCT_AST9AH_EIS,0.00,0.00,,,,,,,,,,,,,,,,,,,,,,,,,,,,,,,,,,
2,PAU,00:00:00.002,00:00:00.026,0,0,UCT_AST9AH_EIS,,,0.00,0.00,0.000,0,0,0,0,0,0.00000,12.71856,0.00000,0.00000,0.000,0.00000,0.00,0.00,0,0,0.00,41.54440,-14.30824,12.71907,12.72071,0.00000,0.00000,0.00000,0.00000,41.50737,-14.34934,41.51356,0.00000,0,0,
2,PAU,00:00:05.013,00:00:05.037,0,0,UCT_AST9AH_EIS,,,0.00,0.00,0.000,0,0,0,0,0,0.00000,12.71857,0.00000,0.00000,0.000,0.00000,0.00,0.00,0,0,0.00,41.54440,-14.30824,12.71913,12.72069,0.00000,0.00000,0.00000,0.00000,41.50737,-14.34934,41.51356,0.00000,0,0,
2,PAU,00:00:05.013,00:00:05.037,0,0,UCT_AST9AH_EIS,0.00,0.00,,,,,,,,,,,,,,,,,,,,,,,,,,,,,,,,,,
3,EIS,00:00:00.000,00:00:05.048,0,0,UCT_AST9AH_EIS,0.00,0.00,,,,,,,,,,,,,,,,,,,,,,,,,,,,,,,,,,
3,EIS,00:00:00.000,00:00:05.048,0,0,UCT_AST9AH_EIS,,,0.00,0.00,0.000,0,9,14,36,0,0.00000,12.71857,0.00000,0.00000,0.000,0.00000,0.01,10.00,0,0,0.00,41.54440,-14.30824,12.71922,12.72069,0.00000,0.00000,0.00000,0.00000,41.50737,-14.34934,41.51356,0.00000,0,0,
3,EIS,00:08:29.870,00:08:34.918,0,0,UCT_AST9AH_EIS,,,0.00,0.00,0.000,0,0,0,0,0,0.00000,0.00000,0.00000,0.00000,0.000,0.00000,0.00,0.00,0,0,0.00,0.00000,0.00000,0.00000,0.00000,0.00000,0.00000,0.00000,0.00000,0.00000,0.00000,0.00000,0.00000,0,0,
3,EIS,00:08:29.870,00:08:34.918,0,0,UCT_AST9AH_EIS,0.00,0.00,,,,,,,,,,,,,,,,,,,,,,,,,,,,,,,,,,
9999,STO,00:00:00.000,00:08:34.924,0,0,UCT_AST9AH_EIS,0.00,0.00,,,,,,,,,,,,,,,,,,,,,,,,,,,,,,,,,,
9999,STO,00:00:00.000,00:08:34.924,0,0,UCT_AST9AH_EIS,,,0.00,0.00,0.000,0,0,0,0,0,0.00000,0.00000,0.00000,0.00000,0.000,0.00000,0.00,0.00,0,0,0.00,0.00000,0.00000,0.00000,0.00000,0.00000,0.00000,0.00000,0.00000,0.00000,0.00000,0.00000,0.00000,0,0,
9999,STO,00:00:00.000,00:08:34.924,0,0,UCT_AST9AH_EIS,,,0.00,0.00,0.000,0,0,0,0,0,0.00000,0.00000,0.00000,0.00000,0.000,0.00000,0.00,0.00,0,0,0.00,0.00000,0.00000,0.00000,0.00000,0.00000,0.00000,0.00000,0.00000,0.00000,0.00000,0.00000,0.00000,0,0,
9999,STO,00:00:00.000,00:08:34.924,0,0,UCT_AST9AH_EIS,0.00,0.00,,,,,,,,,,,,,,,,,,,,,,,,,,,,,,,,,,
9999,STO,00:00:00.000,00:08:34.924,0,0,UCT_AST9AH_EIS,0.00,0.00,,,,,,,,,,,,,,,,,,,,,,,,,,,,,,,,,,

File: EIS/Batch A/All/6910_EIS00001.csv


Measurement ID,6910
Battery Name,HR12-9
Battery Type,AGM VRLA
Circuit,Eis_080
Program,312 - UCT_AST9AH_EIS
Start Time,2024/03/08 14:18:44
End Time,2024/03/08 14:27:21
Test section,EIS00001
Comment,UCT_AST_A07_RT2
OrderNo,UCT002
Producer,ASTERION
Type,AGM VRLA
Nominal Voltage,12
Nominal Current,1
Nominal Capacity,9
Cells,6
Maximum Voltage,12.9
Gassing Voltage,14.4
Break Voltage,10.5
Charge Factor,0
Impedance,0
Cold Cranking Current,2.7
Energy Density,0
Comment,



Step,Status,Step Time,Prog Time,Cycle,Cycle Level,Procedure,Voltage,Current,StartFreq,EndFreq,SetFreq,AAcMax,VAcMin,VAcMax,mvIdeal,Go,Status,U1,Zreal1,Zimg1,ActFreq,EisError,AACStart,MinIntervalTime,CountOfPeriods,VRelativ,AAmplitude,NomVal1,Phase1,U2,U3,Zreal2,Zreal3,Zimg2,Zimg3,NomVal2,Phase2,NomVal3,Phase3,EisStart,EisFinish,
[],[],[hh:mm:ss.ttt],[hh:mm:ss.ttt],[],[],[],[V],[A],[EIS],[EIS],[EIS],[EIS],[EIS],[EIS],[EIS],[EIS],[EIS],[EIS],[EIS],[EIS],[EIS],[EIS],[EIS],[EIS],[EIS],[EIS],[EIS],[EIS],[EIS],[EIS],[EIS],[EIS],[EIS],[EIS],[EIS],[EIS],[EIS],[EIS],[EIS],[EisStart],[EisFinish],
3,MSG,00:00:00.000,00:00:05.043,0,0,UCT_AST9AH_EIS,StartFreq: 5.000 EndFreq: 5000.000,,,,,,,,,,,,,,,,,,,,,,,,,,,,,,,,,,,
3,MSG,00:00:00.000,00:00:05.043,0,0,UCT_AST9AH_EIS,MvIdeal:    36 AAcStart:  0.01,,,,,,,,,,,,,,,,,,,,,,,,,,,,,,,,,,,
3,MSG,00:00:00.000,00:00:05.043,0,0,UCT_AST9AH_EIS,Time: 10.000 Peri:  3,,,,,,,,,,,,,,,,,,,,,,,,,,,,,,,,,,,
3,EIS,00:00:32.279,00:00:37.322,0,0,UCT_AST9AH_EIS,,,5.00,5000.00,5000.000,0,9,14,36,1,16.00000,12.27428,20.79609,8.51401,5052.631,0.00000,0.01,10.00,3,0,0.05,22.47145,22.26441,12.27471,12.27655,20.77190,20.75995,8.66410,8.55214,22.50641,22.64134,22.45250,22.38938,0,0,
3,EIS,00:00:49.535,00:00:54.578,0,0,UCT_AST9AH_EIS,,,5.00,5000.00,3749.471,0,9,14,36,2,16.00000,12.27414,20.76519,5.94910,3692.308,0.00000,0.01,10.00,3,0,0.05,21.60057,15.98668,12.27487,12.27614,20.75461,20.75973,6.07854,5.98497,21.62643,16.32408,21.60523,16.08212,0,0,
3,EIS,00:01:06.607,00:01:11.650,0,0,UCT_AST9AH_EIS,,,5.00,5000.00,2811.707,0,9,14,36,3,16.00000,12.27440,20.81214,4.16991,2823.529,0.00000,0.01,10.00,3,0,0.05,21.22577,11.32972,12.27497,12.27665,20.79852,20.80174,4.25877,4.19067,21.23006,11.57210,21.21967,11.39023,0,0,
3,EIS,00:01:24.255,00:01:29.298,0,0,UCT_AST9AH_EIS,,,5.00,5000.00,2108.483,0,9,14,36,4,16.00000,12.27456,20.94686,2.58539,2086.957,0.00000,0.01,10.00,3,0,0.05,21.10581,7.03620,12.27496,12.27608,20.94316,20.94052,2.64984,2.60185,21.11013,7.21105,21.10154,7.08268,0,0,
3,EIS,00:01:41.302,00:01:46.345,0,0,UCT_AST9AH_EIS,,,5.00,5000.00,1581.139,0,9,14,36,5,16.00000,12.27436,21.13404,1.40142,1573.771,0.00000,0.01,10.00,3,0,0.05,21.18046,3.79379,12.27494,12.27597,21.12316,21.12913,1.45174,1.41726,21.17299,3.93161,21.17660,3.83744,0,0,
3,EIS,00:01:58.765,00:02:03.808,0,0,UCT_AST9AH_EIS,,,5.00,5000.00,1185.687,0,9,14,36,6,16.00000,12.27375,21.35881,0.42382,1185.185,0.00000,0.01,10.00,3,0,0.05,21.36302,1.13676,12.27500,12.27584,21.35866,21.36384,0.46967,0.44276,21.36382,1.25972,21.36843,1.18727,0,0,
3,EIS,00:02:16.314,00:02:21.357,0,0,UCT_AST9AH_EIS,,,5.00,5000.00,889.140,0,9,14,36,7,16.00000,12.27374,21.65848,-0.38377,888.889,0.00000,0.01,10.00,3,0,0.05,21.66188,-1.01512,12.27496,12.27661,21.65392,21.65798,-0.35436,-0.37219,21.65682,-0.93756,21.66118,-0.98452,0,0,
3,EIS,00:02:34.011,00:02:39.054,0,0,UCT_AST9AH_EIS,,,5.00,5000.00,666.761,0,9,14,36,8,16.00000,12.27423,22.00702,-1.09275,666.667,0.00000,0.01,10.00,3,0,0.05,22.03414,-2.84267,12.27468,12.27667,22.00424,21.99928,-1.05941,-1.07614,22.02973,-2.75641,22.02559,-2.80051,0,0,
3,EIS,00:02:52.013,00:02:57.056,0,0,UCT_AST9AH_EIS,,,5.00,5000.00,500.000,0,9,14,36,9,16.00000,12.27366,22.39920,-1.68682,500.000,0.00000,0.01,10.00,3,0,0.05,22.46263,-4.30666,12.27494,12.27677,22.39347,22.39802,-1.66718,-1.67671,22.45544,-4.25778,22.46069,-4.28117,0,0,
3,EIS,00:03:10.587,00:03:15.630,0,0,UCT_AST9AH_EIS,,,5.00,5000.00,374.947,0,9,14,36,10,16.00000,12.27428,22.88071,-2.16236,375.000,0.00000,0.01,10.00,3,0,0.05,22.98266,-5.39875,12.27526,12.27610,22.88081,22.88072,-2.15102,-2.16036,22.98169,-5.37057,22.98248,-5.39379,0,0,
3,EIS,00:03:30.023,00:03:35.066,0,0,UCT_AST9AH_EIS,,,5.00,5000.00,281.171,0,9,14,36,11,16.00000,12.27314,23.38255,-2.72762,281.525,0.00000,0.01,10.00,3,0,0.05,23.54111,-6.65359,12.27491,12.27539,23.37335,23.38232,-2.71409,-2.71440,23.53040,-6.62345,23.53935,-6.62170,0,0,
3,EIS,00:03:50.510,00:03:55.553,0,0,UCT_AST9AH_EIS,,,5.00,5000.00,210.848,0,9,14,36,12,16.00000,12.27416,23.95584,-3.18364,210.989,0.00000,0.01,10.00,3,0,0.05,24.16646,-7.57003,12.27445,12.27576,23.95218,23.94976,-3.17580,-3.18032,24.16180,-7.55275,24.15999,-7.56412,0,0,
3,EIS,00:04:09.851,00:04:14.894,0,0,UCT_AST9AH_EIS,,,5.00,5000.00,158.114,0,9,14,36,13,16.00000,12.27422,24.58069,-3.65487,157.895,0.00000,0.01,10.00,3,0,0.05,24.85092,-8.45726,12.27395,12.27533,24.58078,24.57887,-3.64426,-3.64504,24.84946,-8.43303,24.84768,-8.43547,0,0,
3,EIS,00:04:29.476,00:04:34.519,0,0,UCT_AST9AH_EIS,,,5.00,5000.00,118.569,0,9,14,36,14,16.00000,12.27533,25.26840,-4.14393,118.519,0.00000,0.01,10.00,3,0,0.05,25.60594,-9.31340,12.27496,12.27764,25.26066,25.26294,-4.13194,-4.13508,25.59636,-9.28973,25.59912,-9.29584,0,0,
3,EIS,00:04:48.177,00:04:53.220,0,0,UCT_AST9AH_EIS,,,5.00,5000.00,88.914,0,9,14,36,15,16.00000,12.27424,26.06121,-4.64890,88.889,0.00000,0.01,10.00,3,0,0.05,26.47260,-10.11426,12.27390,12.27513,26.05923,26.05926,-4.64815,-4.64752,26.47052,-10.11342,26.47045,-10.11206,0,0,
3,EIS,00:05:07.802,00:05:12.845,0,0,UCT_AST9AH_EIS,,,5.00,5000.00,66.676,0,9,14,36,16,16.00000,12.27489,26.97628,-5.17219,66.667,0.00000,0.01,10.00,3,0,0.05,27.46764,-10.85366,12.27497,12.27566,26.97430,26.98443,-5.16357,-5.16682,27.46407,-10.83678,27.47464,-10.83946,0,0,
3,EIS,00:05:28.441,00:05:33.484,0,0,UCT_AST9AH_EIS,,,5.00,5000.00,50.000,0,9,14,36,17,16.00000,12.27421,28.05413,-5.66898,50.000,0.00000,0.01,10.00,3,0,0.05,28.62118,-11.42409,12.27456,12.27748,28.04593,28.04076,-5.67261,-5.66476,28.61385,-11.43446,28.60723,-11.42110,0,0,
3,EIS,00:05:47.891,00:05:52.934,0,0,UCT_AST9AH_EIS,,,5.00,5000.00,37.495,0,9,14,36,18,16.00000,12.27415,29.26750,-6.10586,37.500,0.00000,0.01,10.00,3,0,0.05,29.89762,-11.78416,12.27501,12.27512,29.25468,29.26230,-6.10014,-6.10191,29.88391,-11.77845,29.89173,-11.77880,0,0,
3,EIS,00:06:07.950,00:06:12.993,0,0,UCT_AST9AH_EIS,,,5.00,5000.00,28.117,0,9,14,36,19,16.00000,12.27551,30.57050,-6.40220,28.103,0.00000,0.01,10.00,3,0,0.05,31.23369,-11.82818,12.27500,12.27722,30.56902,30.56203,-6.39740,-6.40041,31.23126,-11.82011,31.22504,-11.82815,0,0,
3,EIS,00:06:27.099,00:06:32.142,0,0,UCT_AST9AH_EIS,,,5.00,5000.00,21.085,0,9,14,36,20,16.00000,12.27416,31.90961,-6.55906,21.053,0.00000,0.01,10.00,3,0,0.05,32.57675,-11.61544,12.27660,12.27678,31.92848,31.91999,-6.55935,-6.57853,32.59529,-11.60925,32.59084,-11.64529,0,0,
3,EIS,00:06:46.784,00:06:51.827,0,0,UCT_AST9AH_EIS,,,5.00,5000.00,15.811,0,9,14,36,21,16.00000,12.27280,33.24256,-6.63459,15.831,0.00000,0.01,10.00,3,0,0.05,33.89816,-11.28685,12.27491,12.27820,33.26128,33.24949,-6.63516,-6.62639,33.91663,-11.28161,33.90336,-11.27098,0,0,
3,EIS,00:07:07.371,00:07:12.414,0,0,UCT_AST9AH_EIS,,,5.00,5000.00,11.857,0,9,14,36,22,16.00000,12.27426,34.48538,-6.63459,11.858,0.00000,0.01,10.00,3,0,0.05,35.11779,-10.88999,12.27667,12.27638,34.49697,34.49014,-6.62413,-6.62928,35.12720,-10.86966,35.12146,-10.88001,0,0,
3,EIS,00:07:27.133,00:07:32.176,0,0,UCT_AST9AH_EIS,,,5.00,5000.00,8.891,0,9,14,36,23,16.00000,12.27603,35.66185,-6.59787,8.902,0.00000,0.01,10.00,3,0,0.05,36.26705,-10.48188,12.27503,12.27509,35.64055,35.65715,-6.61026,-6.60749,36.24837,-10.50726,36.26419,-10.49819,0,0,
3,EIS,00:07:47.828,00:07:52.871,0,0,UCT_AST9AH_EIS,,,5.00,5000.00,6.668,0,9,14,36,24,16.00000,12.27601,36.73840,-6.66928,6.667,0.00000,0.01,10.00,3,0,0.05,37.33884,-10.28910,12.27500,12.27839,36.72358,36.73923,-6.67251,-6.62324,37.32484,-10.29804,37.33147,-10.21935,0,0,
3,EIS,00:08:06.782,00:08:11.825,0,0,UCT_AST9AH_EIS,,,5.00,5000.00,5.000,0,9,14,36,25,16.00000,12.27427,37.82228,-6.79851,5.000,0.00000,0.01,10.00,3,0,0.05,38.42843,-10.19004,12.27373,12.27490,37.75294,37.77521,-6.79995,-6.79878,38.36044,-10.21047,38.38216,-10.20286,0,0,
3,EIS,00:08:25.762,00:08:30.805,0,0,UCT_AST9AH_EIS,,,5.00,5000.00,5.000,0,9,14,36,26,16.00000,12.27596,37.79505,-6.81623,5.000,0.00000,0.01,10.00,3,0,0.05,38.40477,-10.22324,12.27507,12.27843,37.79319,37.75824,-6.79043,-6.78972,38.39837,-10.18585,38.36385,-10.19403,0,0,

File: EIS/Batch A/All/6910_TS006720.csv


Measurement ID,6910
Battery Name,HR12-9
Battery Type,AGM VRLA
Circuit,Eis_080
Program,312 - UCT_AST9AH_EIS
Start Time,2024/03/08 14:18:44
End Time,2024/03/08 14:27:21
Test section,TS006720
Comment,UCT_AST_A07_RT2
OrderNo,UCT002
Producer,ASTERION
Type,AGM VRLA
Nominal Voltage,12
Nominal Current,1
Nominal Capacity,9
Cells,6
Maximum Voltage,12.9
Gassing Voltage,14.4
Break Voltage,10.5
Charge Factor,0
Impedance,0
Cold Cranking Current,2.7
Energy Density,0
Comment,



Step,Status,Step Time,Prog Time,Cycle,Cycle Level,Procedure,Voltage,Current,StartFreq,EndFreq,SetFreq,AAcMax,VAcMin,VAcMax,mvIdeal,Go,Status,U1,Zreal1,Zimg1,ActFreq,EisError,AACStart,MinIntervalTime,CountOfPeriods,VRelativ,AAmplitude,NomVal1,Phase1,U2,U3,Zreal2,Zreal3,Zimg2,Zimg3,NomVal2,Phase2,NomVal3,Phase3,EisStart,EisFinish,
[],[],[hh:mm:ss.ttt],[hh:mm:ss.ttt],[],[],[],[V],[A],[EIS],[EIS],[EIS],[EIS],[EIS],[EIS],[EIS],[EIS],[EIS],[EIS],[EIS],[EIS],[EIS],[EIS],[EIS],[EIS],[EIS],[EIS],[EIS],[EIS],[EIS],[EIS],[EIS],[EIS],[EIS],[EIS],[EIS],[EIS],[EIS],[EIS],[EIS],[EisStart],[EisFinish],
1,...,00:00:00.000,00:00:00.000,0,0,UCT_AST9AH_EIS,0.00,0.00,,,,,,,,,,,,,,,,,,,,,,,,,,,,,,,,,,
2,PAU,00:00:00.003,00:00:00.029,0,0,UCT_AST9AH_EIS,0.00,0.00,,,,,,,,,,,,,,,,,,,,,,,,,,,,,,,,,,
2,PAU,00:00:00.003,00:00:00.029,0,0,UCT_AST9AH_EIS,,,0.00,0.00,0.000,0,0,0,0,0,0.00000,12.27408,0.00000,0.00000,0.000,0.00000,0.00,0.00,0,0,0.00,39.19378,-10.92134,12.27483,12.27635,0.00000,0.00000,0.00000,0.00000,39.20416,-10.94255,39.21322,0.00000,0,0,
2,PAU,00:00:05.012,00:00:05.038,0,0,UCT_AST9AH_EIS,,,0.00,0.00,0.000,0,0,0,0,0,0.00000,12.27410,0.00000,0.00000,0.000,0.00000,0.00,0.00,0,0,0.00,39.19378,-10.92134,12.27479,12.27632,0.00000,0.00000,0.00000,0.00000,39.20416,-10.94255,39.21322,0.00000,0,0,
2,PAU,00:00:05.012,00:00:05.038,0,0,UCT_AST9AH_EIS,0.00,0.00,,,,,,,,,,,,,,,,,,,,,,,,,,,,,,,,,,
3,EIS,00:00:00.000,00:00:05.043,0,0,UCT_AST9AH_EIS,0.00,0.00,,,,,,,,,,,,,,,,,,,,,,,,,,,,,,,,,,
3,EIS,00:00:00.000,00:00:05.043,0,0,UCT_AST9AH_EIS,,,0.00,0.00,0.000,0,9,14,36,0,0.00000,12.27405,0.00000,0.00000,0.000,0.00000,0.01,10.00,0,0,0.00,39.19378,-10.92134,12.27479,12.27632,0.00000,0.00000,0.00000,0.00000,39.20416,-10.94255,39.21322,0.00000,0,0,
3,EIS,00:08:30.780,00:08:35.823,0,0,UCT_AST9AH_EIS,,,0.00,0.00,0.000,0,0,0,0,0,0.00000,0.00000,0.00000,0.00000,0.000,0.00000,0.00,0.00,0,0,0.00,0.00000,0.00000,0.00000,0.00000,0.00000,0.00000,0.00000,0.00000,0.00000,0.00000,0.00000,0.00000,0,0,
3,EIS,00:08:30.780,00:08:35.823,0,0,UCT_AST9AH_EIS,0.00,0.00,,,,,,,,,,,,,,,,,,,,,,,,,,,,,,,,,,
9999,STO,00:00:00.000,00:08:35.829,0,0,UCT_AST9AH_EIS,0.00,0.00,,,,,,,,,,,,,,,,,,,,,,,,,,,,,,,,,,
9999,STO,00:00:00.000,00:08:35.829,0,0,UCT_AST9AH_EIS,,,0.00,0.00,0.000,0,0,0,0,0,0.00000,0.00000,0.00000,0.00000,0.000,0.00000,0.00,0.00,0,0,0.00,0.00000,0.00000,0.00000,0.00000,0.00000,0.00000,0.00000,0.00000,0.00000,0.00000,0.00000,0.00000,0,0,
9999,STO,00:00:00.000,00:08:35.829,0,0,UCT_AST9AH_EIS,,,0.00,0.00,0.000,0,0,0,0,0,0.00000,0.00000,0.00000,0.00000,0.000,0.00000,0.00,0.00,0,0,0.00,0.00000,0.00000,0.00000,0.00000,0.00000,0.00000,0.00000,0.00000,0.00000,0.00000,0.00000,0.00000,0,0,
9999,STO,00:00:00.000,00:08:35.829,0,0,UCT_AST9AH_EIS,0.00,0.00,,,,,,,,,,,,,,,,,,,,,,,,,,,,,,,,,,
9999,STO,00:00:00.000,00:08:35.829,0,0,UCT_AST9AH_EIS,0.00,0.00,,,,,,,,,,,,,,,,,,,,,,,,,,,,,,,,,,

File: EIS/Batch A/All/6913_EIS00001.csv


Measurement ID,6913
Battery Name,HR12-9
Battery Type,AGM VRLA
Circuit,Eis_080
Program,312 - UCT_AST9AH_EIS
Start Time,2024/03/08 14:47:26
End Time,2024/03/08 14:56:03
Test section,EIS00001
Comment,UCT_AST_A10_RT2
OrderNo,UCT002
Producer,ASTERION
Type,AGM VRLA
Nominal Voltage,12
Nominal Current,1
Nominal Capacity,9
Cells,6
Maximum Voltage,12.9
Gassing Voltage,14.4
Break Voltage,10.5
Charge Factor,0
Impedance,0
Cold Cranking Current,2.7
Energy Density,0
Comment,



Step,Status,Step Time,Prog Time,Cycle,Cycle Level,Procedure,Voltage,Current,StartFreq,EndFreq,SetFreq,AAcMax,VAcMin,VAcMax,mvIdeal,Go,Status,U1,Zreal1,Zimg1,ActFreq,EisError,AACStart,MinIntervalTime,CountOfPeriods,VRelativ,AAmplitude,NomVal1,Phase1,U2,U3,Zreal2,Zreal3,Zimg2,Zimg3,NomVal2,Phase2,NomVal3,Phase3,EisStart,EisFinish,
[],[],[hh:mm:ss.ttt],[hh:mm:ss.ttt],[],[],[],[V],[A],[EIS],[EIS],[EIS],[EIS],[EIS],[EIS],[EIS],[EIS],[EIS],[EIS],[EIS],[EIS],[EIS],[EIS],[EIS],[EIS],[EIS],[EIS],[EIS],[EIS],[EIS],[EIS],[EIS],[EIS],[EIS],[EIS],[EIS],[EIS],[EIS],[EIS],[EIS],[EisStart],[EisFinish],
3,MSG,00:00:00.000,00:00:05.047,0,0,UCT_AST9AH_EIS,StartFreq: 5.000 EndFreq: 5000.000,,,,,,,,,,,,,,,,,,,,,,,,,,,,,,,,,,,
3,MSG,00:00:00.000,00:00:05.047,0,0,UCT_AST9AH_EIS,MvIdeal:    36 AAcStart:  0.01,,,,,,,,,,,,,,,,,,,,,,,,,,,,,,,,,,,
3,MSG,00:00:00.000,00:00:05.047,0,0,UCT_AST9AH_EIS,Time: 10.000 Peri:  3,,,,,,,,,,,,,,,,,,,,,,,,,,,,,,,,,,,
3,EIS,00:00:32.877,00:00:37.924,0,0,UCT_AST9AH_EIS,,,5.00,5000.00,5000.000,0,9,14,36,1,16.00000,11.80470,22.43482,8.24675,5052.631,0.00000,0.01,10.00,3,0,0.05,23.90251,20.18278,11.80521,11.80661,22.40333,22.39735,8.38782,8.30674,23.92205,20.52594,23.88814,20.34883,0,0,
3,EIS,00:00:50.124,00:00:55.171,0,0,UCT_AST9AH_EIS,,,5.00,5000.00,3749.471,0,9,14,36,2,16.00000,11.80494,22.44342,5.63081,3692.308,0.00000,0.01,10.00,3,0,0.05,23.13900,14.08417,11.80532,11.80673,22.42799,22.42950,5.75005,5.68497,23.15335,14.37969,23.13874,14.22264,0,0,
3,EIS,00:01:07.842,00:01:12.889,0,0,UCT_AST9AH_EIS,,,5.00,5000.00,2811.707,0,9,14,36,3,16.00000,11.80440,22.54423,3.81498,2823.529,0.00000,0.01,10.00,3,0,0.05,22.86474,9.60471,11.80547,11.80669,22.53624,22.53170,3.89880,3.85745,22.87100,9.81510,22.85952,9.71491,0,0,
3,EIS,00:01:24.983,00:01:30.030,0,0,UCT_AST9AH_EIS,,,5.00,5000.00,2108.483,0,9,14,36,4,16.00000,11.80523,22.75979,2.19307,2086.957,0.00000,0.01,10.00,3,0,0.05,22.86521,5.50387,11.80544,11.80671,22.74890,22.75204,2.25302,2.22135,22.86019,5.65604,22.86022,5.57629,0,0,
3,EIS,00:01:42.414,00:01:47.461,0,0,UCT_AST9AH_EIS,,,5.00,5000.00,1581.139,0,9,14,36,5,16.00000,11.80532,23.00591,0.96095,1573.771,0.00000,0.01,10.00,3,0,0.05,23.02597,2.39183,11.80539,11.80655,22.99953,23.00215,1.00555,0.97733,23.02150,2.50341,23.02290,2.43296,0,0,
3,EIS,00:01:59.736,00:02:04.783,0,0,UCT_AST9AH_EIS,,,5.00,5000.00,1185.687,0,9,14,36,6,16.00000,11.80538,23.33581,-0.07510,1185.185,0.00000,0.01,10.00,3,0,0.05,23.33594,-0.18439,11.80537,11.80719,23.33450,23.33797,-0.02978,-0.05551,23.33451,-0.07313,23.33804,-0.13629,0,0,
3,EIS,00:02:17.414,00:02:22.461,0,0,UCT_AST9AH_EIS,,,5.00,5000.00,889.140,0,9,14,36,7,16.00000,11.80389,23.74130,-0.93559,888.889,0.00000,0.01,10.00,3,0,0.05,23.75973,-2.25674,11.80535,11.80594,23.73683,23.73966,-0.90919,-0.92259,23.75424,-2.19353,23.75758,-2.22557,0,0,
3,EIS,00:02:34.869,00:02:39.916,0,0,UCT_AST9AH_EIS,,,5.00,5000.00,666.761,0,9,14,36,8,16.00000,11.80566,24.21986,-1.69351,666.667,0.00000,0.01,10.00,3,0,0.05,24.27900,-3.99975,11.80535,11.80734,24.20951,24.21805,-1.66730,-1.67534,24.26686,-3.93972,24.27593,-3.95726,0,0,
3,EIS,00:02:52.796,00:02:57.843,0,0,UCT_AST9AH_EIS,,,5.00,5000.00,500.000,0,9,14,36,9,16.00000,11.80466,24.77569,-2.33967,500.000,0.00000,0.01,10.00,3,0,0.05,24.88592,-5.39468,11.80508,11.80732,24.76553,24.77225,-2.31949,-2.33140,24.87391,-5.35060,24.88172,-5.37646,0,0,
3,EIS,00:03:11.514,00:03:16.561,0,0,UCT_AST9AH_EIS,,,5.00,5000.00,374.947,0,9,14,36,10,16.00000,11.80460,25.39034,-2.98068,375.000,0.00000,0.01,10.00,3,0,0.05,25.56470,-6.69556,11.80580,11.80645,25.39056,25.39675,-2.96855,-2.97625,25.56350,-6.66849,25.57055,-6.68401,0,0,
3,EIS,00:03:30.623,00:03:35.670,0,0,UCT_AST9AH_EIS,,,5.00,5000.00,281.171,0,9,14,36,11,16.00000,11.80454,26.11734,-3.42105,281.525,0.00000,0.01,10.00,3,0,0.05,26.34045,-7.46255,11.80658,11.80680,26.10999,26.11140,-3.40280,-3.40871,26.33080,-7.42525,26.33296,-7.43761,0,0,
3,EIS,00:03:51.322,00:03:56.369,0,0,UCT_AST9AH_EIS,,,5.00,5000.00,210.848,0,9,14,36,12,16.00000,11.80451,26.89928,-3.84333,210.989,0.00000,0.01,10.00,3,0,0.05,27.17246,-8.13131,11.80479,11.80592,26.89143,26.89459,-3.84071,-3.84011,27.16431,-8.12817,27.16736,-8.12599,0,0,
3,EIS,00:04:10.367,00:04:15.414,0,0,UCT_AST9AH_EIS,,,5.00,5000.00,158.114,0,9,14,36,13,16.00000,11.80344,27.74865,-4.22685,157.895,0.00000,0.01,10.00,3,0,0.05,28.06874,-8.66108,11.80534,11.80585,27.73844,27.74031,-4.22222,-4.22666,28.05794,-8.65488,28.06046,-8.66326,0,0,
3,EIS,00:04:30.483,00:04:35.530,0,0,UCT_AST9AH_EIS,,,5.00,5000.00,118.569,0,9,14,36,14,16.00000,11.80383,28.62552,-4.56192,118.519,0.00000,0.01,10.00,3,0,0.05,28.98675,-9.05482,11.80540,11.80580,28.62236,28.62239,-4.56168,-4.55179,28.98359,-9.05534,28.98207,-9.03602,0,0,
3,EIS,00:04:49.294,00:04:54.341,0,0,UCT_AST9AH_EIS,,,5.00,5000.00,88.914,0,9,14,36,15,16.00000,11.80347,29.57633,-4.83658,88.889,0.00000,0.01,10.00,3,0,0.05,29.96918,-9.28731,11.80543,11.80573,29.56826,29.56813,-4.84322,-4.84390,29.96229,-9.30232,29.96227,-9.30365,0,0,
3,EIS,00:05:08.583,00:05:13.630,0,0,UCT_AST9AH_EIS,,,5.00,5000.00,66.676,0,9,14,36,16,16.00000,11.80469,30.58368,-5.06291,66.667,0.00000,0.01,10.00,3,0,0.05,30.99992,-9.39966,11.80442,11.80734,30.57146,30.57095,-5.05761,-5.06512,30.98699,-9.39368,30.98772,-9.40753,0,0,
3,EIS,00:05:28.729,00:05:33.776,0,0,UCT_AST9AH_EIS,,,5.00,5000.00,50.000,0,9,14,36,17,16.00000,11.80462,31.59694,-5.28586,50.000,0.00000,0.01,10.00,3,0,0.05,32.03602,-9.49709,11.80667,11.80523,31.65095,31.67286,-5.24426,-5.22752,32.08247,-9.40789,32.10136,-9.37203,0,0,
3,EIS,00:05:48.031,00:05:53.078,0,0,UCT_AST9AH_EIS,,,5.00,5000.00,37.495,0,9,14,36,18,16.00000,11.80461,32.71191,-5.33501,37.500,0.00000,0.01,10.00,3,0,0.05,33.14410,-9.26286,11.80707,11.80752,32.69577,32.70542,-5.33493,-5.33322,33.12816,-9.26722,33.13741,-9.26161,0,0,
3,EIS,00:06:09.137,00:06:14.184,0,0,UCT_AST9AH_EIS,,,5.00,5000.00,28.117,0,9,14,36,19,16.00000,11.80507,33.77285,-5.37500,28.103,0.00000,0.01,10.00,3,0,0.05,34.19790,-9.04286,11.80548,11.80643,33.76809,33.76675,-5.36998,-5.36838,34.19241,-9.03581,34.19083,-9.03352,0,0,
3,EIS,00:06:27.931,00:06:32.978,0,0,UCT_AST9AH_EIS,,,5.00,5000.00,21.085,0,9,14,36,20,16.00000,11.80468,34.80541,-5.33517,21.053,0.00000,0.01,10.00,3,0,0.05,35.21193,-8.71479,11.80382,11.80566,34.79334,34.79933,-5.33750,-5.35030,35.20036,-8.72151,35.20823,-8.74063,0,0,
3,EIS,00:06:47.330,00:06:52.377,0,0,UCT_AST9AH_EIS,,,5.00,5000.00,15.811,0,9,14,36,21,16.00000,11.80464,35.76840,-5.28103,15.831,0.00000,0.01,10.00,3,0,0.05,36.15616,-8.39876,11.80462,11.80861,35.74843,35.74697,-5.28426,-5.29311,36.13687,-8.40846,36.13673,-8.42267,0,0,
3,EIS,00:07:08.126,00:07:13.173,0,0,UCT_AST9AH_EIS,,,5.00,5000.00,11.857,0,9,14,36,22,16.00000,11.80512,36.66199,-5.25711,11.858,0.00000,0.01,10.00,3,0,0.05,37.03699,-8.16024,11.80544,11.80873,36.65385,36.67716,-5.25613,-5.25468,37.02879,-8.16054,37.05167,-8.15320,0,0,
3,EIS,00:07:28.116,00:07:33.163,0,0,UCT_AST9AH_EIS,,,5.00,5000.00,8.891,0,9,14,36,23,16.00000,11.80632,37.52834,-5.27661,8.902,0.00000,0.01,10.00,3,0,0.05,37.89748,-8.00351,11.80536,11.80581,37.52702,37.52546,-5.26829,-5.25862,37.89502,-7.99134,37.89213,-7.97718,0,0,
3,EIS,00:07:48.896,00:07:53.943,0,0,UCT_AST9AH_EIS,,,5.00,5000.00,6.668,0,9,14,36,24,16.00000,11.80271,38.35401,-5.37562,6.667,0.00000,0.01,10.00,3,0,0.05,38.72889,-7.97848,11.80539,11.80505,38.35706,38.36849,-5.35808,-5.36150,38.72948,-7.95216,38.74128,-7.95484,0,0,
3,EIS,00:08:07.695,00:08:12.742,0,0,UCT_AST9AH_EIS,,,5.00,5000.00,5.000,0,9,14,36,25,16.00000,11.80462,39.22323,-5.57401,5.000,0.00000,0.01,10.00,3,0,0.05,39.61731,-8.08814,11.80739,11.80870,39.19665,39.21683,-5.54459,-5.58835,39.58686,-8.05140,39.61300,-8.10998,0,0,
3,EIS,00:08:26.375,00:08:31.422,0,0,UCT_AST9AH_EIS,,,5.00,5000.00,5.000,0,9,14,36,26,16.00000,11.80472,39.21817,-5.61524,5.000,0.00000,0.01,10.00,3,0,0.05,39.61813,-8.14820,11.80398,11.80509,39.16981,39.20004,-5.58729,-5.58434,39.56630,-8.11807,39.59581,-8.10766,0,0,
