Repository: UCT-MARiS/SISPS-EXP-SOC-DATA

# SISPS-EXP-SOC-DATA
Experimental data of Asterion HR12-9 batteries using Electrochemical Impedance Spectroscopy.

This work contributes towards the paper entitled _Observations of Freezing Lead Acid Batteries using Electrochemical Impedance Spectroscopy_ (currently submitted to the Journal of Energy Storage).

> [!CAUTION]
> This repository has been cited in (pending) published works and may never not be renamed, moved, made private, or deleted.
>
> The repository ought to normally be Archived.
>
> Date Accepted: **--/--/----**  
> Date Published: **--/--/----**

## Contents

This repository contains all raw data of EIS spectra, charge cycling, varied discharge, test chamber temperature, and hand notes used in the course of the experiment.

- [`EIS/`](./EIS/)  
Contains the raw CSV data files of EIS tests. Refer to the Digatron
- [`ETC/`](./ETC/)  
Contains the raw CSV data files of environmental test chamber history.  
Refer to [UCT AST9AH Measurements and Observations](UCT%20AST9AH%20Measurements%20and%20Observations.xlsx) for contextual history of the test chamber operation.

- [`Cycling/`](./Cycling/)  
Time series data of Batch B battery cycling.
- [`Varied Discharge/`](./Varied%20Discharge/)  
Time series data of battery varied discharge.

Please refer to [SISPS-EXP-SOC](https://github.com/UCT-MARiS/SISPS-EXP-SOC) for further details on the experiment and equipment used.

File: EIS/Batch A/RT2/6904_TS006714_EIS00001.csv


Measurement ID,6904
Battery Name,HR12-9
Battery Type,AGM VRLA
Circuit,Eis_080
Program,312 - UCT_AST9AH_EIS
Start Time,2024/03/08 13:13:07
End Time,2024/03/08 13:21:44
Test section,TS006714\EIS00001
Comment,UCT_AST_A01_RT2
OrderNo,UCT002
Producer,ASTERION
Type,AGM VRLA
Nominal Voltage,12
Nominal Current,1
Nominal Capacity,9
Cells,6
Maximum Voltage,12.9
Gassing Voltage,14.4
Break Voltage,10.5
Charge Factor,0
Impedance,0
Cold Cranking Current,2.7
Energy Density,0
Comment,



Step,Status,Step Time,Prog Time,Cycle,Cycle Level,Procedure,Voltage,Current,StartFreq,EndFreq,SetFreq,AAcMax,VAcMin,VAcMax,mvIdeal,Go,Status,U1,Zreal1,Zimg1,ActFreq,EisError,AACStart,MinIntervalTime,CountOfPeriods,VRelativ,AAmplitude,NomVal1,Phase1,U2,U3,Zreal2,Zreal3,Zimg2,Zimg3,NomVal2,Phase2,NomVal3,Phase3,EisStart,EisFinish,
[],[],[hh:mm:ss.ttt],[hh:mm:ss.ttt],[],[],[],[V],[A],[EIS],[EIS],[EIS],[EIS],[EIS],[EIS],[EIS],[EIS],[EIS],[EIS],[EIS],[EIS],[EIS],[EIS],[EIS],[EIS],[EIS],[EIS],[EIS],[EIS],[EIS],[EIS],[EIS],[EIS],[EIS],[EIS],[EIS],[EIS],[EIS],[EIS],[EIS],[EisStart],[EisFinish],
3,MSG,00:00:00.000,00:00:05.041,0,0,UCT_AST9AH_EIS,StartFreq: 5.000 EndFreq: 5000.000,,,,,,,,,,,,,,,,,,,,,,,,,,,,,,,,,,,
3,MSG,00:00:00.000,00:00:05.041,0,0,UCT_AST9AH_EIS,MvIdeal:    36 AAcStart:  0.01,,,,,,,,,,,,,,,,,,,,,,,,,,,,,,,,,,,
3,MSG,00:00:00.000,00:00:05.041,0,0,UCT_AST9AH_EIS,Time: 10.000 Peri:  3,,,,,,,,,,,,,,,,,,,,,,,,,,,,,,,,,,,
3,EIS,00:00:32.513,00:00:37.554,0,0,UCT_AST9AH_EIS,,,5.00,5000.00,5000.000,0,9,14,36,1,16.00000,13.22663,27.43392,9.11066,5052.631,0.00000,0.01,10.00,3,0,0.05,28.90717,18.37105,13.22683,13.22855,27.40321,27.39036,9.13597,9.10066,28.88601,18.43790,28.86268,18.37946,0,0,
3,EIS,00:00:49.229,00:00:54.270,0,0,UCT_AST9AH_EIS,,,5.00,5000.00,3749.471,0,9,14,36,2,16.00000,13.22639,27.20842,6.44474,3692.308,0.00000,0.01,10.00,3,0,0.05,27.96127,13.32581,13.22696,13.22871,27.19817,27.19265,6.47705,6.44035,27.95877,13.39508,27.94492,13.32450,0,0,
3,EIS,00:01:06.409,00:01:11.450,0,0,UCT_AST9AH_EIS,,,5.00,5000.00,2811.707,0,9,14,36,3,16.00000,13.22643,27.19750,4.60761,2823.529,0.00000,0.01,10.00,3,0,0.05,27.58504,9.61535,13.22662,13.22863,27.18191,27.17765,4.62258,4.60111,27.57217,9.65144,27.56438,9.60892,0,0,
3,EIS,00:01:23.359,00:01:28.400,0,0,UCT_AST9AH_EIS,,,5.00,5000.00,2108.483,0,9,14,36,4,16.00000,13.22706,27.20743,2.99946,2086.957,0.00000,0.01,10.00,3,0,0.05,27.37227,6.29113,13.22695,13.22840,27.19738,27.19768,3.00627,2.98689,27.36302,6.30761,27.36120,6.26720,0,0,
3,EIS,00:01:40.418,00:01:45.459,0,0,UCT_AST9AH_EIS,,,5.00,5000.00,1581.139,0,9,14,36,5,16.00000,13.22575,27.19813,1.79479,1573.771,0.00000,0.01,10.00,3,0,0.05,27.25728,3.77545,13.22649,13.22840,27.19594,27.19851,1.79778,1.78920,27.25529,3.78202,27.25730,3.76367,0,0,
3,EIS,00:01:57.652,00:02:02.693,0,0,UCT_AST9AH_EIS,,,5.00,5000.00,1185.687,0,9,14,36,6,16.00000,13.22619,27.43069,0.80243,1185.185,0.00000,0.01,10.00,3,0,0.05,27.44242,1.67561,13.22676,13.22909,27.43843,27.43629,0.81313,0.80817,27.45048,1.69744,27.44819,1.68723,0,0,
3,EIS,00:02:14.861,00:02:19.902,0,0,UCT_AST9AH_EIS,,,5.00,5000.00,889.140,0,9,14,36,7,16.00000,13.22615,27.67624,-0.01072,888.889,0.00000,0.01,10.00,3,0,0.05,27.67625,-0.02219,13.22657,13.22752,27.67314,27.67257,-0.00394,-0.01096,27.67314,-0.00816,27.67257,-0.02269,0,0,
3,EIS,00:02:32.685,00:02:37.726,0,0,UCT_AST9AH_EIS,,,5.00,5000.00,666.761,0,9,14,36,8,16.00000,13.22545,27.95533,-0.71515,666.667,0.00000,0.01,10.00,3,0,0.05,27.96448,-1.46542,13.22673,13.22709,27.94889,27.95161,-0.70836,-0.70952,27.95786,-1.45183,27.96062,-1.45408,0,0,
3,EIS,00:02:50.800,00:02:55.841,0,0,UCT_AST9AH_EIS,,,5.00,5000.00,500.000,0,9,14,36,9,16.00000,13.22594,28.21814,-1.31543,500.000,0.00000,0.01,10.00,3,0,0.05,28.24879,-2.66899,13.22638,13.22879,28.21275,28.21970,-1.30706,-1.30757,28.24301,-2.65255,28.24998,-2.65292,0,0,
3,EIS,00:03:09.985,00:03:15.026,0,0,UCT_AST9AH_EIS,,,5.00,5000.00,374.947,0,9,14,36,10,16.00000,13.22596,28.56357,-1.78567,375.000,0.00000,0.01,10.00,3,0,0.05,28.61934,-3.57722,13.22623,13.22842,28.55789,28.56343,-1.78708,-1.78250,28.61375,-3.58075,28.61900,-3.57092,0,0,
3,EIS,00:03:29.315,00:03:34.356,0,0,UCT_AST9AH_EIS,,,5.00,5000.00,281.171,0,9,14,36,11,16.00000,13.22640,28.97948,-2.37417,281.525,0.00000,0.01,10.00,3,0,0.05,29.07657,-4.68355,13.22644,13.22801,28.97030,28.97259,-2.36289,-2.36463,29.06650,-4.66286,29.06893,-4.66591,0,0,
3,EIS,00:03:49.542,00:03:54.583,0,0,UCT_AST9AH_EIS,,,5.00,5000.00,210.848,0,9,14,36,12,16.00000,13.22436,29.45914,-2.87618,210.989,0.00000,0.01,10.00,3,0,0.05,29.59921,-5.57627,13.22725,13.22797,29.44820,29.44926,-2.86894,-2.86723,29.58762,-5.56439,29.58851,-5.56089,0,0,
3,EIS,00:04:08.519,00:04:13.560,0,0,UCT_AST9AH_EIS,,,5.00,5000.00,158.114,0,9,14,36,13,16.00000,13.22432,29.85003,-3.40042,157.895,0.00000,0.01,10.00,3,0,0.05,30.04309,-6.49893,13.22640,13.22672,29.84392,29.84802,-3.40186,-3.40178,30.03719,-6.50299,30.04125,-6.50194,0,0,
3,EIS,00:04:28.470,00:04:33.511,0,0,UCT_AST9AH_EIS,,,5.00,5000.00,118.569,0,9,14,36,14,16.00000,13.22419,30.30772,-4.02701,118.519,0.00000,0.01,10.00,3,0,0.05,30.57408,-7.56860,13.22508,13.22796,30.29367,30.29838,-4.02385,-4.03141,30.55974,-7.56620,30.56541,-7.57908,0,0,
3,EIS,00:04:47.563,00:04:52.604,0,0,UCT_AST9AH_EIS,,,5.00,5000.00,88.914,0,9,14,36,15,16.00000,13.22556,30.87658,-4.76613,88.889,0.00000,0.01,10.00,3,0,0.05,31.24227,-8.77496,13.22679,13.22780,30.85566,30.86486,-4.76329,-4.75779,31.22116,-8.77566,31.22941,-8.76311,0,0,
3,EIS,00:05:07.145,00:05:12.186,0,0,UCT_AST9AH_EIS,,,5.00,5000.00,66.676,0,9,14,36,16,16.00000,13.22626,31.46935,-5.69364,66.667,0.00000,0.01,10.00,3,0,0.05,31.98027,-10.25539,13.22623,13.22717,31.45535,31.46410,-5.69096,-5.68155,31.96601,-10.25513,31.97295,-10.23575,0,0,
3,EIS,00:05:28.017,00:05:33.058,0,0,UCT_AST9AH_EIS,,,5.00,5000.00,50.000,0,9,14,36,17,16.00000,13.22550,32.20154,-6.85205,50.000,0.00000,0.01,10.00,3,0,0.05,32.92248,-12.01259,13.22565,13.22752,32.20434,32.21555,-6.84419,-6.83274,32.92358,-11.99821,32.93218,-11.97466,0,0,
3,EIS,00:05:47.343,00:05:52.384,0,0,UCT_AST9AH_EIS,,,5.00,5000.00,37.495,0,9,14,36,18,16.00000,13.22708,33.21402,-8.23106,37.500,0.00000,0.01,10.00,3,0,0.05,34.21873,-13.91857,13.22618,13.22768,33.20606,33.21511,-8.23441,-8.22731,34.21181,-13.92721,34.21889,-13.91203,0,0,
3,EIS,00:06:07.838,00:06:12.879,0,0,UCT_AST9AH_EIS,,,5.00,5000.00,28.117,0,9,14,36,19,16.00000,13.22543,34.57757,-9.86631,28.103,0.00000,0.01,10.00,3,0,0.05,35.95765,-15.92548,13.22484,13.22735,34.57035,34.58172,-9.86586,-9.86495,35.95059,-15.92795,35.96127,-15.92159,0,0,
3,EIS,00:06:27.044,00:06:32.085,0,0,UCT_AST9AH_EIS,,,5.00,5000.00,21.085,0,9,14,36,20,16.00000,13.22544,36.48659,-11.61980,21.053,0.00000,0.01,10.00,3,0,0.05,38.29218,-17.66500,13.22767,13.22925,36.46116,36.46867,-11.60350,-11.62282,38.26301,-17.65329,38.27602,-17.67744,0,0,
3,EIS,00:06:46.937,00:06:51.978,0,0,UCT_AST9AH_EIS,,,5.00,5000.00,15.811,0,9,14,36,21,16.00000,13.22691,38.89404,-13.34609,15.831,0.00000,0.01,10.00,3,0,0.05,41.12012,-18.93913,13.22619,13.22770,38.88063,38.89678,-13.35490,-13.34788,41.11030,-18.95681,41.12330,-18.94024,0,0,
3,EIS,00:07:07.849,00:07:12.890,0,0,UCT_AST9AH_EIS,,,5.00,5000.00,11.857,0,9,14,36,22,16.00000,13.22531,41.82574,-14.88014,11.858,0.00000,0.01,10.00,3,0,0.05,44.39382,-19.58379,13.22674,13.22991,41.85591,41.84751,-14.90031,-14.91176,44.42901,-19.59524,44.42494,-19.61280,0,0,
3,EIS,00:07:27.261,00:07:32.302,0,0,UCT_AST9AH_EIS,,,5.00,5000.00,8.891,0,9,14,36,23,16.00000,13.22349,45.18098,-16.02126,8.902,0.00000,0.01,10.00,3,0,0.05,47.93747,-19.52460,13.22614,13.23010,45.16805,45.18935,-16.04968,-16.05578,47.93480,-19.56179,47.95691,-19.56013,0,0,
3,EIS,00:07:47.619,00:07:52.660,0,0,UCT_AST9AH_EIS,,,5.00,5000.00,6.668,0,9,14,36,24,16.00000,13.22531,48.56371,-16.84855,6.667,0.00000,0.01,10.00,3,0,0.05,51.40338,-19.13355,13.22860,13.22992,48.65381,48.61536,-16.85794,-16.87444,51.49159,-19.11057,51.46066,-19.14194,0,0,
3,EIS,00:08:06.555,00:08:11.596,0,0,UCT_AST9AH_EIS,,,5.00,5000.00,5.000,0,9,14,36,25,16.00000,13.22524,52.10206,-17.25039,5.000,0.00000,0.01,10.00,3,0,0.05,54.88352,-18.31912,13.22462,13.22828,52.06028,52.05404,-17.28754,-17.25955,54.85556,-18.36966,54.84082,-18.34396,0,0,
3,EIS,00:08:25.924,00:08:30.965,0,0,UCT_AST9AH_EIS,,,5.00,5000.00,5.000,0,9,14,36,26,16.00000,13.22718,52.06591,-17.26126,5.000,0.00000,0.01,10.00,3,0,0.05,54.85262,-18.34175,13.22599,13.22907,52.05613,52.01866,-17.24967,-17.25593,54.83970,-18.33348,54.80609,-18.35202,0,0,
