Repository: UCT-MARiS/SISPS-EXP-SOC-DATA

# SISPS-EXP-SOC-DATA
Experimental data of Asterion HR12-9 batteries using Electrochemical Impedance Spectroscopy.

This work contributes towards the paper entitled _Observations of Freezing Lead Acid Batteries using Electrochemical Impedance Spectroscopy_ (currently submitted to the Journal of Energy Storage).

> [!CAUTION]
> This repository has been cited in (pending) published works and may never not be renamed, moved, made private, or deleted.
>
> The repository ought to normally be Archived.
>
> Date Accepted: **--/--/----**  
> Date Published: **--/--/----**

## Contents

This repository contains all raw data of EIS spectra, charge cycling, varied discharge, test chamber temperature, and hand notes used in the course of the experiment.

- [`EIS/`](./EIS/)  
Contains the raw CSV data files of EIS tests. Refer to the Digatron
- [`ETC/`](./ETC/)  
Contains the raw CSV data files of environmental test chamber history.  
Refer to [UCT AST9AH Measurements and Observations](UCT%20AST9AH%20Measurements%20and%20Observations.xlsx) for contextual history of the test chamber operation.

- [`Cycling/`](./Cycling/)  
Time series data of Batch B battery cycling.
- [`Varied Discharge/`](./Varied%20Discharge/)  
Time series data of battery varied discharge.

Please refer to [SISPS-EXP-SOC](https://github.com/UCT-MARiS/SISPS-EXP-SOC) for further details on the experiment and equipment used.

File: EIS/Batch B/-10/7632_TS007442_EIS00001.csv


Measurement ID,7632
Battery Name,HR12-9
Battery Type,AGM VRLA
Circuit,Eis_080
Program,312 - UCT_AST9AH_EIS
Start Time,2024/05/15 08:10:44
End Time,2024/05/15 08:19:27
Test section,TS007442\EIS00001
Comment,UCT_AST_B01_-10
OrderNo,UCT002
Producer,ASTERION
Type,AGM VRLA
Nominal Voltage,12
Nominal Current,1
Nominal Capacity,9
Cells,6
Maximum Voltage,12.9
Gassing Voltage,14.4
Break Voltage,10.5
Charge Factor,0
Impedance,0
Cold Cranking Current,2.7
Energy Density,0
Comment,



Step,Status,Step Time,Prog Time,Cycle,Cycle Level,Procedure,Voltage,Current,StartFreq,EndFreq,SetFreq,AAcMax,VAcMin,VAcMax,mvIdeal,Go,Status,U1,Zreal1,Zimg1,ActFreq,EisError,AACStart,MinIntervalTime,CountOfPeriods,VRelativ,AAmplitude,NomVal1,Phase1,U2,U3,Zreal2,Zreal3,Zimg2,Zimg3,NomVal2,Phase2,NomVal3,Phase3,EisStart,EisFinish,
[],[],[hh:mm:ss.ttt],[hh:mm:ss.ttt],[],[],[],[V],[A],[EIS],[EIS],[EIS],[EIS],[EIS],[EIS],[EIS],[EIS],[EIS],[EIS],[EIS],[EIS],[EIS],[EIS],[EIS],[EIS],[EIS],[EIS],[EIS],[EIS],[EIS],[EIS],[EIS],[EIS],[EIS],[EIS],[EIS],[EIS],[EIS],[EIS],[EIS],[EisStart],[EisFinish],
3,MSG,00:00:00.000,00:00:05.038,0,0,UCT_AST9AH_EIS,StartFreq: 3.000 EndFreq: 3000.000,,,,,,,,,,,,,,,,,,,,,,,,,,,,,,,,,,,
3,MSG,00:00:00.000,00:00:05.038,0,0,UCT_AST9AH_EIS,MvIdeal:    36 AAcStart:  0.01,,,,,,,,,,,,,,,,,,,,,,,,,,,,,,,,,,,
3,MSG,00:00:00.000,00:00:05.038,0,0,UCT_AST9AH_EIS,Time: 10.000 Peri:  3,,,,,,,,,,,,,,,,,,,,,,,,,,,,,,,,,,,
3,EIS,00:00:32.530,00:00:37.568,0,0,UCT_AST9AH_EIS,,,3.00,3000.00,3000.000,0,9,14,36,1,16.00000,12.83095,30.43061,4.19543,3000.000,0.00000,0.01,10.00,3,0,0.05,30.71846,7.84980,12.83175,12.83289,30.42528,30.42011,4.32076,4.26216,30.73055,8.08266,30.71724,7.97578,0,0,
3,EIS,00:00:49.457,00:00:54.495,0,0,UCT_AST9AH_EIS,,,3.00,3000.00,2249.683,0,9,14,36,2,16.00000,12.83123,30.51440,2.32394,2232.558,0.00000,0.01,10.00,3,0,0.05,30.60276,4.35516,12.83168,12.83268,30.50394,30.50823,2.41398,2.37742,30.59931,4.52478,30.60072,4.45589,0,0,
3,EIS,00:01:06.373,00:01:11.411,0,0,UCT_AST9AH_EIS,,,3.00,3000.00,1687.024,0,9,14,36,3,16.00000,12.83088,30.60339,0.87519,1684.211,0.00000,0.01,10.00,3,0,0.05,30.61590,1.63810,12.83150,12.83340,30.59493,30.59026,0.93885,0.90990,30.60934,1.75766,30.60379,1.70376,0,0,
3,EIS,00:01:23.566,00:01:28.604,0,0,UCT_AST9AH_EIS,,,3.00,3000.00,1265.090,0,9,14,36,4,16.00000,12.83101,31.02586,-0.39812,1263.158,0.00000,0.01,10.00,3,0,0.05,31.02841,-0.73517,12.83224,12.83337,31.02334,31.03020,-0.34472,-0.37006,31.02526,-0.63663,31.03241,-0.68326,0,0,
3,EIS,00:01:40.817,00:01:45.855,0,0,UCT_AST9AH_EIS,,,3.00,3000.00,948.683,0,9,14,36,5,16.00000,12.83168,31.52085,-1.50498,950.495,0.00000,0.01,10.00,3,0,0.05,31.55675,-2.73354,12.83135,12.83290,31.51616,31.52034,-1.46139,-1.48037,31.55003,-2.65488,31.55508,-2.68896,0,0,
3,EIS,00:01:58.221,00:02:03.259,0,0,UCT_AST9AH_EIS,,,3.00,3000.00,711.412,0,9,14,36,6,16.00000,12.83178,31.69753,-2.54627,711.111,0.00000,0.01,10.00,3,0,0.05,31.79964,-4.59272,12.83029,12.83293,31.69117,31.69171,-2.51031,-2.52463,31.79043,-4.52903,31.79211,-4.55469,0,0,
3,EIS,00:02:16.029,00:02:21.067,0,0,UCT_AST9AH_EIS,,,3.00,3000.00,533.484,0,9,14,36,7,16.00000,12.83082,32.22334,-3.51950,533.333,0.00000,0.01,10.00,3,0,0.05,32.41497,-6.23326,12.83264,12.83205,32.21218,32.21526,-3.50420,-3.50720,32.40222,-6.20851,32.40561,-6.21318,0,0,
3,EIS,00:02:34.780,00:02:39.818,0,0,UCT_AST9AH_EIS,,,3.00,3000.00,400.056,0,9,14,36,8,16.00000,12.83068,32.86356,-4.48713,400.000,0.00000,0.01,10.00,3,0,0.05,33.16848,-7.77497,12.83064,12.83434,32.87293,32.87665,-4.48449,-4.48469,33.17740,-7.76827,33.18112,-7.76776,0,0,
3,EIS,00:02:54.430,00:02:59.468,0,0,UCT_AST9AH_EIS,,,3.00,3000.00,300.000,0,9,14,36,9,16.00000,12.83223,33.53748,-5.48851,300.000,0.00000,0.01,10.00,3,0,0.05,33.98362,-9.29424,12.83119,12.83290,33.53629,33.53795,-5.48508,-5.48864,33.98188,-9.28885,33.98411,-9.29433,0,0,
3,EIS,00:03:14.753,00:03:19.791,0,0,UCT_AST9AH_EIS,,,3.00,3000.00,224.968,0,9,14,36,10,16.00000,12.83050,34.42282,-6.50336,224.824,0.00000,0.01,10.00,3,0,0.05,35.03176,-10.69855,12.82944,12.83324,34.42603,34.42488,-6.49254,-6.49769,35.03291,-10.68019,35.03273,-10.68881,0,0,
3,EIS,00:03:33.586,00:03:38.624,0,0,UCT_AST9AH_EIS,,,3.00,3000.00,168.702,0,9,14,36,11,16.00000,12.83047,35.37317,-7.55426,168.421,0.00000,0.01,10.00,3,0,0.05,36.17081,-12.05495,12.82963,12.83346,35.35568,35.35403,-7.55138,-7.55563,36.15311,-12.05627,36.15239,-12.06340,0,0,
3,EIS,00:03:52.899,00:03:57.937,0,0,UCT_AST9AH_EIS,,,3.00,3000.00,126.509,0,9,14,36,12,16.00000,12.83048,36.31755,-8.72191,126.649,0.00000,0.01,10.00,3,0,0.05,37.35018,-13.50423,12.83285,12.83078,36.31161,36.30521,-8.70976,-8.71508,37.34157,-13.48824,37.33659,-13.49846,0,0,
3,EIS,00:04:13.605,00:04:18.643,0,0,UCT_AST9AH_EIS,,,3.00,3000.00,94.868,0,9,14,36,13,16.00000,12.83039,37.39800,-10.10747,94.862,0.00000,0.01,10.00,3,0,0.05,38.73979,-15.12387,12.82952,12.83180,37.39329,37.39777,-10.10721,-10.09139,38.73517,-15.12531,38.73538,-15.10099,0,0,
3,EIS,00:04:33.490,00:04:38.528,0,0,UCT_AST9AH_EIS,,,3.00,3000.00,71.141,0,9,14,36,14,16.00000,12.83043,38.35453,-11.82086,71.217,0.00000,0.01,10.00,3,0,0.05,40.13481,-17.12929,12.83094,12.83048,38.35411,38.35126,-11.81362,-11.81866,40.13228,-17.11958,40.13104,-17.12766,0,0,
3,EIS,00:04:54.232,00:04:59.270,0,0,UCT_AST9AH_EIS,,,3.00,3000.00,53.348,0,9,14,36,15,16.00000,12.83075,39.41493,-14.02741,53.333,0.00000,0.01,10.00,3,0,0.05,41.83664,-19.59017,12.83095,12.83101,39.39898,39.40280,-14.02974,-14.04218,41.82240,-19.60051,41.83018,-19.61480,0,0,
3,EIS,00:05:13.204,00:05:18.242,0,0,UCT_AST9AH_EIS,,,3.00,3000.00,40.006,0,9,14,36,16,16.00000,12.83035,40.54610,-16.91945,40.000,0.00000,0.01,10.00,3,0,0.05,43.93466,-22.65025,12.83301,12.83204,40.54413,40.54736,-16.90557,-16.90645,43.92749,-22.63453,43.93081,-22.63398,0,0,
3,EIS,00:05:33.576,00:05:38.614,0,0,UCT_AST9AH_EIS,,,3.00,3000.00,30.000,0,9,14,36,17,16.00000,12.83037,41.81015,-20.67826,30.000,0.00000,0.01,10.00,3,0,0.05,46.64417,-26.31585,12.83205,12.83462,41.80831,41.80389,-20.67352,-20.67619,46.64043,-26.31164,46.63764,-26.31698,0,0,
3,EIS,00:05:52.498,00:05:57.536,0,0,UCT_AST9AH_EIS,,,3.00,3000.00,22.497,0,9,14,36,18,16.00000,12.82783,43.38915,-25.60251,22.472,0.00000,0.01,10.00,3,0,0.05,50.37963,-30.54346,12.83086,12.83422,43.40798,43.39107,-25.58512,-25.59686,50.38701,-30.51554,50.37841,-30.53681,0,0,
3,EIS,00:06:12.344,00:06:17.382,0,0,UCT_AST9AH_EIS,,,3.00,3000.00,16.870,0,9,14,36,19,16.00000,12.82814,45.23539,-31.97308,16.854,0.00000,0.01,10.00,3,0,0.05,55.39420,-35.25326,12.83080,12.83065,45.22870,45.23920,-31.96220,-31.97030,55.38246,-35.24807,55.39571,-35.24864,0,0,
3,EIS,00:06:33.127,00:06:38.165,0,0,UCT_AST9AH_EIS,,,3.00,3000.00,12.651,0,9,14,36,20,16.00000,12.83298,47.63121,-40.12465,12.658,0.00000,0.01,10.00,3,0,0.05,62.27937,-40.11087,12.83083,12.83008,47.63176,47.63895,-40.14557,-40.11651,62.29327,-40.12526,62.28004,-40.10055,0,0,
3,EIS,00:06:52.214,00:06:57.252,0,0,UCT_AST9AH_EIS,,,3.00,3000.00,9.487,0,9,14,36,21,16.00000,12.83031,50.71715,-50.73861,9.494,0.00000,0.01,10.00,3,0,0.05,71.74006,-45.01212,12.82962,12.83562,50.69393,50.69946,-50.68633,-50.67917,71.68667,-44.99570,71.68552,-44.98853,0,0,
3,EIS,00:07:12.567,00:07:17.605,0,0,UCT_AST9AH_EIS,,,3.00,3000.00,7.114,0,9,14,36,22,16.00000,12.83033,54.78228,-64.38249,7.109,0.00000,0.01,10.00,3,0,0.05,84.53522,-49.60594,12.83512,12.82966,54.79508,54.83152,-64.35985,-64.33635,84.52627,-49.58939,84.53202,-49.56026,0,0,
3,EIS,00:07:31.357,00:07:36.395,0,0,UCT_AST9AH_EIS,,,3.00,3000.00,5.335,0,9,14,36,23,16.00000,12.82576,60.45639,-81.61577,5.338,0.00000,0.01,10.00,3,0,0.05,101.56825,-53.47102,12.83600,12.83433,60.43800,60.46620,-81.64591,-81.66797,101.58152,-53.48948,101.61604,-53.48410,0,0,
3,EIS,00:07:51.195,00:07:56.233,0,0,UCT_AST9AH_EIS,,,3.00,3000.00,4.001,0,9,14,36,24,16.00000,12.83008,68.42832,-103.73926,4.000,0.00000,0.01,10.00,3,0,0.05,124.27497,-56.59043,12.83136,12.83757,68.44904,68.45704,-103.78770,-103.78784,124.32681,-56.59475,124.33134,-56.59170,0,0,
3,EIS,00:08:11.860,00:08:16.898,0,0,UCT_AST9AH_EIS,,,3.00,3000.00,3.000,0,9,14,36,25,16.00000,12.83318,80.25730,-131.30257,3.000,0.00000,0.01,10.00,3,0,0.05,153.88827,-58.56508,12.83071,12.84047,80.15031,80.14140,-131.28637,-131.31388,153.81867,-58.59594,153.83750,-58.60411,0,0,
3,EIS,00:08:32.279,00:08:37.317,0,0,UCT_AST9AH_EIS,,,3.00,3000.00,3.000,0,9,14,36,26,16.00000,12.83013,80.17173,-131.20686,3.000,0.00000,0.01,10.00,3,0,0.05,153.76198,-58.57369,12.83895,12.83540,80.05460,80.17994,-131.16466,-131.13928,153.66492,-58.60275,153.70860,-58.55794,0,0,
