Repository: UCT-MARiS/SISPS-EXP-SOC-DATA

# SISPS-EXP-SOC-DATA
Experimental data of Asterion HR12-9 batteries using Electrochemical Impedance Spectroscopy.

This work contributes towards the paper entitled _Observations of Freezing Lead Acid Batteries using Electrochemical Impedance Spectroscopy_ (currently submitted to the Journal of Energy Storage).

> [!CAUTION]
> This repository has been cited in (pending) published works and may never not be renamed, moved, made private, or deleted.
>
> The repository ought to normally be Archived.
>
> Date Accepted: **--/--/----**  
> Date Published: **--/--/----**

## Contents

This repository contains all raw data of EIS spectra, charge cycling, varied discharge, test chamber temperature, and hand notes used in the course of the experiment.

- [`EIS/`](./EIS/)  
Contains the raw CSV data files of EIS tests. Refer to the Digatron
- [`ETC/`](./ETC/)  
Contains the raw CSV data files of environmental test chamber history.  
Refer to [UCT AST9AH Measurements and Observations](UCT%20AST9AH%20Measurements%20and%20Observations.xlsx) for contextual history of the test chamber operation.

- [`Cycling/`](./Cycling/)  
Time series data of Batch B battery cycling.
- [`Varied Discharge/`](./Varied%20Discharge/)  
Time series data of battery varied discharge.

Please refer to [SISPS-EXP-SOC](https://github.com/UCT-MARiS/SISPS-EXP-SOC) for further details on the experiment and equipment used.

File: EIS/Batch B/-20/7626_EIS00001.csv


Measurement ID,7626
Battery Name,HR12-9
Battery Type,AGM VRLA
Circuit,Eis_080
Program,312 - UCT_AST9AH_EIS
Start Time,2024/05/14 16:15:31
End Time,2024/05/14 16:24:13
Test section,EIS00001
Comment,UCT_AST_B07_-20
OrderNo,UCT002
Producer,ASTERION
Type,AGM VRLA
Nominal Voltage,12
Nominal Current,1
Nominal Capacity,9
Cells,6
Maximum Voltage,12.9
Gassing Voltage,14.4
Break Voltage,10.5
Charge Factor,0
Impedance,0
Cold Cranking Current,2.7
Energy Density,0
Comment,



Step,Status,Step Time,Prog Time,Cycle,Cycle Level,Procedure,Voltage,Current,StartFreq,EndFreq,SetFreq,AAcMax,VAcMin,VAcMax,mvIdeal,Go,Status,U1,Zreal1,Zimg1,ActFreq,EisError,AACStart,MinIntervalTime,CountOfPeriods,VRelativ,AAmplitude,NomVal1,Phase1,U2,U3,Zreal2,Zreal3,Zimg2,Zimg3,NomVal2,Phase2,NomVal3,Phase3,EisStart,EisFinish,
[],[],[hh:mm:ss.ttt],[hh:mm:ss.ttt],[],[],[],[V],[A],[EIS],[EIS],[EIS],[EIS],[EIS],[EIS],[EIS],[EIS],[EIS],[EIS],[EIS],[EIS],[EIS],[EIS],[EIS],[EIS],[EIS],[EIS],[EIS],[EIS],[EIS],[EIS],[EIS],[EIS],[EIS],[EIS],[EIS],[EIS],[EIS],[EIS],[EIS],[EisStart],[EisFinish],
3,MSG,00:00:00.000,00:00:05.048,0,0,UCT_AST9AH_EIS,StartFreq: 3.000 EndFreq: 3000.000,,,,,,,,,,,,,,,,,,,,,,,,,,,,,,,,,,,
3,MSG,00:00:00.000,00:00:05.048,0,0,UCT_AST9AH_EIS,MvIdeal:    36 AAcStart:  0.01,,,,,,,,,,,,,,,,,,,,,,,,,,,,,,,,,,,
3,MSG,00:00:00.000,00:00:05.048,0,0,UCT_AST9AH_EIS,Time: 10.000 Peri:  3,,,,,,,,,,,,,,,,,,,,,,,,,,,,,,,,,,,
3,EIS,00:00:32.730,00:00:37.778,0,0,UCT_AST9AH_EIS,,,3.00,3000.00,3000.000,0,9,14,36,1,16.00000,12.08329,36.09450,3.47520,3000.000,0.00000,0.01,10.00,3,0,0.05,36.26141,5.49952,12.08418,12.08524,36.08492,36.08465,3.60063,3.52286,36.26412,5.69822,36.25620,5.57599,0,0,
3,EIS,00:00:49.547,00:00:54.595,0,0,UCT_AST9AH_EIS,,,3.00,3000.00,2249.683,0,9,14,36,2,16.00000,12.08353,36.38998,1.44521,2232.558,0.00000,0.01,10.00,3,0,0.05,36.41866,2.27428,12.08345,12.08472,36.38115,36.39119,1.52691,1.47423,36.41318,2.40328,36.42104,2.31981,0,0,
3,EIS,00:01:06.466,00:01:11.514,0,0,UCT_AST9AH_EIS,,,3.00,3000.00,1687.024,0,9,14,36,3,16.00000,12.08333,36.77239,-0.17062,1684.211,0.00000,0.01,10.00,3,0,0.05,36.77278,-0.26585,12.08456,12.08454,36.76946,36.77244,-0.10910,-0.14890,36.76962,-0.17001,36.77274,-0.23200,0,0,
3,EIS,00:01:23.431,00:01:28.479,0,0,UCT_AST9AH_EIS,,,3.00,3000.00,1265.090,0,9,14,36,4,16.00000,12.08312,37.26749,-1.61241,1263.158,0.00000,0.01,10.00,3,0,0.05,37.30236,-2.47741,12.08439,12.08527,37.27111,37.27505,-1.55401,-1.59193,37.30350,-2.38755,37.30902,-2.44548,0,0,
3,EIS,00:01:40.793,00:01:45.841,0,0,UCT_AST9AH_EIS,,,3.00,3000.00,948.683,0,9,14,36,5,16.00000,12.08300,37.86133,-2.87099,950.495,0.00000,0.01,10.00,3,0,0.05,37.97003,-4.33638,12.08471,12.08515,37.86826,37.86995,-2.83200,-2.85648,37.97401,-4.27693,37.97753,-4.31357,0,0,
3,EIS,00:01:58.547,00:02:03.595,0,0,UCT_AST9AH_EIS,,,3.00,3000.00,711.412,0,9,14,36,6,16.00000,12.08288,38.55213,-4.07720,711.111,0.00000,0.01,10.00,3,0,0.05,38.76713,-6.03705,12.08270,12.08517,38.56141,38.56058,-4.04248,-4.06358,38.77273,-5.98458,38.77410,-6.01572,0,0,
3,EIS,00:02:16.433,00:02:21.481,0,0,UCT_AST9AH_EIS,,,3.00,3000.00,533.484,0,9,14,36,7,16.00000,12.08352,39.35730,-5.24858,533.333,0.00000,0.01,10.00,3,0,0.05,39.70572,-7.59598,12.08294,12.08405,39.35655,39.35694,-5.23124,-5.23844,39.70270,-7.57132,39.70403,-7.58155,0,0,
3,EIS,00:02:35.092,00:02:40.140,0,0,UCT_AST9AH_EIS,,,3.00,3000.00,400.056,0,9,14,36,8,16.00000,12.08234,40.26988,-6.43061,400.000,0.00000,0.01,10.00,3,0,0.05,40.78009,-9.07283,12.08437,12.08249,40.28601,40.28380,-6.42403,-6.43072,40.79499,-9.06015,40.79386,-9.06990,0,0,
3,EIS,00:02:54.652,00:02:59.700,0,0,UCT_AST9AH_EIS,,,3.00,3000.00,300.000,0,9,14,36,9,16.00000,12.08026,41.36657,-7.68104,300.000,0.00000,0.01,10.00,3,0,0.05,42.07364,-10.51901,12.08254,12.08491,41.36535,41.36124,-7.66767,-7.67613,42.07000,-10.50142,42.06751,-10.51377,0,0,
3,EIS,00:03:14.686,00:03:19.734,0,0,UCT_AST9AH_EIS,,,3.00,3000.00,224.968,0,9,14,36,10,16.00000,12.07987,42.65755,-8.99101,224.824,0.00000,0.01,10.00,3,0,0.05,43.59478,-11.90213,12.08230,12.08543,42.65847,42.65922,-8.98091,-8.98440,43.59360,-11.88889,43.59505,-11.89318,0,0,
3,EIS,00:03:33.385,00:03:38.433,0,0,UCT_AST9AH_EIS,,,3.00,3000.00,168.702,0,9,14,36,11,16.00000,12.08162,44.13216,-10.35825,168.421,0.00000,0.01,10.00,3,0,0.05,45.33146,-13.20879,12.08419,12.08108,44.12722,44.13312,-10.35485,-10.36229,45.32587,-13.20604,45.33332,-13.21349,0,0,
3,EIS,00:03:52.942,00:03:57.990,0,0,UCT_AST9AH_EIS,,,3.00,3000.00,126.509,0,9,14,36,12,16.00000,12.08366,45.70439,-11.80231,126.649,0.00000,0.01,10.00,3,0,0.05,47.20367,-14.47926,12.08190,12.08548,45.71110,45.70749,-11.79691,-11.80205,47.20881,-14.47088,47.20660,-14.47802,0,0,
3,EIS,00:04:13.924,00:04:18.972,0,0,UCT_AST9AH_EIS,,,3.00,3000.00,94.868,0,9,14,36,13,16.00000,12.08114,47.37807,-13.41019,94.862,0.00000,0.01,10.00,3,0,0.05,49.23936,-15.80398,12.08358,12.08079,47.36687,47.37206,-13.40045,-13.39765,49.22593,-15.79662,49.23016,-15.79184,0,0,
3,EIS,00:04:33.299,00:04:38.347,0,0,UCT_AST9AH_EIS,,,3.00,3000.00,71.141,0,9,14,36,14,16.00000,12.08355,49.05166,-15.33084,71.217,0.00000,0.01,10.00,3,0,0.05,51.39163,-17.35636,12.08140,12.08261,49.04346,49.04337,-15.31741,-15.32311,51.37980,-17.34479,51.38142,-17.35089,0,0,
3,EIS,00:04:53.572,00:04:58.620,0,0,UCT_AST9AH_EIS,,,3.00,3000.00,53.348,0,9,14,36,15,16.00000,12.08073,50.78412,-17.75069,53.333,0.00000,0.01,10.00,3,0,0.05,53.79697,-19.26617,12.07943,12.08337,50.77729,50.77794,-17.74774,-17.76954,53.78954,-19.26560,53.79736,-19.28730,0,0,
3,EIS,00:05:12.495,00:05:17.543,0,0,UCT_AST9AH_EIS,,,3.00,3000.00,40.006,0,9,14,36,16,16.00000,12.08049,52.63199,-20.90902,40.000,0.00000,0.01,10.00,3,0,0.05,56.63315,-21.66636,12.08189,12.08423,52.62591,52.62630,-20.90352,-20.90942,56.62547,-21.66345,56.62800,-21.66886,0,0,
3,EIS,00:05:32.764,00:05:37.812,0,0,UCT_AST9AH_EIS,,,3.00,3000.00,30.000,0,9,14,36,17,16.00000,12.07884,54.73443,-25.03624,30.000,0.00000,0.01,10.00,3,0,0.05,60.18863,-24.57997,12.08076,12.07925,54.72795,54.73910,-25.01780,-25.02838,60.17507,-24.56658,60.18961,-24.57132,0,0,
3,EIS,00:05:51.771,00:05:56.819,0,0,UCT_AST9AH_EIS,,,3.00,3000.00,22.497,0,9,14,36,18,16.00000,12.07688,57.25965,-30.42659,22.472,0.00000,0.01,10.00,3,0,0.05,64.84169,-27.98525,12.08053,12.08407,57.26157,57.26007,-30.42356,-30.42090,64.84196,-27.98209,64.83939,-27.98063,0,0,
3,EIS,00:06:11.402,00:06:16.450,0,0,UCT_AST9AH_EIS,,,3.00,3000.00,16.870,0,9,14,36,19,16.00000,12.07892,60.52504,-37.28617,16.854,0.00000,0.01,10.00,3,0,0.05,71.08825,-31.63495,12.08026,12.08493,60.50980,60.52128,-37.30671,-37.29651,71.08605,-31.65549,71.09047,-31.64364,0,0,
3,EIS,00:06:31.818,00:06:36.866,0,0,UCT_AST9AH_EIS,,,3.00,3000.00,12.651,0,9,14,36,20,16.00000,12.07959,64.84913,-45.91537,12.658,0.00000,0.01,10.00,3,0,0.05,79.45836,-35.29978,12.08009,12.08520,64.84932,64.83018,-45.90861,-45.88936,79.45461,-35.29573,79.42786,-35.29236,0,0,
3,EIS,00:06:50.918,00:06:55.966,0,0,UCT_AST9AH_EIS,,,3.00,3000.00,9.487,0,9,14,36,21,16.00000,12.07934,70.83577,-56.56221,9.494,0.00000,0.01,10.00,3,0,0.05,90.64761,-38.60729,12.07577,12.08210,70.80191,70.79463,-56.53015,-56.52387,90.60115,-38.60481,90.59154,-38.60458,0,0,
3,EIS,00:07:11.645,00:07:16.693,0,0,UCT_AST9AH_EIS,,,3.00,3000.00,7.114,0,9,14,36,22,16.00000,12.07909,79.09685,-69.40103,7.109,0.00000,0.01,10.00,3,0,0.05,105.22744,-41.26431,12.08190,12.08439,79.10713,79.09762,-69.34866,-69.36749,105.20064,-41.23918,105.20590,-41.25030,0,0,
3,EIS,00:07:30.532,00:07:35.580,0,0,UCT_AST9AH_EIS,,,3.00,3000.00,5.335,0,9,14,36,23,16.00000,12.07448,90.45420,-84.16842,5.338,0.00000,0.01,10.00,3,0,0.05,123.55681,-42.93845,12.07943,12.07649,90.51364,90.41282,-84.12589,-84.10377,123.57137,-42.90524,123.48248,-42.92957,0,0,
3,EIS,00:07:50.269,00:07:55.317,0,0,UCT_AST9AH_EIS,,,3.00,3000.00,4.001,0,9,14,36,24,16.00000,12.07862,106.05258,-100.38719,4.000,0.00000,0.01,10.00,3,0,0.05,146.02992,-43.42801,12.08488,12.07789,106.08263,106.02000,-100.42721,-100.42042,146.07926,-43.43131,146.02911,-43.44626,0,0,
3,EIS,00:08:11.198,00:08:16.246,0,0,UCT_AST9AH_EIS,,,3.00,3000.00,3.000,0,9,14,36,25,16.00000,12.08241,126.60518,-116.82566,3.000,0.00000,0.01,10.00,3,0,0.05,172.27044,-42.69945,12.07910,12.07506,126.60141,126.64461,-116.83120,-116.81227,172.27143,-42.70166,172.29035,-42.68729,0,0,
3,EIS,00:08:31.878,00:08:36.926,0,0,UCT_AST9AH_EIS,,,3.00,3000.00,3.000,0,9,14,36,26,16.00000,12.07831,126.62709,-116.47470,3.000,0.00000,0.01,10.00,3,0,0.05,172.04875,-42.60861,12.08588,12.08842,126.50643,126.59679,-116.43627,-116.50993,171.93395,-42.62641,172.05032,-42.62407,0,0,
