Repository: UCT-MARiS/SISPS-EXP-SOC-DATA

# SISPS-EXP-SOC-DATA
Experimental data of Asterion HR12-9 batteries using Electrochemical Impedance Spectroscopy.

This work contributes towards the paper entitled _Observations of Freezing Lead Acid Batteries using Electrochemical Impedance Spectroscopy_ (currently submitted to the Journal of Energy Storage).

> [!CAUTION]
> This repository has been cited in (pending) published works and may never not be renamed, moved, made private, or deleted.
>
> The repository ought to normally be Archived.
>
> Date Accepted: **--/--/----**  
> Date Published: **--/--/----**

## Contents

This repository contains all raw data of EIS spectra, charge cycling, varied discharge, test chamber temperature, and hand notes used in the course of the experiment.

- [`EIS/`](./EIS/)  
Contains the raw CSV data files of EIS tests. Refer to the Digatron
- [`ETC/`](./ETC/)  
Contains the raw CSV data files of environmental test chamber history.  
Refer to [UCT AST9AH Measurements and Observations](UCT%20AST9AH%20Measurements%20and%20Observations.xlsx) for contextual history of the test chamber operation.

- [`Cycling/`](./Cycling/)  
Time series data of Batch B battery cycling.
- [`Varied Discharge/`](./Varied%20Discharge/)  
Time series data of battery varied discharge.

Please refer to [SISPS-EXP-SOC](https://github.com/UCT-MARiS/SISPS-EXP-SOC) for further details on the experiment and equipment used.

File: EIS/Batch B/-30/7601_TS007411.csv


Measurement ID,7601
Battery Name,HR12-9
Battery Type,AGM VRLA
Circuit,Eis_080
Program,312 - UCT_AST9AH_EIS
Start Time,2024/05/14 08:53:00
End Time,2024/05/14 09:01:58
Test section,TS007411
Comment,UCT_AST_B05_-30
OrderNo,UCT002
Producer,ASTERION
Type,AGM VRLA
Nominal Voltage,12
Nominal Current,1
Nominal Capacity,9
Cells,6
Maximum Voltage,12.9
Gassing Voltage,14.4
Break Voltage,10.5
Charge Factor,0
Impedance,0
Cold Cranking Current,2.7
Energy Density,0
Comment,



Step,Status,Step Time,Prog Time,Cycle,Cycle Level,Procedure,Voltage,Current,StartFreq,EndFreq,SetFreq,AAcMax,VAcMin,VAcMax,mvIdeal,Go,Status,U1,Zreal1,Zimg1,ActFreq,EisError,AACStart,MinIntervalTime,CountOfPeriods,VRelativ,AAmplitude,NomVal1,Phase1,U2,U3,Zreal2,Zreal3,Zimg2,Zimg3,NomVal2,Phase2,NomVal3,Phase3,EisStart,EisFinish,
[],[],[hh:mm:ss.ttt],[hh:mm:ss.ttt],[],[],[],[V],[A],[EIS],[EIS],[EIS],[EIS],[EIS],[EIS],[EIS],[EIS],[EIS],[EIS],[EIS],[EIS],[EIS],[EIS],[EIS],[EIS],[EIS],[EIS],[EIS],[EIS],[EIS],[EIS],[EIS],[EIS],[EIS],[EIS],[EIS],[EIS],[EIS],[EIS],[EIS],[EisStart],[EisFinish],
3,MSG,00:00:00.000,00:00:05.043,0,0,UCT_AST9AH_EIS,StartFreq: 3.000 EndFreq: 5000.000,,,,,,,,,,,,,,,,,,,,,,,,,,,,,,,,,,,
3,MSG,00:00:00.000,00:00:05.043,0,0,UCT_AST9AH_EIS,MvIdeal:    36 AAcStart:  0.01,,,,,,,,,,,,,,,,,,,,,,,,,,,,,,,,,,,
3,MSG,00:00:00.000,00:00:05.043,0,0,UCT_AST9AH_EIS,Time: 10.000 Peri:  3,,,,,,,,,,,,,,,,,,,,,,,,,,,,,,,,,,,
3,EIS,00:00:33.471,00:00:38.514,0,0,UCT_AST9AH_EIS,,,3.00,5000.00,5000.000,0,9,14,36,1,16.00000,12.27877,32.30261,7.84936,5052.631,0.00000,0.01,10.00,3,0,0.05,33.24261,13.65785,12.27914,12.28011,32.28564,32.26890,8.04517,7.86051,33.27292,13.99241,33.21249,13.69028,0,0,
3,EIS,00:00:50.355,00:00:55.398,0,0,UCT_AST9AH_EIS,,,3.00,5000.00,3749.471,0,9,14,36,2,16.00000,12.27875,32.59672,4.79173,3692.308,0.00000,0.01,10.00,3,0,0.05,32.94703,8.36262,12.27906,12.27990,32.56865,32.57515,4.94902,4.80052,32.94252,8.64037,32.92697,8.38321,0,0,
3,EIS,00:01:07.888,00:01:12.931,0,0,UCT_AST9AH_EIS,,,3.00,5000.00,2811.707,0,9,14,36,3,16.00000,12.27826,32.96105,2.64174,2823.529,0.00000,0.01,10.00,3,0,0.05,33.06674,4.58231,12.27889,12.28041,32.94883,32.94721,2.75262,2.64585,33.06361,4.77554,33.05328,4.59132,0,0,
3,EIS,00:01:24.781,00:01:29.824,0,0,UCT_AST9AH_EIS,,,3.00,5000.00,2108.483,0,9,14,36,4,16.00000,12.27833,33.44600,0.64278,2086.957,0.00000,0.01,10.00,3,0,0.05,33.45217,1.10100,12.27883,12.28058,33.44922,33.44315,0.72281,0.64222,33.45703,1.23792,33.44931,1.10013,0,0,
3,EIS,00:01:41.988,00:01:47.031,0,0,UCT_AST9AH_EIS,,,3.00,5000.00,1581.139,0,9,14,36,5,16.00000,12.27812,33.94888,-0.93678,1573.771,0.00000,0.01,10.00,3,0,0.05,33.96180,-1.58062,12.27763,12.27903,33.95591,33.95453,-0.86884,-0.92803,33.96702,-1.46572,33.96721,-1.56560,0,0,
3,EIS,00:01:59.295,00:02:04.338,0,0,UCT_AST9AH_EIS,,,3.00,5000.00,1185.687,0,9,14,36,6,16.00000,12.27791,34.59267,-2.33018,1185.185,0.00000,0.01,10.00,3,0,0.05,34.67106,-3.85366,12.27856,12.28069,34.60126,34.60034,-2.27227,-2.31853,34.67579,-3.75723,34.67793,-3.83359,0,0,
3,EIS,00:02:16.818,00:02:21.861,0,0,UCT_AST9AH_EIS,,,3.00,5000.00,889.140,0,9,14,36,7,16.00000,12.27705,35.26837,-3.60262,888.889,0.00000,0.01,10.00,3,0,0.05,35.45189,-5.83246,12.27820,12.27947,35.27052,35.27359,-3.56027,-3.59279,35.44975,-5.76401,35.45608,-5.81580,0,0,
3,EIS,00:02:34.407,00:02:39.450,0,0,UCT_AST9AH_EIS,,,3.00,5000.00,666.761,0,9,14,36,8,16.00000,12.27921,36.06156,-4.82504,666.667,0.00000,0.01,10.00,3,0,0.05,36.38292,-7.62091,12.27844,12.27993,36.06357,36.06803,-4.79067,-4.81367,36.38038,-7.56685,36.38783,-7.60182,0,0,
3,EIS,00:02:52.493,00:02:57.536,0,0,UCT_AST9AH_EIS,,,3.00,5000.00,500.000,0,9,14,36,9,16.00000,12.27639,36.96053,-6.04522,500.000,0.00000,0.01,10.00,3,0,0.05,37.45165,-9.28899,12.27794,12.27945,36.96814,36.96291,-6.02555,-6.04348,37.45598,-9.25741,37.45371,-9.28577,0,0,
3,EIS,00:03:10.954,00:03:15.997,0,0,UCT_AST9AH_EIS,,,3.00,5000.00,374.947,0,9,14,36,10,16.00000,12.27651,38.02045,-7.24389,375.000,0.00000,0.01,10.00,3,0,0.05,38.70437,-10.78706,12.27837,12.27947,38.02704,38.02871,-7.23576,-7.24918,38.70932,-10.77341,38.71348,-10.79246,0,0,
3,EIS,00:03:30.238,00:03:35.281,0,0,UCT_AST9AH_EIS,,,3.00,5000.00,281.171,0,9,14,36,11,16.00000,12.27851,39.23215,-8.68651,281.525,0.00000,0.01,10.00,3,0,0.05,40.18229,-12.48462,12.27659,12.27943,39.22967,39.22931,-8.66351,-8.67234,40.17491,-12.45336,40.17647,-12.46577,0,0,
3,EIS,00:03:51.425,00:03:56.468,0,0,UCT_AST9AH_EIS,,,3.00,5000.00,210.848,0,9,14,36,12,16.00000,12.27854,40.66360,-10.16960,210.989,0.00000,0.01,10.00,3,0,0.05,41.91597,-14.04116,12.27821,12.28020,40.66051,40.65719,-10.15254,-10.16202,41.90884,-14.01955,41.90792,-14.03322,0,0,
3,EIS,00:04:10.262,00:04:15.305,0,0,UCT_AST9AH_EIS,,,3.00,5000.00,158.114,0,9,14,36,13,16.00000,12.27620,42.31270,-11.75473,157.895,0.00000,0.01,10.00,3,0,0.05,43.91513,-15.52561,12.27808,12.27748,42.31326,42.31210,-11.74590,-11.74879,43.91330,-15.51432,43.91295,-15.51836,0,0,
3,EIS,00:04:30.414,00:04:35.457,0,0,UCT_AST9AH_EIS,,,3.00,5000.00,118.569,0,9,14,36,14,16.00000,12.27592,44.13370,-13.42801,118.519,0.00000,0.01,10.00,3,0,0.05,46.13128,-16.92278,12.27592,12.27921,44.12568,44.12571,-13.42571,-13.42273,46.12294,-16.92294,46.12209,-16.91939,0,0,
3,EIS,00:04:48.988,00:04:54.031,0,0,UCT_AST9AH_EIS,,,3.00,5000.00,88.914,0,9,14,36,15,16.00000,12.27521,46.06401,-15.28654,88.889,0.00000,0.01,10.00,3,0,0.05,48.53423,-18.35865,12.27811,12.27707,46.05275,46.05317,-15.27612,-15.27127,48.52026,-18.35115,48.51913,-18.34556,0,0,
3,EIS,00:05:08.242,00:05:13.285,0,0,UCT_AST9AH_EIS,,,3.00,5000.00,66.676,0,9,14,36,16,16.00000,12.27830,48.00137,-17.45236,66.667,0.00000,0.01,10.00,3,0,0.05,51.07560,-19.98028,12.27814,12.27918,47.99234,48.00274,-17.44183,-17.43854,51.06351,-19.97264,51.07216,-19.96518,0,0,
3,EIS,00:05:29.531,00:05:34.574,0,0,UCT_AST9AH_EIS,,,3.00,5000.00,50.000,0,9,14,36,17,16.00000,12.27945,49.91831,-20.14951,50.000,0.00000,0.01,10.00,3,0,0.05,53.83160,-21.98145,12.27797,12.27651,49.90591,49.90184,-20.15592,-20.19087,53.82249,-21.99272,53.83182,-22.02883,0,0,
3,EIS,00:05:48.801,00:05:53.844,0,0,UCT_AST9AH_EIS,,,3.00,5000.00,37.495,0,9,14,36,18,16.00000,12.27769,51.83125,-23.66677,37.500,0.00000,0.01,10.00,3,0,0.05,56.97889,-24.54201,12.27799,12.28194,51.82283,51.81955,-23.63795,-23.65655,56.95927,-24.51915,56.96401,-24.53755,0,0,
3,EIS,00:06:08.697,00:06:13.740,0,0,UCT_AST9AH_EIS,,,3.00,5000.00,28.117,0,9,14,36,19,16.00000,12.27738,53.85047,-28.32835,28.103,0.00000,0.01,10.00,3,0,0.05,60.84709,-27.74688,12.28063,12.28215,53.85059,53.86515,-28.32750,-28.31705,60.84680,-27.74611,60.85483,-27.73102,0,0,
3,EIS,00:06:27.293,00:06:32.336,0,0,UCT_AST9AH_EIS,,,3.00,5000.00,21.085,0,9,14,36,20,16.00000,12.27408,56.10888,-34.51648,21.053,0.00000,0.01,10.00,3,0,0.05,65.87560,-31.59856,12.27788,12.27836,56.08832,56.08055,-34.51135,-34.52150,65.85539,-31.60414,65.85410,-31.61520,0,0,
3,EIS,00:06:46.639,00:06:51.682,0,0,UCT_AST9AH_EIS,,,3.00,5000.00,15.811,0,9,14,36,21,16.00000,12.27912,58.40933,-42.56751,15.831,0.00000,0.01,10.00,3,0,0.05,72.27477,-36.08379,12.27842,12.27885,58.39100,58.37869,-42.56067,-42.55351,72.25593,-36.08797,72.24177,-36.08913,0,0,
3,EIS,00:07:07.928,00:07:12.971,0,0,UCT_AST9AH_EIS,,,3.00,5000.00,11.857,0,9,14,36,22,16.00000,12.27682,62.06205,-53.12992,11.858,0.00000,0.01,10.00,3,0,0.05,81.69753,-40.56608,12.27781,12.28276,62.05892,62.07355,-53.12760,-53.13518,81.69364,-40.56628,81.70969,-40.56364,0,0,
3,EIS,00:07:27.032,00:07:32.075,0,0,UCT_AST9AH_EIS,,,3.00,5000.00,8.891,0,9,14,36,23,16.00000,12.27163,63.12938,-66.76993,8.902,0.00000,0.01,10.00,3,0,0.05,91.88875,-46.60535,12.27602,12.27853,63.10002,63.11327,-66.76201,-66.76128,91.86282,-46.61526,91.87140,-46.60894,0,0,
3,EIS,00:07:47.109,00:07:52.152,0,0,UCT_AST9AH_EIS,,,3.00,5000.00,6.668,0,9,14,36,24,16.00000,12.27074,71.90894,-84.08475,6.667,0.00000,0.01,10.00,3,0,0.05,110.63969,-49.46307,12.27125,12.27289,71.94833,71.95310,-84.04522,-84.07620,110.63527,-49.43426,110.66190,-49.44282,0,0,
3,EIS,00:08:05.811,00:08:10.854,0,0,UCT_AST9AH_EIS,,,3.00,5000.00,5.000,0,9,14,36,25,16.00000,12.27871,79.55615,-106.29336,5.000,0.00000,0.01,10.00,3,0,0.05,132.76844,-53.18668,12.27672,12.28179,79.54823,79.53025,-106.31016,-106.26891,132.77715,-53.19376,132.73335,-53.18930,0,0,
3,EIS,00:08:25.934,00:08:30.977,0,0,UCT_AST9AH_EIS,,,3.00,5000.00,3.749,0,9,14,36,26,16.00000,12.28326,89.98342,-134.49845,3.750,0.00000,0.01,10.00,3,0,0.05,161.82351,-56.21631,12.28043,12.27033,90.01648,89.92356,-134.54108,-134.55972,161.87733,-56.21498,161.84117,-56.24599,0,0,
3,EIS,00:08:47.242,00:08:52.285,0,0,UCT_AST9AH_EIS,,,3.00,5000.00,3.000,0,9,14,36,27,16.00000,12.27052,101.30918,-161.43824,3.000,0.00000,0.01,10.00,3,0,0.05,190.59343,-57.89003,12.27685,12.26922,101.26902,101.29561,-161.40936,-161.41798,190.54762,-57.89564,190.56905,-57.89025,0,0,
