Repository: UCT-MARiS/SISPS-EXP-SOC-DATA

# SISPS-EXP-SOC-DATA
Experimental data of Asterion HR12-9 batteries using Electrochemical Impedance Spectroscopy.

This work contributes towards the paper entitled _Observations of Freezing Lead Acid Batteries using Electrochemical Impedance Spectroscopy_ (currently submitted to the Journal of Energy Storage).

> [!CAUTION]
> This repository has been cited in (pending) published works and may never not be renamed, moved, made private, or deleted.
>
> The repository ought to normally be Archived.
>
> Date Accepted: **--/--/----**  
> Date Published: **--/--/----**

## Contents

This repository contains all raw data of EIS spectra, charge cycling, varied discharge, test chamber temperature, and hand notes used in the course of the experiment.

- [`EIS/`](./EIS/)  
Contains the raw CSV data files of EIS tests. Refer to the Digatron
- [`ETC/`](./ETC/)  
Contains the raw CSV data files of environmental test chamber history.  
Refer to [UCT AST9AH Measurements and Observations](UCT%20AST9AH%20Measurements%20and%20Observations.xlsx) for contextual history of the test chamber operation.

- [`Cycling/`](./Cycling/)  
Time series data of Batch B battery cycling.
- [`Varied Discharge/`](./Varied%20Discharge/)  
Time series data of battery varied discharge.

Please refer to [SISPS-EXP-SOC](https://github.com/UCT-MARiS/SISPS-EXP-SOC) for further details on the experiment and equipment used.

File: EIS/Batch B/-40/7585_EIS00001.csv


Measurement ID,7585
Battery Name,HR12-9
Battery Type,AGM VRLA
Circuit,Eis_080
Program,312 - UCT_AST9AH_EIS
Start Time,2024/05/13 12:12:07
End Time,2024/05/13 12:20:42
Test section,EIS00001
Comment,UCT_AST_B02_-40
OrderNo,UCT002
Producer,ASTERION
Type,AGM VRLA
Nominal Voltage,12
Nominal Current,1
Nominal Capacity,9
Cells,6
Maximum Voltage,12.9
Gassing Voltage,14.4
Break Voltage,10.5
Charge Factor,0
Impedance,0
Cold Cranking Current,2.7
Energy Density,0
Comment,



Step,Status,Step Time,Prog Time,Cycle,Cycle Level,Procedure,Voltage,Current,StartFreq,EndFreq,SetFreq,AAcMax,VAcMin,VAcMax,mvIdeal,Go,Status,U1,Zreal1,Zimg1,ActFreq,EisError,AACStart,MinIntervalTime,CountOfPeriods,VRelativ,AAmplitude,NomVal1,Phase1,U2,U3,Zreal2,Zreal3,Zimg2,Zimg3,NomVal2,Phase2,NomVal3,Phase3,EisStart,EisFinish,
[],[],[hh:mm:ss.ttt],[hh:mm:ss.ttt],[],[],[],[V],[A],[EIS],[EIS],[EIS],[EIS],[EIS],[EIS],[EIS],[EIS],[EIS],[EIS],[EIS],[EIS],[EIS],[EIS],[EIS],[EIS],[EIS],[EIS],[EIS],[EIS],[EIS],[EIS],[EIS],[EIS],[EIS],[EIS],[EIS],[EIS],[EIS],[EIS],[EIS],[EisStart],[EisFinish],
3,MSG,00:00:00.000,00:00:05.042,0,0,UCT_AST9AH_EIS,StartFreq: 5.000 EndFreq: 5000.000,,,,,,,,,,,,,,,,,,,,,,,,,,,,,,,,,,,
3,MSG,00:00:00.000,00:00:05.042,0,0,UCT_AST9AH_EIS,MvIdeal:    36 AAcStart:  0.01,,,,,,,,,,,,,,,,,,,,,,,,,,,,,,,,,,,
3,MSG,00:00:00.000,00:00:05.042,0,0,UCT_AST9AH_EIS,Time: 10.000 Peri:  3,,,,,,,,,,,,,,,,,,,,,,,,,,,,,,,,,,,
3,EIS,00:00:32.337,00:00:37.379,0,0,UCT_AST9AH_EIS,,,5.00,5000.00,5000.000,0,9,14,36,1,16.00000,12.86772,47.53501,6.09272,5052.631,0.00000,0.01,10.00,3,0,0.05,47.92388,7.30397,12.86790,12.87006,47.50435,47.50451,6.31786,6.19429,47.92263,7.57562,47.90666,7.42910,0,0,
3,EIS,00:00:49.010,00:00:54.052,0,0,UCT_AST9AH_EIS,,,5.00,5000.00,3749.471,0,9,14,36,2,16.00000,12.86709,48.02249,2.99283,3692.308,0.00000,0.01,10.00,3,0,0.05,48.11566,3.56615,12.86759,12.86893,48.01039,48.01237,3.18138,3.06811,48.11568,3.79113,48.11030,3.65637,0,0,
3,EIS,00:01:05.687,00:01:10.729,0,0,UCT_AST9AH_EIS,,,5.00,5000.00,2811.707,0,9,14,36,3,16.00000,12.86646,48.57330,0.70465,2823.529,0.00000,0.01,10.00,3,0,0.05,48.57841,0.83113,12.86621,12.86841,48.56767,48.57170,0.82960,0.76196,48.57475,0.97859,48.57768,0.89874,0,0,
3,EIS,00:01:22.385,00:01:27.427,0,0,UCT_AST9AH_EIS,,,5.00,5000.00,2108.483,0,9,14,36,4,16.00000,12.86574,49.33020,-1.47618,2086.957,0.00000,0.01,10.00,3,0,0.05,49.35228,-1.71403,12.86718,12.86725,49.31836,49.32691,-1.39186,-1.44750,49.33800,-1.61657,49.34815,-1.68087,0,0,
3,EIS,00:01:39.254,00:01:44.296,0,0,UCT_AST9AH_EIS,,,5.00,5000.00,1581.139,0,9,14,36,5,16.00000,12.86547,50.13270,-3.28573,1573.771,0.00000,0.01,10.00,3,0,0.05,50.24026,-3.74984,12.86581,12.86903,50.13253,50.13258,-3.21777,-3.25843,50.23569,-3.67250,50.23836,-3.71878,0,0,
3,EIS,00:01:56.316,00:02:01.358,0,0,UCT_AST9AH_EIS,,,5.00,5000.00,1185.687,0,9,14,36,6,16.00000,12.86519,51.07241,-4.94652,1185.185,0.00000,0.01,10.00,3,0,0.05,51.31140,-5.53202,12.86703,12.86793,51.07032,51.08582,-4.88884,-4.91963,51.30379,-5.46813,51.32216,-5.50069,0,0,
3,EIS,00:02:13.637,00:02:18.679,0,0,UCT_AST9AH_EIS,,,5.00,5000.00,889.140,0,9,14,36,7,16.00000,12.86463,52.18853,-6.50852,888.889,0.00000,0.01,10.00,3,0,0.05,52.59281,-7.10876,12.86681,12.86532,52.18163,52.18776,-6.47324,-6.49241,52.58161,-7.07154,52.59005,-7.09143,0,0,
3,EIS,00:02:31.137,00:02:36.179,0,0,UCT_AST9AH_EIS,,,5.00,5000.00,666.761,0,9,14,36,8,16.00000,12.86452,53.44113,-8.06615,666.667,0.00000,0.01,10.00,3,0,0.05,54.04643,-8.58317,12.86720,12.86467,53.43104,53.44234,-8.03755,-8.05292,54.03219,-8.55477,54.04565,-8.56910,0,0,
3,EIS,00:02:49.207,00:02:54.249,0,0,UCT_AST9AH_EIS,,,5.00,5000.00,500.000,0,9,14,36,9,16.00000,12.86419,54.93196,-9.62957,500.000,0.00000,0.01,10.00,3,0,0.05,55.76961,-9.94292,12.86361,12.86734,54.92426,54.92958,-9.60490,-9.60930,55.75777,-9.91932,55.76376,-9.92283,0,0,
3,EIS,00:03:08.149,00:03:13.191,0,0,UCT_AST9AH_EIS,,,5.00,5000.00,374.947,0,9,14,36,10,16.00000,12.86555,56.59115,-11.30390,375.000,0.00000,0.01,10.00,3,0,0.05,57.70906,-11.29598,12.86439,12.86607,56.58846,56.59729,-11.29679,-11.30516,57.70504,-11.28958,57.71534,-11.29602,0,0,
3,EIS,00:03:27.860,00:03:32.902,0,0,UCT_AST9AH_EIS,,,5.00,5000.00,281.171,0,9,14,36,11,16.00000,12.86346,58.52751,-12.96041,281.525,0.00000,0.01,10.00,3,0,0.05,59.94533,-12.48616,12.86422,12.86881,58.52158,58.52714,-12.93860,-12.94092,59.93482,-12.46704,59.94075,-12.46805,0,0,
3,EIS,00:03:48.625,00:03:53.667,0,0,UCT_AST9AH_EIS,,,5.00,5000.00,210.848,0,9,14,36,12,16.00000,12.86251,60.71994,-14.80899,210.989,0.00000,0.01,10.00,3,0,0.05,62.49974,-13.70629,12.86381,12.86257,60.70818,60.72306,-14.79956,-14.80366,62.48608,-13.70044,62.50151,-13.70086,0,0,
3,EIS,00:04:07.495,00:04:12.537,0,0,UCT_AST9AH_EIS,,,5.00,5000.00,158.114,0,9,14,36,13,16.00000,12.86294,63.14091,-16.82636,157.895,0.00000,0.01,10.00,3,0,0.05,65.34447,-14.92191,12.86066,12.86296,63.13544,63.13686,-16.82033,-16.82277,65.33764,-14.91804,65.33964,-14.91979,0,0,
3,EIS,00:04:27.276,00:04:32.318,0,0,UCT_AST9AH_EIS,,,5.00,5000.00,118.569,0,9,14,36,14,16.00000,12.86282,65.91254,-18.99067,118.519,0.00000,0.01,10.00,3,0,0.05,68.59380,-16.07271,12.86184,12.86239,65.90760,65.91161,-18.97875,-18.97536,68.58575,-16.06428,68.58867,-16.06063,0,0,
3,EIS,00:04:46.391,00:04:51.433,0,0,UCT_AST9AH_EIS,,,5.00,5000.00,88.914,0,9,14,36,15,16.00000,12.85947,69.10975,-21.26120,88.889,0.00000,0.01,10.00,3,0,0.05,72.30626,-17.10020,12.86313,12.86209,69.08382,69.08488,-21.23918,-21.24090,72.27501,-17.08956,72.27652,-17.09062,0,0,
3,EIS,00:05:06.089,00:05:11.131,0,0,UCT_AST9AH_EIS,,,5.00,5000.00,66.676,0,9,14,36,16,16.00000,12.86249,72.49950,-23.58417,66.667,0.00000,0.01,10.00,3,0,0.05,76.23903,-18.01976,12.85940,12.86873,72.47882,72.50407,-23.58013,-23.58872,76.21812,-18.02168,76.24478,-18.02196,0,0,
3,EIS,00:05:26.917,00:05:31.959,0,0,UCT_AST9AH_EIS,,,5.00,5000.00,50.000,0,9,14,36,17,16.00000,12.85848,75.99502,-26.07873,50.000,0.00000,0.01,10.00,3,0,0.05,80.34515,-18.94036,12.86299,12.86823,75.99314,76.02993,-26.08447,-26.10866,80.34523,-18.94466,80.38788,-18.95246,0,0,
3,EIS,00:05:45.949,00:05:50.991,0,0,UCT_AST9AH_EIS,,,5.00,5000.00,37.495,0,9,14,36,18,16.00000,12.86212,79.42574,-28.97499,37.500,0.00000,0.01,10.00,3,0,0.05,84.54583,-20.04227,12.86085,12.86744,79.41215,79.41612,-28.97638,-28.97877,84.53354,-20.04632,84.53809,-20.04692,0,0,
3,EIS,00:06:06.379,00:06:11.421,0,0,UCT_AST9AH_EIS,,,5.00,5000.00,28.117,0,9,14,36,19,16.00000,12.86201,82.73470,-32.61630,28.103,0.00000,0.01,10.00,3,0,0.05,88.93174,-21.51573,12.86723,12.86839,82.70654,82.72464,-32.61521,-32.61461,88.90514,-21.52173,88.92175,-21.51709,0,0,
3,EIS,00:06:25.403,00:06:30.445,0,0,UCT_AST9AH_EIS,,,5.00,5000.00,21.085,0,9,14,36,20,16.00000,12.86665,85.83955,-37.47538,21.053,0.00000,0.01,10.00,3,0,0.05,93.66340,-23.58487,12.86224,12.86553,85.82222,85.82465,-37.47575,-37.49656,93.64767,-23.58932,93.65823,-23.60039,0,0,
3,EIS,00:06:45.265,00:06:50.307,0,0,UCT_AST9AH_EIS,,,5.00,5000.00,15.811,0,9,14,36,21,16.00000,12.86143,88.86725,-43.96191,15.831,0.00000,0.01,10.00,3,0,0.05,99.14654,-26.32123,12.85932,12.86942,88.87742,88.86150,-43.96677,-43.98615,99.15782,-26.32114,99.15214,-26.33526,0,0,
3,EIS,00:07:06.356,00:07:11.398,0,0,UCT_AST9AH_EIS,,,5.00,5000.00,11.857,0,9,14,36,22,16.00000,12.86590,92.00458,-52.90129,11.858,0.00000,0.01,10.00,3,0,0.05,106.12912,-29.89827,12.86191,12.86898,92.00174,91.98597,-52.86458,-52.88419,106.10836,-29.88185,106.10446,-29.89528,0,0,
3,EIS,00:07:25.450,00:07:30.492,0,0,UCT_AST9AH_EIS,,,5.00,5000.00,8.891,0,9,14,36,23,16.00000,12.86713,95.28180,-64.75300,8.902,0.00000,0.01,10.00,3,0,0.05,115.20231,-34.19982,12.86151,12.85881,95.24141,95.25010,-64.68432,-64.70191,115.13030,-34.18285,115.14738,-34.18766,0,0,
3,EIS,00:07:46.103,00:07:51.145,0,0,UCT_AST9AH_EIS,,,5.00,5000.00,6.668,0,9,14,36,24,16.00000,12.86076,99.03109,-80.58093,6.667,0.00000,0.01,10.00,3,0,0.05,127.67319,-39.13502,12.85644,12.85893,98.96026,99.00736,-80.50092,-80.53578,127.56775,-39.12722,127.62629,-39.12602,0,0,
3,EIS,00:08:05.029,00:08:10.071,0,0,UCT_AST9AH_EIS,,,5.00,5000.00,5.000,0,9,14,36,25,16.00000,12.85887,103.28283,-101.20793,5.000,0.00000,0.01,10.00,3,0,0.05,144.60425,-44.41866,12.86041,12.86322,103.31959,103.25558,-101.22170,-101.23741,144.64014,-44.41236,144.60542,-44.43456,0,0,
3,EIS,00:08:24.726,00:08:29.768,0,0,UCT_AST9AH_EIS,,,5.00,5000.00,5.000,0,9,14,36,26,16.00000,12.85972,103.05841,-101.12637,5.000,0.00000,0.01,10.00,3,0,0.05,144.38691,-44.45787,12.86315,12.86676,102.98762,102.97492,-101.12303,-101.12181,144.33404,-44.47661,144.32413,-44.47979,0,0,

File: EIS/Batch B/-40/7585_TS007395.csv


Measurement ID,7585
Battery Name,HR12-9
Battery Type,AGM VRLA
Circuit,Eis_080
Program,312 - UCT_AST9AH_EIS
Start Time,2024/05/13 12:12:07
End Time,2024/05/13 12:20:42
Test section,TS007395
Comment,UCT_AST_B02_-40
OrderNo,UCT002
Producer,ASTERION
Type,AGM VRLA
Nominal Voltage,12
Nominal Current,1
Nominal Capacity,9
Cells,6
Maximum Voltage,12.9
Gassing Voltage,14.4
Break Voltage,10.5
Charge Factor,0
Impedance,0
Cold Cranking Current,2.7
Energy Density,0
Comment,



Step,Status,Step Time,Prog Time,Cycle,Cycle Level,Procedure,Voltage,Current,StartFreq,EndFreq,SetFreq,AAcMax,VAcMin,VAcMax,mvIdeal,Go,Status,U1,Zreal1,Zimg1,ActFreq,EisError,AACStart,MinIntervalTime,CountOfPeriods,VRelativ,AAmplitude,NomVal1,Phase1,U2,U3,Zreal2,Zreal3,Zimg2,Zimg3,NomVal2,Phase2,NomVal3,Phase3,EisStart,EisFinish,
[],[],[hh:mm:ss.ttt],[hh:mm:ss.ttt],[],[],[],[V],[A],[EIS],[EIS],[EIS],[EIS],[EIS],[EIS],[EIS],[EIS],[EIS],[EIS],[EIS],[EIS],[EIS],[EIS],[EIS],[EIS],[EIS],[EIS],[EIS],[EIS],[EIS],[EIS],[EIS],[EIS],[EIS],[EIS],[EIS],[EIS],[EIS],[EIS],[EIS],[EisStart],[EisFinish],
1,...,00:00:00.000,00:00:00.000,0,0,UCT_AST9AH_EIS,0.00,0.00,,,,,,,,,,,,,,,,,,,,,,,,,,,,,,,,,,
2,PAU,00:00:00.003,00:00:00.026,0,0,UCT_AST9AH_EIS,0.00,0.00,,,,,,,,,,,,,,,,,,,,,,,,,,,,,,,,,,
2,PAU,00:00:00.003,00:00:00.026,0,0,UCT_AST9AH_EIS,,,0.00,0.00,0.000,0,0,0,0,0,0.00000,12.86719,0.00000,0.00000,0.000,0.00000,0.00,0.00,0,0,0.00,151.28532,-50.12755,12.86773,12.86939,0.00000,0.00000,0.00000,0.00000,151.31077,-50.14061,151.23511,0.00000,0,0,
2,PAU,00:00:05.013,00:00:05.036,0,0,UCT_AST9AH_EIS,,,0.00,0.00,0.000,0,0,0,0,0,0.00000,12.86722,0.00000,0.00000,0.000,0.00000,0.00,0.00,0,0,0.00,151.28532,-50.12755,12.86763,12.86945,0.00000,0.00000,0.00000,0.00000,151.31077,-50.14061,151.23511,0.00000,0,0,
2,PAU,00:00:05.013,00:00:05.036,0,0,UCT_AST9AH_EIS,0.00,0.00,,,,,,,,,,,,,,,,,,,,,,,,,,,,,,,,,,
3,EIS,00:00:00.000,00:00:05.042,0,0,UCT_AST9AH_EIS,0.00,0.00,,,,,,,,,,,,,,,,,,,,,,,,,,,,,,,,,,
3,EIS,00:00:00.000,00:00:05.042,0,0,UCT_AST9AH_EIS,,,0.00,0.00,0.000,0,9,14,36,0,0.00000,12.86721,0.00000,0.00000,0.000,0.00000,0.01,10.00,0,0,0.00,151.28532,-50.12755,12.86763,12.86945,0.00000,0.00000,0.00000,0.00000,151.31077,-50.14061,151.23511,0.00000,0,0,
3,EIS,00:08:29.736,00:08:34.778,0,0,UCT_AST9AH_EIS,,,0.00,0.00,0.000,0,0,0,0,0,0.00000,0.00000,0.00000,0.00000,0.000,0.00000,0.00,0.00,0,0,0.00,0.00000,0.00000,0.00000,0.00000,0.00000,0.00000,0.00000,0.00000,0.00000,0.00000,0.00000,0.00000,0,0,
3,EIS,00:08:29.736,00:08:34.778,0,0,UCT_AST9AH_EIS,0.00,0.00,,,,,,,,,,,,,,,,,,,,,,,,,,,,,,,,,,
9999,STO,00:00:00.000,00:08:34.786,0,0,UCT_AST9AH_EIS,0.00,0.00,,,,,,,,,,,,,,,,,,,,,,,,,,,,,,,,,,
9999,STO,00:00:00.000,00:08:34.786,0,0,UCT_AST9AH_EIS,,,0.00,0.00,0.000,0,0,0,0,0,0.00000,0.00000,0.00000,0.00000,0.000,0.00000,0.00,0.00,0,0,0.00,0.00000,0.00000,0.00000,0.00000,0.00000,0.00000,0.00000,0.00000,0.00000,0.00000,0.00000,0.00000,0,0,
9999,STO,00:00:00.000,00:08:34.786,0,0,UCT_AST9AH_EIS,,,0.00,0.00,0.000,0,0,0,0,0,0.00000,0.00000,0.00000,0.00000,0.000,0.00000,0.00,0.00,0,0,0.00,0.00000,0.00000,0.00000,0.00000,0.00000,0.00000,0.00000,0.00000,0.00000,0.00000,0.00000,0.00000,0,0,
9999,STO,00:00:00.000,00:08:34.786,0,0,UCT_AST9AH_EIS,0.00,0.00,,,,,,,,,,,,,,,,,,,,,,,,,,,,,,,,,,
9999,STO,00:00:00.000,00:08:34.786,0,0,UCT_AST9AH_EIS,0.00,0.00,,,,,,,,,,,,,,,,,,,,,,,,,,,,,,,,,,

File: EIS/Batch B/-40/7592_EIS00001.csv


Measurement ID,7592
Battery Name,HR12-9
Battery Type,AGM VRLA
Circuit,Eis_080
Program,312 - UCT_AST9AH_EIS
Start Time,2024/05/13 13:30:20
End Time,2024/05/13 13:38:58
Test section,EIS00001
Comment,UCT_AST_B08_-40
OrderNo,UCT002
Producer,ASTERION
Type,AGM VRLA
Nominal Voltage,12
Nominal Current,1
Nominal Capacity,9
Cells,6
Maximum Voltage,12.9
Gassing Voltage,14.4
Break Voltage,10.5
Charge Factor,0
Impedance,0
Cold Cranking Current,2.7
Energy Density,0
Comment,



Step,Status,Step Time,Prog Time,Cycle,Cycle Level,Procedure,Voltage,Current,StartFreq,EndFreq,SetFreq,AAcMax,VAcMin,VAcMax,mvIdeal,Go,Status,U1,Zreal1,Zimg1,ActFreq,EisError,AACStart,MinIntervalTime,CountOfPeriods,VRelativ,AAmplitude,NomVal1,Phase1,U2,U3,Zreal2,Zreal3,Zimg2,Zimg3,NomVal2,Phase2,NomVal3,Phase3,EisStart,EisFinish,
[],[],[hh:mm:ss.ttt],[hh:mm:ss.ttt],[],[],[],[V],[A],[EIS],[EIS],[EIS],[EIS],[EIS],[EIS],[EIS],[EIS],[EIS],[EIS],[EIS],[EIS],[EIS],[EIS],[EIS],[EIS],[EIS],[EIS],[EIS],[EIS],[EIS],[EIS],[EIS],[EIS],[EIS],[EIS],[EIS],[EIS],[EIS],[EIS],[EIS],[EisStart],[EisFinish],
3,MSG,00:00:00.000,00:00:05.047,0,0,UCT_AST9AH_EIS,StartFreq: 5.000 EndFreq: 5000.000,,,,,,,,,,,,,,,,,,,,,,,,,,,,,,,,,,,
3,MSG,00:00:00.000,00:00:05.047,0,0,UCT_AST9AH_EIS,MvIdeal:    36 AAcStart:  0.01,,,,,,,,,,,,,,,,,,,,,,,,,,,,,,,,,,,
3,MSG,00:00:00.000,00:00:05.047,0,0,UCT_AST9AH_EIS,Time: 10.000 Peri:  3,,,,,,,,,,,,,,,,,,,,,,,,,,,,,,,,,,,
3,EIS,00:00:32.974,00:00:38.021,0,0,UCT_AST9AH_EIS,,,5.00,5000.00,5000.000,0,9,14,36,1,16.00000,12.28689,151.91813,1.29028,5052.631,0.00000,0.01,10.00,3,0,0.05,151.92361,0.48662,12.28848,12.28940,151.87776,151.90025,1.91092,1.97042,151.88978,0.72086,151.91303,0.74319,0,0,
3,EIS,00:00:49.760,00:00:54.807,0,0,UCT_AST9AH_EIS,,,5.00,5000.00,3749.471,0,9,14,36,2,16.00000,12.28724,153.44068,-2.48624,3692.308,0.00000,0.01,10.00,3,0,0.05,153.46083,-0.92830,12.28901,12.29070,153.40479,153.42459,-1.96874,-1.98869,153.41742,-0.73527,153.43748,-0.74263,0,0,
3,EIS,00:01:06.628,00:01:11.675,0,0,UCT_AST9AH_EIS,,,5.00,5000.00,2811.707,0,9,14,36,3,16.00000,12.28600,154.75667,-5.38712,2823.529,0.00000,0.01,10.00,3,0,0.05,154.85040,-1.99368,12.28693,12.28604,154.72950,154.74066,-5.04902,-5.00371,154.81186,-1.86897,154.82154,-1.85208,0,0,
3,EIS,00:01:23.944,00:01:28.991,0,0,UCT_AST9AH_EIS,,,5.00,5000.00,2108.483,0,9,14,36,4,16.00000,12.28280,156.33093,-8.25779,2086.957,0.00000,0.01,10.00,3,0,0.05,156.54887,-3.02370,12.28634,12.28709,156.32510,156.32986,-8.01359,-7.98179,156.53036,-2.93455,156.53349,-2.92283,0,0,
3,EIS,00:01:41.297,00:01:46.344,0,0,UCT_AST9AH_EIS,,,5.00,5000.00,1581.139,0,9,14,36,5,16.00000,12.28388,157.92654,-10.74164,1573.771,0.00000,0.01,10.00,3,0,0.05,158.29143,-3.89108,12.28575,12.28513,157.92182,157.94535,-10.54589,-10.52388,158.27355,-3.82049,158.29556,-3.81198,0,0,
3,EIS,00:01:58.520,00:02:03.567,0,0,UCT_AST9AH_EIS,,,5.00,5000.00,1185.687,0,9,14,36,6,16.00000,12.28323,159.87678,-13.08891,1185.185,0.00000,0.01,10.00,3,0,0.05,160.41167,-4.68030,12.28507,12.28142,159.89083,159.90168,-12.91888,-12.90835,160.41189,-4.61936,160.42186,-4.61529,0,0,
3,EIS,00:02:16.472,00:02:21.519,0,0,UCT_AST9AH_EIS,,,5.00,5000.00,889.140,0,9,14,36,7,16.00000,12.28395,162.01179,-15.36902,888.889,0.00000,0.01,10.00,3,0,0.05,162.73913,-5.41907,12.28541,12.28019,162.00396,162.01091,-15.25034,-15.24582,162.72018,-5.37772,162.72667,-5.37591,0,0,
3,EIS,00:02:34.184,00:02:39.231,0,0,UCT_AST9AH_EIS,,,5.00,5000.00,666.761,0,9,14,36,8,16.00000,12.28992,164.41889,-17.67564,666.667,0.00000,0.01,10.00,3,0,0.05,165.36626,-6.13594,12.28377,12.28875,164.41405,164.42192,-17.57318,-17.56199,165.35052,-6.10082,165.35716,-6.09668,0,0,
3,EIS,00:02:52.384,00:02:57.431,0,0,UCT_AST9AH_EIS,,,5.00,5000.00,500.000,0,9,14,36,9,16.00000,12.28249,167.05154,-19.99205,500.000,0.00000,0.01,10.00,3,0,0.05,168.24357,-6.82447,12.28049,12.28717,167.03771,167.04619,-19.93042,-19.91276,168.22253,-6.80419,168.22885,-6.79787,0,0,
3,EIS,00:03:10.859,00:03:15.906,0,0,UCT_AST9AH_EIS,,,5.00,5000.00,374.947,0,9,14,36,10,16.00000,12.28640,169.94584,-22.36314,375.000,0.00000,0.01,10.00,3,0,0.05,171.41090,-7.49647,12.28240,12.28265,169.94840,169.95800,-22.33324,-22.32231,171.40954,-7.48645,171.41764,-7.48241,0,0,
3,EIS,00:03:30.176,00:03:35.223,0,0,UCT_AST9AH_EIS,,,5.00,5000.00,281.171,0,9,14,36,11,16.00000,12.28111,173.19202,-25.08347,281.525,0.00000,0.01,10.00,3,0,0.05,174.99902,-8.24087,12.27945,12.27486,173.17148,173.17979,-25.02525,-25.01478,174.97035,-8.22297,174.97708,-8.21918,0,0,
3,EIS,00:03:51.083,00:03:56.130,0,0,UCT_AST9AH_EIS,,,5.00,5000.00,210.848,0,9,14,36,12,16.00000,12.28919,176.74506,-27.98126,210.989,0.00000,0.01,10.00,3,0,0.05,178.94627,-8.99607,12.28087,12.28463,176.72840,176.74267,-27.94645,-27.95002,178.92437,-8.98590,178.93903,-8.98632,0,0,
3,EIS,00:04:10.287,00:04:15.334,0,0,UCT_AST9AH_EIS,,,5.00,5000.00,158.114,0,9,14,36,13,16.00000,12.27173,180.60315,-31.24690,157.895,0.00000,0.01,10.00,3,0,0.05,183.28629,-9.81581,12.28014,12.27521,180.58114,180.59582,-31.21173,-31.21766,183.25861,-9.80615,183.27409,-9.80719,0,0,
3,EIS,00:04:30.606,00:04:35.653,0,0,UCT_AST9AH_EIS,,,5.00,5000.00,118.569,0,9,14,36,14,16.00000,12.27886,185.03989,-34.92646,118.519,0.00000,0.01,10.00,3,0,0.05,188.30725,-10.68888,12.27535,12.27290,185.01830,185.01937,-34.91440,-34.89097,188.28379,-10.68649,188.28051,-10.67943,0,0,
3,EIS,00:04:49.169,00:04:54.216,0,0,UCT_AST9AH_EIS,,,5.00,5000.00,88.914,0,9,14,36,15,16.00000,12.27807,189.99174,-39.10770,88.889,0.00000,0.01,10.00,3,0,0.05,193.97493,-11.63125,12.27058,12.27058,189.96601,189.96213,-39.08321,-39.07235,193.94479,-11.62570,193.93881,-11.62278,0,0,
3,EIS,00:05:08.712,00:05:13.759,0,0,UCT_AST9AH_EIS,,,5.00,5000.00,66.676,0,9,14,36,16,16.00000,12.27730,195.58674,-43.77446,66.667,0.00000,0.01,10.00,3,0,0.05,200.42549,-12.61552,12.27892,12.28153,195.56391,195.57995,-43.75426,-43.75402,200.39880,-12.61131,200.41439,-12.61025,0,0,
3,EIS,00:05:29.561,00:05:34.608,0,0,UCT_AST9AH_EIS,,,5.00,5000.00,50.000,0,9,14,36,17,16.00000,12.28519,201.81982,-48.94843,50.000,0.00000,0.01,10.00,3,0,0.05,207.67087,-13.63301,12.27714,12.27624,201.82113,201.82908,-48.94472,-48.94716,207.67127,-13.63193,207.67956,-13.63206,0,0,
3,EIS,00:05:49.110,00:05:54.157,0,0,UCT_AST9AH_EIS,,,5.00,5000.00,37.495,0,9,14,36,18,16.00000,12.27225,208.50949,-54.78113,37.500,0.00000,0.01,10.00,3,0,0.05,215.58567,-14.72049,12.27631,12.28674,208.49124,208.49849,-54.76853,-54.78792,215.56481,-14.71848,215.57676,-14.72297,0,0,
3,EIS,00:06:09.392,00:06:14.439,0,0,UCT_AST9AH_EIS,,,5.00,5000.00,28.117,0,9,14,36,19,16.00000,12.27492,215.68991,-61.57793,28.103,0.00000,0.01,10.00,3,0,0.05,224.30778,-15.93367,12.26887,12.26632,215.64709,215.67842,-61.56024,-61.58447,224.26174,-15.93232,224.29853,-15.93608,0,0,
3,EIS,00:06:27.935,00:06:32.982,0,0,UCT_AST9AH_EIS,,,5.00,5000.00,21.085,0,9,14,36,20,16.00000,12.27416,223.48069,-69.71422,21.053,0.00000,0.01,10.00,3,0,0.05,234.10188,-17.32518,12.26594,12.28024,223.42359,223.43379,-69.71380,-69.72927,234.04724,-17.32924,234.06160,-17.33211,0,0,
3,EIS,00:06:48.447,00:06:53.494,0,0,UCT_AST9AH_EIS,,,5.00,5000.00,15.811,0,9,14,36,21,16.00000,12.27334,231.47257,-79.64607,15.831,0.00000,0.01,10.00,3,0,0.05,244.79184,-18.98754,12.26222,12.28576,231.43227,231.42703,-79.63403,-79.62385,244.74982,-18.98794,244.74155,-18.98608,0,0,
3,EIS,00:07:09.585,00:07:14.632,0,0,UCT_AST9AH_EIS,,,5.00,5000.00,11.857,0,9,14,36,22,16.00000,12.27831,240.05671,-92.21344,11.858,0.00000,0.01,10.00,3,0,0.05,257.15859,-21.01338,12.27301,12.28742,240.04027,240.01782,-92.15625,-92.14707,257.12275,-21.00279,257.09849,-21.00268,0,0,
3,EIS,00:07:28.783,00:07:33.830,0,0,UCT_AST9AH_EIS,,,5.00,5000.00,8.891,0,9,14,36,23,16.00000,12.27163,249.21632,-107.98341,8.902,0.00000,0.01,10.00,3,0,0.05,271.60484,-23.42669,12.25996,12.28730,249.12873,249.17090,-107.93691,-107.96677,271.50599,-23.42504,271.55655,-23.42728,0,0,
3,EIS,00:07:49.194,00:07:54.241,0,0,UCT_AST9AH_EIS,,,5.00,5000.00,6.668,0,9,14,36,24,16.00000,12.26065,259.58812,-128.50477,6.667,0.00000,0.01,10.00,3,0,0.05,289.65405,-26.33694,12.27131,12.25990,259.52375,259.63417,-128.43357,-128.49420,289.56477,-26.32997,289.69063,-26.33103,0,0,
3,EIS,00:08:08.110,00:08:13.157,0,0,UCT_AST9AH_EIS,,,5.00,5000.00,5.000,0,9,14,36,25,16.00000,12.28512,271.57381,-154.91888,5.000,0.00000,0.01,10.00,3,0,0.05,312.65347,-29.70253,12.27044,12.28800,271.56413,271.48739,-154.95458,-154.98112,312.66275,-29.70910,312.60926,-29.72029,0,0,
3,EIS,00:08:27.287,00:08:32.334,0,0,UCT_AST9AH_EIS,,,5.00,5000.00,5.000,0,9,14,36,26,16.00000,12.26912,270.47449,-154.60388,5.000,0.00000,0.01,10.00,3,0,0.05,311.54263,-29.75239,12.28300,12.28629,270.53940,270.43974,-154.59068,-154.62275,311.59244,-29.74436,311.52183,-29.75857,0,0,

File: EIS/Batch B/-40/7595_TS007405_EIS00001.csv


Measurement ID,7595
Battery Name,HR12-9
Battery Type,AGM VRLA
Circuit,Eis_080
Program,312 - UCT_AST9AH_EIS
Start Time,2024/05/13 13:57:41
End Time,2024/05/13 14:06:18
Test section,TS007405\EIS00001
Comment,UCT_AST_B05_-40 3
OrderNo,UCT002
Producer,ASTERION
Type,AGM VRLA
Nominal Voltage,12
Nominal Current,1
Nominal Capacity,9
Cells,6
Maximum Voltage,12.9
Gassing Voltage,14.4
Break Voltage,10.5
Charge Factor,0
Impedance,0
Cold Cranking Current,2.7
Energy Density,0
Comment,



Step,Status,Step Time,Prog Time,Cycle,Cycle Level,Procedure,Voltage,Current,StartFreq,EndFreq,SetFreq,AAcMax,VAcMin,VAcMax,mvIdeal,Go,Status,U1,Zreal1,Zimg1,ActFreq,EisError,AACStart,MinIntervalTime,CountOfPeriods,VRelativ,AAmplitude,NomVal1,Phase1,U2,U3,Zreal2,Zreal3,Zimg2,Zimg3,NomVal2,Phase2,NomVal3,Phase3,EisStart,EisFinish,
[],[],[hh:mm:ss.ttt],[hh:mm:ss.ttt],[],[],[],[V],[A],[EIS],[EIS],[EIS],[EIS],[EIS],[EIS],[EIS],[EIS],[EIS],[EIS],[EIS],[EIS],[EIS],[EIS],[EIS],[EIS],[EIS],[EIS],[EIS],[EIS],[EIS],[EIS],[EIS],[EIS],[EIS],[EIS],[EIS],[EIS],[EIS],[EIS],[EIS],[EisStart],[EisFinish],
3,MSG,00:00:00.000,00:00:05.046,0,0,UCT_AST9AH_EIS,StartFreq: 5.000 EndFreq: 5000.000,,,,,,,,,,,,,,,,,,,,,,,,,,,,,,,,,,,
3,MSG,00:00:00.000,00:00:05.046,0,0,UCT_AST9AH_EIS,MvIdeal:    36 AAcStart:  0.01,,,,,,,,,,,,,,,,,,,,,,,,,,,,,,,,,,,
3,MSG,00:00:00.000,00:00:05.046,0,0,UCT_AST9AH_EIS,Time: 10.000 Peri:  3,,,,,,,,,,,,,,,,,,,,,,,,,,,,,,,,,,,
3,EIS,00:00:32.243,00:00:37.289,0,0,UCT_AST9AH_EIS,,,5.00,5000.00,5000.000,0,9,14,36,1,16.00000,12.00519,29.81589,8.06318,5052.631,0.00000,0.01,10.00,3,0,0.05,30.88693,15.13266,12.00642,12.00852,29.79524,29.78234,8.26888,8.13967,30.92136,15.51058,30.87461,15.28594,0,0,
3,EIS,00:00:49.117,00:00:54.163,0,0,UCT_AST9AH_EIS,,,5.00,5000.00,3749.471,0,9,14,36,2,16.00000,12.02025,30.06310,5.02469,3692.308,0.00000,0.01,10.00,3,0,0.05,30.48011,9.48860,12.01955,12.02149,30.03831,30.04317,5.19381,5.08435,30.48402,9.80980,30.47035,9.60542,0,0,
3,EIS,00:01:06.131,00:01:11.177,0,0,UCT_AST9AH_EIS,,,5.00,5000.00,2811.707,0,9,14,36,3,16.00000,12.03200,30.36694,2.88737,2823.529,0.00000,0.01,10.00,3,0,0.05,30.50390,5.43150,12.03266,12.03343,30.35589,30.35967,3.00215,2.93216,30.50398,5.64811,30.50093,5.51656,0,0,
3,EIS,00:01:23.015,00:01:28.061,0,0,UCT_AST9AH_EIS,,,5.00,5000.00,2108.483,0,9,14,36,4,16.00000,12.04204,30.82007,0.91634,2086.957,0.00000,0.01,10.00,3,0,0.05,30.83369,1.70302,12.04240,12.04333,30.81872,30.81959,1.00505,0.95258,30.83510,1.86785,30.83431,1.77035,0,0,
3,EIS,00:01:40.054,00:01:45.100,0,0,UCT_AST9AH_EIS,,,5.00,5000.00,1581.139,0,9,14,36,5,16.00000,12.05082,31.30342,-0.62165,1573.771,0.00000,0.01,10.00,3,0,0.05,31.30960,-1.13768,12.05094,12.05157,31.30231,31.30380,-0.55074,-0.58958,31.30715,-1.00797,31.30935,-1.07899,0,0,
3,EIS,00:01:57.109,00:02:02.155,0,0,UCT_AST9AH_EIS,,,5.00,5000.00,1185.687,0,9,14,36,6,16.00000,12.05882,31.87827,-1.96664,1185.185,0.00000,0.01,10.00,3,0,0.05,31.93888,-3.53023,12.05920,12.06007,31.87668,31.87802,-1.90693,-1.94158,31.93366,-3.42348,31.93709,-3.48538,0,0,
3,EIS,00:02:14.538,00:02:19.584,0,0,UCT_AST9AH_EIS,,,5.00,5000.00,889.140,0,9,14,36,7,16.00000,12.06468,32.53886,-3.19133,888.889,0.00000,0.01,10.00,3,0,0.05,32.69499,-5.60152,12.06642,12.06749,32.53098,32.53742,-3.15472,-3.17725,32.68359,-5.53898,32.69218,-5.57719,0,0,
3,EIS,00:02:32.147,00:02:37.193,0,0,UCT_AST9AH_EIS,,,5.00,5000.00,666.761,0,9,14,36,8,16.00000,12.07230,33.27387,-4.34975,666.667,0.00000,0.01,10.00,3,0,0.05,33.55698,-7.44780,12.07158,12.07416,33.27257,33.27262,-4.31727,-4.33542,33.55150,-7.39309,33.55389,-7.42381,0,0,
3,EIS,00:02:50.136,00:02:55.182,0,0,UCT_AST9AH_EIS,,,5.00,5000.00,500.000,0,9,14,36,9,16.00000,12.07834,34.14323,-5.50329,500.000,0.00000,0.01,10.00,3,0,0.05,34.58390,-9.15632,12.07741,12.08007,34.14541,34.14870,-5.48381,-5.49304,34.58296,-9.12389,34.58768,-9.13812,0,0,
3,EIS,00:03:09.157,00:03:14.203,0,0,UCT_AST9AH_EIS,,,5.00,5000.00,374.947,0,9,14,36,10,16.00000,12.08227,35.11993,-6.61663,375.000,0.00000,0.01,10.00,3,0,0.05,35.73778,-10.66952,12.08453,12.08522,35.11112,35.11382,-6.60548,-6.61560,35.72707,-10.65455,35.73159,-10.66972,0,0,
3,EIS,00:03:28.748,00:03:33.794,0,0,UCT_AST9AH_EIS,,,5.00,5000.00,281.171,0,9,14,36,11,16.00000,12.08766,36.28550,-7.94112,281.525,0.00000,0.01,10.00,3,0,0.05,37.14430,-12.34461,12.09000,12.09019,36.28649,36.27961,-7.92515,-7.93305,37.14185,-12.32023,37.13682,-12.33439,0,0,
3,EIS,00:03:48.977,00:03:54.023,0,0,UCT_AST9AH_EIS,,,5.00,5000.00,210.848,0,9,14,36,12,16.00000,12.09482,37.61643,-9.27946,210.989,0.00000,0.01,10.00,3,0,0.05,38.74409,-13.85741,12.09514,12.09366,37.60872,37.61490,-9.27009,-9.27817,38.73436,-13.84668,38.74229,-13.85610,0,0,
3,EIS,00:04:07.940,00:04:12.986,0,0,UCT_AST9AH_EIS,,,5.00,5000.00,158.114,0,9,14,36,13,16.00000,12.09922,39.07556,-10.71151,157.895,0.00000,0.01,10.00,3,0,0.05,40.51711,-15.32953,12.10051,12.10169,39.07449,39.08067,-10.69921,-10.70701,40.51282,-15.31315,40.52085,-15.32148,0,0,
3,EIS,00:04:27.909,00:04:32.955,0,0,UCT_AST9AH_EIS,,,5.00,5000.00,118.569,0,9,14,36,14,16.00000,12.10371,40.74827,-12.22339,118.519,0.00000,0.01,10.00,3,0,0.05,42.54213,-16.69783,12.10108,12.10296,40.74111,40.73839,-12.21325,-12.21572,42.53236,-16.68752,42.53046,-16.69176,0,0,
3,EIS,00:04:47.043,00:04:52.089,0,0,UCT_AST9AH_EIS,,,5.00,5000.00,88.914,0,9,14,36,15,16.00000,12.10759,42.49893,-13.91217,88.889,0.00000,0.01,10.00,3,0,0.05,44.71809,-18.12603,12.10809,12.11043,42.49122,42.48707,-13.91931,-13.91493,44.71298,-18.13781,44.70768,-18.13412,0,0,
3,EIS,00:05:07.053,00:05:12.099,0,0,UCT_AST9AH_EIS,,,5.00,5000.00,66.676,0,9,14,36,16,16.00000,12.11313,44.21384,-15.92620,66.667,0.00000,0.01,10.00,3,0,0.05,46.99476,-19.80945,12.11202,12.11031,44.21893,44.21076,-15.90852,-15.92193,46.99356,-19.78706,46.99041,-19.80583,0,0,
3,EIS,00:05:27.871,00:05:32.917,0,0,UCT_AST9AH_EIS,,,5.00,5000.00,50.000,0,9,14,36,17,16.00000,12.11208,45.87410,-18.47582,50.000,0.00000,0.01,10.00,3,0,0.05,49.45492,-21.93715,12.11591,12.11842,45.86748,45.86090,-18.46977,-18.47888,49.44651,-21.93350,49.44382,-21.94615,0,0,
3,EIS,00:05:46.820,00:05:51.866,0,0,UCT_AST9AH_EIS,,,5.00,5000.00,37.495,0,9,14,36,18,16.00000,12.11865,47.72456,-21.79724,37.500,0.00000,0.01,10.00,3,0,0.05,52.46669,-24.54760,12.12119,12.12059,47.73381,47.73004,-21.79530,-21.80189,52.47429,-24.54148,52.47361,-24.54974,0,0,
3,EIS,00:06:06.813,00:06:11.859,0,0,UCT_AST9AH_EIS,,,5.00,5000.00,28.117,0,9,14,36,19,16.00000,12.12075,49.75674,-26.19079,28.103,0.00000,0.01,10.00,3,0,0.05,56.22891,-27.76127,12.12250,12.12393,49.76037,49.74362,-26.17580,-26.18837,56.22514,-27.74603,56.21617,-27.76532,0,0,
3,EIS,00:06:26.220,00:06:31.266,0,0,UCT_AST9AH_EIS,,,5.00,5000.00,21.085,0,9,14,36,20,16.00000,12.12495,52.08736,-31.99254,21.053,0.00000,0.01,10.00,3,0,0.05,61.12787,-31.55863,12.12553,12.12355,52.06786,52.06589,-31.98247,-31.98440,61.10598,-31.56015,61.10531,-31.56267,0,0,
3,EIS,00:06:46.572,00:06:51.618,0,0,UCT_AST9AH_EIS,,,5.00,5000.00,15.811,0,9,14,36,21,16.00000,12.13065,54.92127,-39.42305,15.831,0.00000,0.01,10.00,3,0,0.05,67.60564,-35.67118,12.12846,12.12633,54.89998,54.89486,-39.42208,-39.42351,67.58778,-35.68103,67.58445,-35.68454,0,0,
3,EIS,00:07:07.174,00:07:12.220,0,0,UCT_AST9AH_EIS,,,5.00,5000.00,11.857,0,9,14,36,22,16.00000,12.12982,58.30817,-49.11046,11.858,0.00000,0.01,10.00,3,0,0.05,76.23437,-40.10600,12.13137,12.13566,58.32720,58.30801,-49.10812,-49.11016,76.24742,-40.09544,76.23406,-40.10590,0,0,
3,EIS,00:07:26.205,00:07:31.251,0,0,UCT_AST9AH_EIS,,,5.00,5000.00,8.891,0,9,14,36,23,16.00000,12.13352,63.60816,-61.24567,8.902,0.00000,0.01,10.00,3,0,0.05,88.30080,-43.91598,12.13793,12.13131,63.59589,63.59313,-61.19834,-61.22557,88.25913,-43.89936,88.27603,-43.91334,0,0,
3,EIS,00:07:47.033,00:07:52.079,0,0,UCT_AST9AH_EIS,,,5.00,5000.00,6.668,0,9,14,36,24,16.00000,12.13108,70.43665,-76.66547,6.667,0.00000,0.01,10.00,3,0,0.05,104.11011,-47.42466,12.13684,12.13387,70.36030,70.39553,-76.63421,-76.67308,104.03544,-47.44397,104.08790,-47.44416,0,0,
3,EIS,00:08:06.401,00:08:11.447,0,0,UCT_AST9AH_EIS,,,5.00,5000.00,5.000,0,9,14,36,25,16.00000,12.14470,79.87033,-95.73866,5.000,0.00000,0.01,10.00,3,0,0.05,124.68024,-50.16332,12.13910,12.14621,79.84230,79.83167,-95.74055,-95.75990,124.66373,-50.17377,124.67178,-50.18322,0,0,
3,EIS,00:08:25.921,00:08:30.967,0,0,UCT_AST9AH_EIS,,,5.00,5000.00,5.000,0,9,14,36,26,16.00000,11.22011,-45.83916,-0.50026,5.000,0.00000,0.01,10.00,3,0,0.05,45.84189,0.62527,11.72050,11.24557,-86.81828,-91.57505,-0.55144,-0.48642,86.82003,0.36392,91.57634,0.30433,0,0,
