Repository: UCT-MARiS/SISPS-EXP-SOC-DATA

# SISPS-EXP-SOC-DATA
Experimental data of Asterion HR12-9 batteries using Electrochemical Impedance Spectroscopy.

This work contributes towards the paper entitled _Observations of Freezing Lead Acid Batteries using Electrochemical Impedance Spectroscopy_ (currently submitted to the Journal of Energy Storage).

> [!CAUTION]
> This repository has been cited in (pending) published works and may never not be renamed, moved, made private, or deleted.
>
> The repository ought to normally be Archived.
>
> Date Accepted: **--/--/----**  
> Date Published: **--/--/----**

## Contents

This repository contains all raw data of EIS spectra, charge cycling, varied discharge, test chamber temperature, and hand notes used in the course of the experiment.

- [`EIS/`](./EIS/)  
Contains the raw CSV data files of EIS tests. Refer to the Digatron
- [`ETC/`](./ETC/)  
Contains the raw CSV data files of environmental test chamber history.  
Refer to [UCT AST9AH Measurements and Observations](UCT%20AST9AH%20Measurements%20and%20Observations.xlsx) for contextual history of the test chamber operation.

- [`Cycling/`](./Cycling/)  
Time series data of Batch B battery cycling.
- [`Varied Discharge/`](./Varied%20Discharge/)  
Time series data of battery varied discharge.

Please refer to [SISPS-EXP-SOC](https://github.com/UCT-MARiS/SISPS-EXP-SOC) for further details on the experiment and equipment used.

File: EIS/Batch B/00/7646_TS007456.csv


Measurement ID,7646
Battery Name,HR12-9
Battery Type,AGM VRLA
Circuit,Eis_080
Program,312 - UCT_AST9AH_EIS
Start Time,2024/05/15 14:28:04
End Time,2024/05/15 14:36:48
Test section,TS007456
Comment,UCT_AST_B03_+00
OrderNo,UCT002
Producer,ASTERION
Type,AGM VRLA
Nominal Voltage,12
Nominal Current,1
Nominal Capacity,9
Cells,6
Maximum Voltage,12.9
Gassing Voltage,14.4
Break Voltage,10.5
Charge Factor,0
Impedance,0
Cold Cranking Current,2.7
Energy Density,0
Comment,



Step,Status,Step Time,Prog Time,Cycle,Cycle Level,Procedure,Voltage,Current,StartFreq,EndFreq,SetFreq,AAcMax,VAcMin,VAcMax,mvIdeal,Go,Status,U1,Zreal1,Zimg1,ActFreq,EisError,AACStart,MinIntervalTime,CountOfPeriods,VRelativ,AAmplitude,NomVal1,Phase1,U2,U3,Zreal2,Zreal3,Zimg2,Zimg3,NomVal2,Phase2,NomVal3,Phase3,EisStart,EisFinish,
[],[],[hh:mm:ss.ttt],[hh:mm:ss.ttt],[],[],[],[V],[A],[EIS],[EIS],[EIS],[EIS],[EIS],[EIS],[EIS],[EIS],[EIS],[EIS],[EIS],[EIS],[EIS],[EIS],[EIS],[EIS],[EIS],[EIS],[EIS],[EIS],[EIS],[EIS],[EIS],[EIS],[EIS],[EIS],[EIS],[EIS],[EIS],[EIS],[EIS],[EisStart],[EisFinish],
3,MSG,00:00:00.000,00:00:05.045,0,0,UCT_AST9AH_EIS,StartFreq: 3.000 EndFreq: 3000.000,,,,,,,,,,,,,,,,,,,,,,,,,,,,,,,,,,,
3,MSG,00:00:00.000,00:00:05.045,0,0,UCT_AST9AH_EIS,MvIdeal:    36 AAcStart:  0.01,,,,,,,,,,,,,,,,,,,,,,,,,,,,,,,,,,,
3,MSG,00:00:00.000,00:00:05.045,0,0,UCT_AST9AH_EIS,Time: 10.000 Peri:  3,,,,,,,,,,,,,,,,,,,,,,,,,,,,,,,,,,,
3,EIS,00:00:32.867,00:00:37.912,0,0,UCT_AST9AH_EIS,,,3.00,3000.00,3000.000,0,9,14,36,1,16.00000,12.62276,52.38032,4.82292,3000.000,0.00000,0.01,10.00,3,0,0.05,52.60189,5.26068,12.62359,12.62491,52.36343,52.36176,4.94692,4.93329,52.59659,5.39688,52.59365,5.38226,0,0,
3,EIS,00:00:49.732,00:00:54.777,0,0,UCT_AST9AH_EIS,,,3.00,3000.00,2249.683,0,9,14,36,2,16.00000,12.62335,52.28454,2.92407,2232.558,0.00000,0.01,10.00,3,0,0.05,52.36624,3.20100,12.62403,12.62477,52.27167,52.27257,3.00643,3.00156,52.35805,3.29176,52.35868,3.28639,0,0,
3,EIS,00:01:06.796,00:01:11.841,0,0,UCT_AST9AH_EIS,,,3.00,3000.00,1687.024,0,9,14,36,3,16.00000,12.62460,52.34382,1.45718,1684.211,0.00000,0.01,10.00,3,0,0.05,52.36410,1.59462,12.62378,12.62363,52.33903,52.33434,1.52835,1.51458,52.36134,1.67262,52.35625,1.65771,0,0,
3,EIS,00:01:24.200,00:01:29.245,0,0,UCT_AST9AH_EIS,,,3.00,3000.00,1265.090,0,9,14,36,4,16.00000,12.62337,52.49217,0.19389,1263.158,0.00000,0.01,10.00,3,0,0.05,52.49253,0.21164,12.62525,12.62491,52.50375,52.50787,0.25734,0.25044,52.50438,0.28082,52.50846,0.27328,0,0,
3,EIS,00:01:41.592,00:01:46.637,0,0,UCT_AST9AH_EIS,,,3.00,3000.00,948.683,0,9,14,36,5,16.00000,12.62151,52.74753,-0.87173,950.495,0.00000,0.01,10.00,3,0,0.05,52.75473,-0.94681,12.62375,12.62643,52.74474,52.74981,-0.83041,-0.83365,52.75127,-0.90198,52.75640,-0.90542,0,0,
3,EIS,00:01:59.252,00:02:04.297,0,0,UCT_AST9AH_EIS,,,3.00,3000.00,711.412,0,9,14,36,6,16.00000,12.62333,53.11904,-1.84607,711.111,0.00000,0.01,10.00,3,0,0.05,53.15111,-1.99042,12.62232,12.62665,53.12371,53.12031,-1.80960,-1.81417,53.15452,-1.95096,53.15128,-1.95601,0,0,
3,EIS,00:02:17.445,00:02:22.490,0,0,UCT_AST9AH_EIS,,,3.00,3000.00,533.484,0,9,14,36,7,16.00000,12.62560,53.56464,-2.73657,533.333,0.00000,0.01,10.00,3,0,0.05,53.63450,-2.92465,12.62375,12.62660,53.56996,53.56244,-2.71129,-2.71348,53.63853,-2.89739,53.63113,-2.90014,0,0,
3,EIS,00:02:35.970,00:02:41.015,0,0,UCT_AST9AH_EIS,,,3.00,3000.00,400.056,0,9,14,36,8,16.00000,12.62326,54.13609,-3.57311,400.000,0.00000,0.01,10.00,3,0,0.05,54.25388,-3.77618,12.62574,12.62557,54.15229,54.14907,-3.57439,-3.57079,54.27013,-3.77640,54.26668,-3.77283,0,0,
3,EIS,00:02:55.178,00:03:00.223,0,0,UCT_AST9AH_EIS,,,3.00,3000.00,300.000,0,9,14,36,9,16.00000,12.62325,54.81918,-4.42735,300.000,0.00000,0.01,10.00,3,0,0.05,54.99767,-4.61735,12.62577,12.62250,54.81363,54.81413,-4.40455,-4.40697,54.99031,-4.59413,54.99101,-4.59660,0,0,
3,EIS,00:03:15.262,00:03:20.307,0,0,UCT_AST9AH_EIS,,,3.00,3000.00,224.968,0,9,14,36,10,16.00000,12.62322,55.48849,-5.24702,224.824,0.00000,0.01,10.00,3,0,0.05,55.73602,-5.40185,12.62208,12.62264,55.50043,55.49495,-5.23869,-5.24013,55.74712,-5.39218,55.74180,-5.39419,0,0,
3,EIS,00:03:34.302,00:03:39.347,0,0,UCT_AST9AH_EIS,,,3.00,3000.00,168.702,0,9,14,36,11,16.00000,12.62314,56.28989,-6.11887,168.421,0.00000,0.01,10.00,3,0,0.05,56.62149,-6.20385,12.62441,12.62299,56.27786,56.27459,-6.11341,-6.11811,56.60894,-6.19967,56.60619,-6.20476,0,0,
3,EIS,00:03:54.074,00:03:59.119,0,0,UCT_AST9AH_EIS,,,3.00,3000.00,126.509,0,9,14,36,12,16.00000,12.62027,57.06331,-7.12391,126.649,0.00000,0.01,10.00,3,0,0.05,57.50627,-7.11611,12.62357,12.62201,57.05322,57.05504,-7.11375,-7.11494,57.49500,-7.10732,57.49696,-7.10827,0,0,
3,EIS,00:04:14.594,00:04:19.639,0,0,UCT_AST9AH_EIS,,,3.00,3000.00,94.868,0,9,14,36,13,16.00000,12.62311,57.90364,-8.35087,94.862,0.00000,0.01,10.00,3,0,0.05,58.50272,-8.20662,12.62398,12.62735,57.88757,57.88243,-8.33388,-8.34300,58.48439,-8.19239,58.48061,-8.20195,0,0,
3,EIS,00:04:33.955,00:04:39.000,0,0,UCT_AST9AH_EIS,,,3.00,3000.00,71.141,0,9,14,36,14,16.00000,12.62312,58.77354,-9.86545,71.217,0.00000,0.01,10.00,3,0,0.05,59.59578,-9.52857,12.62385,12.62196,58.76201,58.76149,-9.86370,-9.86598,59.58411,-9.52875,59.58397,-9.53099,0,0,
3,EIS,00:04:54.931,00:04:59.976,0,0,UCT_AST9AH_EIS,,,3.00,3000.00,53.348,0,9,14,36,15,16.00000,12.62035,59.76185,-11.85460,53.333,0.00000,0.01,10.00,3,0,0.05,60.92627,-11.21978,12.62355,12.62664,59.76617,59.76125,-11.84679,-11.85805,60.92899,-11.21178,60.92635,-11.22307,0,0,
3,EIS,00:05:13.777,00:05:18.822,0,0,UCT_AST9AH_EIS,,,3.00,3000.00,40.006,0,9,14,36,16,16.00000,12.62307,60.93106,-14.40239,40.000,0.00000,0.01,10.00,3,0,0.05,62.61008,-13.29902,12.62603,12.62522,60.92494,60.92114,-14.40883,-14.40525,62.60561,-13.30604,62.60109,-13.30366,0,0,
3,EIS,00:05:33.692,00:05:38.737,0,0,UCT_AST9AH_EIS,,,3.00,3000.00,30.000,0,9,14,36,17,16.00000,12.62438,62.37426,-17.67235,30.000,0.00000,0.01,10.00,3,0,0.05,64.82947,-15.81889,12.62350,12.62193,62.37832,62.37702,-17.66920,-17.65829,64.83252,-15.81524,64.82830,-15.80627,0,0,
3,EIS,00:05:52.727,00:05:57.772,0,0,UCT_AST9AH_EIS,,,3.00,3000.00,22.497,0,9,14,36,18,16.00000,12.61992,64.29193,-21.85021,22.472,0.00000,0.01,10.00,3,0,0.05,67.90349,-18.77080,12.62350,12.62759,64.26859,64.28549,-21.81893,-21.83200,67.87133,-18.75215,67.89153,-18.75801,0,0,
3,EIS,00:06:12.288,00:06:17.333,0,0,UCT_AST9AH_EIS,,,3.00,3000.00,16.870,0,9,14,36,19,16.00000,12.62298,66.90749,-26.99609,16.854,0.00000,0.01,10.00,3,0,0.05,72.14846,-21.97328,12.62016,12.62601,66.90329,66.90829,-26.99449,-26.99421,72.14398,-21.97335,72.14851,-21.97166,0,0,
3,EIS,00:06:33.077,00:06:38.122,0,0,UCT_AST9AH_EIS,,,3.00,3000.00,12.651,0,9,14,36,20,16.00000,12.62401,70.37440,-33.34449,12.658,0.00000,0.01,10.00,3,0,0.05,77.87433,-25.35232,12.62353,12.62799,70.35828,70.36938,-33.35549,-33.32557,77.86447,-25.36472,77.86169,-25.34133,0,0,
3,EIS,00:06:52.440,00:06:57.485,0,0,UCT_AST9AH_EIS,,,3.00,3000.00,9.487,0,9,14,36,21,16.00000,12.62300,75.27987,-41.01735,9.494,0.00000,0.01,10.00,3,0,0.05,85.72912,-28.58441,12.61941,12.62287,75.25088,75.27212,-40.96641,-40.97607,85.67930,-28.56378,85.70257,-28.56265,0,0,
3,EIS,00:07:12.675,00:07:17.720,0,0,UCT_AST9AH_EIS,,,3.00,3000.00,7.114,0,9,14,36,22,16.00000,12.62748,82.13495,-49.93568,7.109,0.00000,0.01,10.00,3,0,0.05,96.12348,-31.29839,12.62349,12.62480,82.11017,82.10854,-49.88924,-49.94038,96.07818,-31.28241,96.10335,-31.30897,0,0,
3,EIS,00:07:31.466,00:07:36.511,0,0,UCT_AST9AH_EIS,,,3.00,3000.00,5.335,0,9,14,36,23,16.00000,12.62293,91.52821,-59.60163,5.338,0.00000,0.01,10.00,3,0,0.05,109.22348,-33.07150,12.62672,12.62037,91.49720,91.43057,-59.58992,-59.59942,109.19110,-33.07523,109.14046,-33.09850,0,0,
3,EIS,00:07:51.332,00:07:56.377,0,0,UCT_AST9AH_EIS,,,3.00,3000.00,4.001,0,9,14,36,24,16.00000,12.62293,103.73297,-69.33214,4.000,0.00000,0.01,10.00,3,0,0.05,124.76969,-33.75763,12.61805,12.63110,103.80869,103.75121,-69.29865,-69.36610,124.81405,-33.72554,124.80373,-33.76594,0,0,
3,EIS,00:08:12.111,00:08:17.156,0,0,UCT_AST9AH_EIS,,,3.00,3000.00,3.000,0,9,14,36,25,16.00000,12.61967,118.92772,-77.98945,3.000,0.00000,0.01,10.00,3,0,0.05,142.21869,-33.25574,12.62345,12.61775,118.85194,118.83201,-78.01431,-78.03186,142.16897,-33.28086,142.16195,-33.29118,0,0,
3,EIS,00:08:33.245,00:08:38.290,0,0,UCT_AST9AH_EIS,,,3.00,3000.00,3.000,0,9,14,36,26,16.00000,12.61933,118.81282,-77.81059,3.000,0.00000,0.01,10.00,3,0,0.05,142.02455,-33.22081,12.62343,12.61779,118.77259,118.79412,-77.86286,-77.83091,142.01955,-33.24735,142.02005,-33.23181,0,0,

File: EIS/Batch B/00/7647_TS007457_EIS00001.csv


Measurement ID,7647
Battery Name,HR12-9
Battery Type,AGM VRLA
Circuit,Eis_080
Program,312 - UCT_AST9AH_EIS
Start Time,2024/05/15 14:38:07
End Time,2024/05/15 14:46:51
Test section,TS007457\EIS00001
Comment,UCT_AST_B04_+00
OrderNo,UCT002
Producer,ASTERION
Type,AGM VRLA
Nominal Voltage,12
Nominal Current,1
Nominal Capacity,9
Cells,6
Maximum Voltage,12.9
Gassing Voltage,14.4
Break Voltage,10.5
Charge Factor,0
Impedance,0
Cold Cranking Current,2.7
Energy Density,0
Comment,



Step,Status,Step Time,Prog Time,Cycle,Cycle Level,Procedure,Voltage,Current,StartFreq,EndFreq,SetFreq,AAcMax,VAcMin,VAcMax,mvIdeal,Go,Status,U1,Zreal1,Zimg1,ActFreq,EisError,AACStart,MinIntervalTime,CountOfPeriods,VRelativ,AAmplitude,NomVal1,Phase1,U2,U3,Zreal2,Zreal3,Zimg2,Zimg3,NomVal2,Phase2,NomVal3,Phase3,EisStart,EisFinish,
[],[],[hh:mm:ss.ttt],[hh:mm:ss.ttt],[],[],[],[V],[A],[EIS],[EIS],[EIS],[EIS],[EIS],[EIS],[EIS],[EIS],[EIS],[EIS],[EIS],[EIS],[EIS],[EIS],[EIS],[EIS],[EIS],[EIS],[EIS],[EIS],[EIS],[EIS],[EIS],[EIS],[EIS],[EIS],[EIS],[EIS],[EIS],[EIS],[EIS],[EisStart],[EisFinish],
3,MSG,00:00:00.000,00:00:05.049,0,0,UCT_AST9AH_EIS,StartFreq: 3.000 EndFreq: 3000.000,,,,,,,,,,,,,,,,,,,,,,,,,,,,,,,,,,,
3,MSG,00:00:00.000,00:00:05.049,0,0,UCT_AST9AH_EIS,MvIdeal:    36 AAcStart:  0.01,,,,,,,,,,,,,,,,,,,,,,,,,,,,,,,,,,,
3,MSG,00:00:00.000,00:00:05.049,0,0,UCT_AST9AH_EIS,Time: 10.000 Peri:  3,,,,,,,,,,,,,,,,,,,,,,,,,,,,,,,,,,,
3,EIS,00:00:32.648,00:00:37.697,0,0,UCT_AST9AH_EIS,,,3.00,3000.00,3000.000,0,9,14,36,1,16.00000,12.48221,22.67441,4.39575,3000.000,0.00000,0.01,10.00,3,0,0.05,23.09657,10.97148,12.48298,12.48377,22.66675,22.66424,4.49283,4.43947,23.10773,11.21141,23.09495,11.08278,0,0,
3,EIS,00:00:49.866,00:00:54.915,0,0,UCT_AST9AH_EIS,,,3.00,3000.00,2249.683,0,9,14,36,2,16.00000,12.48208,22.86053,2.58288,2232.558,0.00000,0.01,10.00,3,0,0.05,23.00597,6.44618,12.48262,12.48348,22.85680,22.85577,2.64097,2.61185,23.00887,6.59096,23.00452,6.51921,0,0,
3,EIS,00:01:07.012,00:01:12.061,0,0,UCT_AST9AH_EIS,,,3.00,3000.00,1687.024,0,9,14,36,3,16.00000,12.48230,23.09177,1.16783,1684.211,0.00000,0.01,10.00,3,0,0.05,23.12128,2.89518,12.48314,12.48319,23.09193,23.08985,1.21909,1.19003,23.12409,3.02200,23.12050,2.95037,0,0,
3,EIS,00:01:24.294,00:01:29.343,0,0,UCT_AST9AH_EIS,,,3.00,3000.00,1265.090,0,9,14,36,4,16.00000,12.48288,23.41714,-0.05666,1263.158,0.00000,0.01,10.00,3,0,0.05,23.41721,-0.13862,12.48255,12.48356,23.42834,23.42769,-0.00470,-0.03152,23.42834,-0.01149,23.42771,-0.07708,0,0,
3,EIS,00:01:41.699,00:01:46.748,0,0,UCT_AST9AH_EIS,,,3.00,3000.00,948.683,0,9,14,36,5,16.00000,12.48217,23.80484,-1.09388,950.495,0.00000,0.01,10.00,3,0,0.05,23.82996,-2.63102,12.48170,12.48325,23.81675,23.81348,-1.05191,-1.07399,23.83997,-2.52894,23.83769,-2.58228,0,0,
3,EIS,00:01:59.546,00:02:04.595,0,0,UCT_AST9AH_EIS,,,3.00,3000.00,711.412,0,9,14,36,6,16.00000,12.48257,24.28398,-2.04025,711.111,0.00000,0.01,10.00,3,0,0.05,24.36954,-4.80251,12.48255,12.48457,24.29090,24.28400,-2.01610,-2.02421,24.37442,-4.74457,24.36822,-4.76492,0,0,
3,EIS,00:02:17.639,00:02:22.688,0,0,UCT_AST9AH_EIS,,,3.00,3000.00,533.484,0,9,14,36,7,16.00000,12.48209,24.83880,-2.93828,533.333,0.00000,0.01,10.00,3,0,0.05,25.01199,-6.74639,12.48354,12.48306,24.84795,24.84336,-2.91355,-2.92155,25.01819,-6.68769,25.01455,-6.70712,0,0,
3,EIS,00:02:36.273,00:02:41.322,0,0,UCT_AST9AH_EIS,,,3.00,3000.00,400.056,0,9,14,36,8,16.00000,12.48217,25.51794,-3.77919,400.000,0.00000,0.01,10.00,3,0,0.05,25.79627,-8.42423,12.48217,12.48271,25.52559,25.52500,-3.77831,-3.78117,25.80371,-8.41981,25.80354,-8.42629,0,0,
3,EIS,00:02:55.600,00:03:00.649,0,0,UCT_AST9AH_EIS,,,3.00,3000.00,300.000,0,9,14,36,9,16.00000,12.48081,26.26536,-4.61559,300.000,0.00000,0.01,10.00,3,0,0.05,26.66782,-9.96679,12.48249,12.48430,26.27103,26.26443,-4.60372,-4.60972,26.67136,-9.93956,26.66589,-9.95471,0,0,
3,EIS,00:03:15.884,00:03:20.933,0,0,UCT_AST9AH_EIS,,,3.00,3000.00,224.968,0,9,14,36,10,16.00000,12.48191,27.03299,-5.44510,224.824,0.00000,0.01,10.00,3,0,0.05,27.57592,-11.38837,12.48339,12.48468,27.04581,27.02864,-5.43661,-5.44623,27.58681,-11.36583,27.57188,-11.39247,0,0,
3,EIS,00:03:34.710,00:03:39.759,0,0,UCT_AST9AH_EIS,,,3.00,3000.00,168.702,0,9,14,36,11,16.00000,12.48206,27.86547,-6.36659,168.421,0.00000,0.01,10.00,3,0,0.05,28.58353,-12.86981,12.48113,12.48508,27.86908,27.87313,-6.36014,-6.36090,28.58560,-12.85559,28.58973,-12.85527,0,0,
3,EIS,00:03:54.254,00:03:59.303,0,0,UCT_AST9AH_EIS,,,3.00,3000.00,126.509,0,9,14,36,12,16.00000,12.48205,28.75131,-7.40725,126.649,0.00000,0.01,10.00,3,0,0.05,29.69015,-14.44704,12.48111,12.48215,28.74341,28.74690,-7.39923,-7.39769,29.68050,-14.43586,29.68349,-14.43131,0,0,
3,EIS,00:04:14.900,00:04:19.949,0,0,UCT_AST9AH_EIS,,,3.00,3000.00,94.868,0,9,14,36,13,16.00000,12.48207,29.67658,-8.69264,94.862,0.00000,0.01,10.00,3,0,0.05,30.92348,-16.32597,12.48390,12.48257,29.66112,29.66119,-8.68440,-8.68636,30.90633,-16.31937,30.90694,-16.32282,0,0,
3,EIS,00:04:34.467,00:04:39.516,0,0,UCT_AST9AH_EIS,,,3.00,3000.00,71.141,0,9,14,36,14,16.00000,12.48155,30.68231,-10.28468,71.217,0.00000,0.01,10.00,3,0,0.05,32.36014,-18.53110,12.48251,12.48528,30.69233,30.67985,-10.27896,-10.28444,32.36782,-18.51586,32.35773,-18.53208,0,0,
3,EIS,00:04:55.406,00:05:00.455,0,0,UCT_AST9AH_EIS,,,3.00,3000.00,53.348,0,9,14,36,15,16.00000,12.48157,31.84841,-12.32297,53.333,0.00000,0.01,10.00,3,0,0.05,34.14933,-21.15274,12.48247,12.48333,31.85815,31.86010,-12.32651,-12.34170,34.15969,-21.15237,34.16699,-21.17495,0,0,
3,EIS,00:05:14.591,00:05:19.640,0,0,UCT_AST9AH_EIS,,,3.00,3000.00,40.006,0,9,14,36,16,16.00000,12.48211,33.28019,-14.92666,40.000,0.00000,0.01,10.00,3,0,0.05,36.47433,-24.15694,12.48126,12.48545,33.28516,33.29074,-14.89576,-14.92670,36.46622,-24.10945,36.48396,-24.15022,0,0,
3,EIS,00:05:34.728,00:05:39.777,0,0,UCT_AST9AH_EIS,,,3.00,3000.00,30.000,0,9,14,36,17,16.00000,12.48034,35.15130,-18.16208,30.000,0.00000,0.01,10.00,3,0,0.05,39.56609,-27.32464,12.48255,12.48254,35.15721,35.16252,-18.16556,-18.16344,39.57294,-27.32517,39.57667,-27.31893,0,0,
3,EIS,00:05:53.492,00:05:58.541,0,0,UCT_AST9AH_EIS,,,3.00,3000.00,22.497,0,9,14,36,18,16.00000,12.48205,37.63180,-22.17297,22.472,0.00000,0.01,10.00,3,0,0.05,43.67829,-30.50695,12.48470,12.48311,37.63018,37.60802,-22.17006,-22.16119,43.67542,-30.50473,43.65182,-30.50947,0,0,
3,EIS,00:06:12.843,00:06:17.892,0,0,UCT_AST9AH_EIS,,,3.00,3000.00,16.870,0,9,14,36,19,16.00000,12.47950,40.94763,-26.94410,16.854,0.00000,0.01,10.00,3,0,0.05,49.01727,-33.34546,12.48250,12.48372,40.95129,40.94218,-26.95401,-26.96329,49.02577,-33.35279,49.02327,-33.36770,0,0,
3,EIS,00:06:33.262,00:06:38.311,0,0,UCT_AST9AH_EIS,,,3.00,3000.00,12.651,0,9,14,36,20,16.00000,12.48206,45.41616,-32.43259,12.658,0.00000,0.01,10.00,3,0,0.05,55.80771,-35.53140,12.48039,12.48604,45.41193,45.41037,-32.41068,-32.41829,55.79154,-35.51561,55.79469,-35.52290,0,0,
3,EIS,00:06:52.575,00:06:57.624,0,0,UCT_AST9AH_EIS,,,3.00,3000.00,9.487,0,9,14,36,21,16.00000,12.47912,51.46861,-38.57085,9.494,0.00000,0.01,10.00,3,0,0.05,64.31740,-36.84809,12.48245,12.48456,51.41232,51.42739,-38.56209,-38.56008,64.26711,-36.87193,64.27796,-36.86244,0,0,
3,EIS,00:07:13.016,00:07:18.065,0,0,UCT_AST9AH_EIS,,,3.00,3000.00,7.114,0,9,14,36,22,16.00000,12.48475,59.30732,-44.81685,7.109,0.00000,0.01,10.00,3,0,0.05,74.33646,-37.07730,12.48247,12.48026,59.32539,59.31710,-44.82990,-44.82804,74.35874,-37.07693,74.35100,-37.07964,0,0,
3,EIS,00:07:31.776,00:07:36.825,0,0,UCT_AST9AH_EIS,,,3.00,3000.00,5.335,0,9,14,36,23,16.00000,12.47826,69.07258,-50.56009,5.338,0.00000,0.01,10.00,3,0,0.05,85.59991,-36.20357,12.48632,12.48172,69.11684,69.05902,-50.53251,-50.52717,85.61934,-36.17118,85.56952,-36.19114,0,0,
3,EIS,00:07:51.271,00:07:56.320,0,0,UCT_AST9AH_EIS,,,3.00,3000.00,4.001,0,9,14,36,24,16.00000,12.48192,80.36697,-55.08763,4.000,0.00000,0.01,10.00,3,0,0.05,97.43458,-34.42873,12.48690,12.47894,80.36339,80.36258,-55.09542,-55.14919,97.43603,-34.43370,97.46578,-34.46004,0,0,
3,EIS,00:08:11.781,00:08:16.830,0,0,UCT_AST9AH_EIS,,,3.00,3000.00,3.000,0,9,14,36,25,16.00000,12.48202,92.43606,-58.04712,3.000,0.00000,0.01,10.00,3,0,0.05,109.15078,-32.12761,12.47920,12.48612,92.40624,92.40986,-58.10190,-58.08468,109.15468,-32.16029,109.14858,-32.15162,0,0,
3,EIS,00:08:32.973,00:08:38.022,0,0,UCT_AST9AH_EIS,,,3.00,3000.00,3.000,0,9,14,36,26,16.00000,12.47969,92.31259,-57.92843,3.000,0.00000,0.01,10.00,3,0,0.05,108.98310,-32.10929,12.48257,12.47835,92.27533,92.28024,-57.93257,-57.92455,108.95375,-32.12155,108.95364,-32.11660,0,0,

File: EIS/Batch B/00/7650_TS007460.csv


Measurement ID,7650
Battery Name,HR12-9
Battery Type,AGM VRLA
Circuit,Eis_080
Program,312 - UCT_AST9AH_EIS
Start Time,2024/05/15 15:07:58
End Time,2024/05/15 15:16:42
Test section,TS007460
Comment,UCT_AST_B07_+00
OrderNo,UCT002
Producer,ASTERION
Type,AGM VRLA
Nominal Voltage,12
Nominal Current,1
Nominal Capacity,9
Cells,6
Maximum Voltage,12.9
Gassing Voltage,14.4
Break Voltage,10.5
Charge Factor,0
Impedance,0
Cold Cranking Current,2.7
Energy Density,0
Comment,



Step,Status,Step Time,Prog Time,Cycle,Cycle Level,Procedure,Voltage,Current,StartFreq,EndFreq,SetFreq,AAcMax,VAcMin,VAcMax,mvIdeal,Go,Status,U1,Zreal1,Zimg1,ActFreq,EisError,AACStart,MinIntervalTime,CountOfPeriods,VRelativ,AAmplitude,NomVal1,Phase1,U2,U3,Zreal2,Zreal3,Zimg2,Zimg3,NomVal2,Phase2,NomVal3,Phase3,EisStart,EisFinish,
[],[],[hh:mm:ss.ttt],[hh:mm:ss.ttt],[],[],[],[V],[A],[EIS],[EIS],[EIS],[EIS],[EIS],[EIS],[EIS],[EIS],[EIS],[EIS],[EIS],[EIS],[EIS],[EIS],[EIS],[EIS],[EIS],[EIS],[EIS],[EIS],[EIS],[EIS],[EIS],[EIS],[EIS],[EIS],[EIS],[EIS],[EIS],[EIS],[EIS],[EisStart],[EisFinish],
3,MSG,00:00:00.000,00:00:05.043,0,0,UCT_AST9AH_EIS,StartFreq: 3.000 EndFreq: 3000.000,,,,,,,,,,,,,,,,,,,,,,,,,,,,,,,,,,,
3,MSG,00:00:00.000,00:00:05.043,0,0,UCT_AST9AH_EIS,MvIdeal:    36 AAcStart:  0.01,,,,,,,,,,,,,,,,,,,,,,,,,,,,,,,,,,,
3,MSG,00:00:00.000,00:00:05.043,0,0,UCT_AST9AH_EIS,Time: 10.000 Peri:  3,,,,,,,,,,,,,,,,,,,,,,,,,,,,,,,,,,,
3,EIS,00:00:32.264,00:00:37.307,0,0,UCT_AST9AH_EIS,,,3.00,3000.00,3000.000,0,9,14,36,1,16.00000,12.06690,33.26456,4.19842,3000.000,0.00000,0.01,10.00,3,0,0.05,33.52846,7.19344,12.06675,12.06820,33.24311,33.24505,4.30253,4.27030,33.52038,7.37458,33.51819,7.31951,0,0,
3,EIS,00:00:49.048,00:00:54.091,0,0,UCT_AST9AH_EIS,,,3.00,3000.00,2249.683,0,9,14,36,2,16.00000,12.06638,33.07149,2.33697,2232.558,0.00000,0.01,10.00,3,0,0.05,33.15396,4.04204,12.06722,12.06810,33.06179,33.06422,2.40515,2.38538,33.14916,4.16078,33.15015,4.12638,0,0,
3,EIS,00:01:06.191,00:01:11.234,0,0,UCT_AST9AH_EIS,,,3.00,3000.00,1687.024,0,9,14,36,3,16.00000,12.06697,33.09040,0.88429,1684.211,0.00000,0.01,10.00,3,0,0.05,33.10221,1.53079,12.06812,12.06767,33.09437,33.09069,0.95009,0.93103,33.10800,1.64442,33.10378,1.61163,0,0,
3,EIS,00:01:23.641,00:01:28.684,0,0,UCT_AST9AH_EIS,,,3.00,3000.00,1265.090,0,9,14,36,4,16.00000,12.06717,33.24909,-0.35261,1263.158,0.00000,0.01,10.00,3,0,0.05,33.25096,-0.60760,12.06733,12.06877,33.25451,33.25241,-0.30273,-0.31701,33.25589,-0.52157,33.25392,-0.54621,0,0,
3,EIS,00:01:40.773,00:01:45.816,0,0,UCT_AST9AH_EIS,,,3.00,3000.00,948.683,0,9,14,36,5,16.00000,12.06704,33.55341,-1.41507,950.495,0.00000,0.01,10.00,3,0,0.05,33.58324,-2.41495,12.06613,12.06764,33.55679,33.55111,-1.37488,-1.38648,33.58495,-2.34620,33.57975,-2.36637,0,0,
3,EIS,00:01:58.669,00:02:03.712,0,0,UCT_AST9AH_EIS,,,3.00,3000.00,711.412,0,9,14,36,6,16.00000,12.06802,34.00473,-2.37383,711.111,0.00000,0.01,10.00,3,0,0.05,34.08748,-3.99328,12.06741,12.06819,34.00911,34.00848,-2.34860,-2.35764,34.09011,-3.95046,34.09010,-3.96569,0,0,
3,EIS,00:02:16.539,00:02:21.582,0,0,UCT_AST9AH_EIS,,,3.00,3000.00,533.484,0,9,14,36,7,16.00000,12.06713,34.57389,-3.26583,533.333,0.00000,0.01,10.00,3,0,0.05,34.72779,-5.39611,12.06816,12.06869,34.57408,34.57071,-3.24511,-3.25168,34.72604,-5.36206,34.72330,-5.37336,0,0,
3,EIS,00:02:35.420,00:02:40.463,0,0,UCT_AST9AH_EIS,,,3.00,3000.00,400.056,0,9,14,36,8,16.00000,12.06699,35.19040,-4.10343,400.000,0.00000,0.01,10.00,3,0,0.05,35.42884,-6.65103,12.06707,12.06896,35.20634,35.20210,-4.10308,-4.10481,35.44463,-6.64748,35.44062,-6.65105,0,0,
3,EIS,00:02:54.585,00:02:59.628,0,0,UCT_AST9AH_EIS,,,3.00,3000.00,300.000,0,9,14,36,9,16.00000,12.06658,35.95959,-4.92566,300.000,0.00000,0.01,10.00,3,0,0.05,36.29538,-7.79971,12.06721,12.06983,35.95380,35.94738,-4.91093,-4.90995,36.28765,-7.77790,36.28115,-7.77774,0,0,
3,EIS,00:03:15.131,00:03:20.174,0,0,UCT_AST9AH_EIS,,,3.00,3000.00,224.968,0,9,14,36,10,16.00000,12.06687,36.85294,-5.70920,224.824,0.00000,0.01,10.00,3,0,0.05,37.29255,-8.80617,12.06892,12.06910,36.85998,36.85895,-5.70196,-5.70572,37.29840,-8.79352,37.29795,-8.79947,0,0,
3,EIS,00:03:34.224,00:03:39.267,0,0,UCT_AST9AH_EIS,,,3.00,3000.00,168.702,0,9,14,36,11,16.00000,12.06792,37.80677,-6.50636,168.421,0.00000,0.01,10.00,3,0,0.05,38.36254,-9.76468,12.06735,12.06907,37.80861,37.80528,-6.50503,-6.51124,38.36413,-9.76225,38.36190,-9.77223,0,0,
3,EIS,00:03:53.539,00:03:58.582,0,0,UCT_AST9AH_EIS,,,3.00,3000.00,126.509,0,9,14,36,12,16.00000,12.06617,38.58098,-7.43077,126.649,0.00000,0.01,10.00,3,0,0.05,39.29005,-10.90178,12.06845,12.06958,38.58696,38.57596,-7.41928,-7.42106,39.29375,-10.88368,39.28329,-10.88926,0,0,
3,EIS,00:04:14.542,00:04:19.585,0,0,UCT_AST9AH_EIS,,,3.00,3000.00,94.868,0,9,14,36,13,16.00000,12.06656,39.93824,-8.44820,94.862,0.00000,0.01,10.00,3,0,0.05,40.82199,-11.94380,12.06814,12.06894,39.93656,39.93145,-8.44004,-8.43391,40.81866,-11.93309,40.81239,-11.92614,0,0,
3,EIS,00:04:34.014,00:04:39.057,0,0,UCT_AST9AH_EIS,,,3.00,3000.00,71.141,0,9,14,36,14,16.00000,12.06582,41.20873,-9.67410,71.217,0.00000,0.01,10.00,3,0,0.05,42.32904,-13.21144,12.06708,12.06639,41.21156,41.21430,-9.68010,-9.67301,42.33317,-13.21846,42.33421,-13.20828,0,0,
3,EIS,00:04:54.471,00:04:59.514,0,0,UCT_AST9AH_EIS,,,3.00,3000.00,53.348,0,9,14,36,15,16.00000,12.06662,42.71514,-11.20436,53.333,0.00000,0.01,10.00,3,0,0.05,44.16017,-14.69780,12.06897,12.06686,42.72525,42.71847,-11.19599,-11.21052,44.16783,-14.68398,44.16496,-14.70443,0,0,
3,EIS,00:05:13.526,00:05:18.569,0,0,UCT_AST9AH_EIS,,,3.00,3000.00,40.006,0,9,14,36,16,16.00000,12.06460,44.57648,-12.95454,40.000,0.00000,0.01,10.00,3,0,0.05,46.42072,-16.20459,12.06711,12.06806,44.57592,44.57489,-12.96748,-12.95773,46.42379,-16.22013,46.42008,-16.20892,0,0,
3,EIS,00:05:33.588,00:05:38.631,0,0,UCT_AST9AH_EIS,,,3.00,3000.00,30.000,0,9,14,36,17,16.00000,12.06675,46.91003,-14.94671,30.000,0.00000,0.01,10.00,3,0,0.05,49.23368,-17.67318,12.06697,12.07084,46.91376,46.92075,-14.94362,-14.94550,49.23630,-17.66844,49.24353,-17.66805,0,0,
3,EIS,00:05:52.279,00:05:57.322,0,0,UCT_AST9AH_EIS,,,3.00,3000.00,22.497,0,9,14,36,18,16.00000,12.06683,49.85545,-17.04133,22.472,0.00000,0.01,10.00,3,0,0.05,52.68750,-18.87118,12.06872,12.06580,49.84790,49.85101,-17.02615,-17.02812,52.67545,-18.85822,52.67903,-18.85916,0,0,
3,EIS,00:06:12.250,00:06:17.293,0,0,UCT_AST9AH_EIS,,,3.00,3000.00,16.870,0,9,14,36,19,16.00000,12.06686,53.39438,-19.00474,16.854,0.00000,0.01,10.00,3,0,0.05,56.67574,-19.59224,12.06740,12.07128,53.39939,53.41487,-19.01927,-19.00555,56.68533,-19.60438,56.69532,-19.58607,0,0,
3,EIS,00:06:33.209,00:06:38.252,0,0,UCT_AST9AH_EIS,,,3.00,3000.00,12.651,0,9,14,36,20,16.00000,12.06995,57.44248,-20.70200,12.658,0.00000,0.01,10.00,3,0,0.05,61.05908,-19.81893,12.06745,12.06723,57.45548,57.46083,-20.68250,-20.67876,61.06470,-19.79757,61.06847,-19.79257,0,0,
3,EIS,00:06:52.435,00:06:57.478,0,0,UCT_AST9AH_EIS,,,3.00,3000.00,9.487,0,9,14,36,21,16.00000,12.06704,61.90835,-21.92043,9.494,0.00000,0.01,10.00,3,0,0.05,65.67457,-19.49798,12.06702,12.06531,61.90107,61.94314,-21.93956,-21.93103,65.67410,-19.51582,65.71090,-19.49656,0,0,
3,EIS,00:07:12.730,00:07:17.773,0,0,UCT_AST9AH_EIS,,,3.00,3000.00,7.114,0,9,14,36,22,16.00000,12.06700,66.54305,-22.71928,7.109,0.00000,0.01,10.00,3,0,0.05,70.31460,-18.85105,12.06490,12.07197,66.54149,66.53555,-22.71610,-22.71160,70.31210,-18.84900,70.30502,-18.84710,0,0,
3,EIS,00:07:31.405,00:07:36.448,0,0,UCT_AST9AH_EIS,,,3.00,3000.00,5.335,0,9,14,36,23,16.00000,12.06715,71.03913,-23.06328,5.338,0.00000,0.01,10.00,3,0,0.05,74.68918,-17.98633,12.06999,12.06591,71.05596,71.00114,-23.09812,-23.07200,74.71594,-18.00776,74.65574,-18.00170,0,0,
3,EIS,00:07:51.495,00:07:56.538,0,0,UCT_AST9AH_EIS,,,3.00,3000.00,4.001,0,9,14,36,24,16.00000,12.06801,75.25711,-23.15196,4.000,0.00000,0.01,10.00,3,0,0.05,78.73783,-17.09990,12.06754,12.06637,75.30101,75.24285,-23.19060,-23.22092,78.79115,-17.11737,78.74451,-17.15090,0,0,
3,EIS,00:08:12.528,00:08:17.571,0,0,UCT_AST9AH_EIS,,,3.00,3000.00,3.000,0,9,14,36,25,16.00000,12.06385,79.12345,-23.32537,3.000,0.00000,0.01,10.00,3,0,0.05,82.48996,-16.42537,12.06755,12.06485,79.07946,79.10284,-23.30557,-23.30747,82.44217,-16.42081,82.46512,-16.41749,0,0,

File: EIS/Batch B/00/7651_TS007461.csv


Measurement ID,7651
Battery Name,HR12-9
Battery Type,AGM VRLA
Circuit,Eis_080
Program,312 - UCT_AST9AH_EIS
Start Time,2024/05/15 15:17:50
End Time,2024/05/15 15:26:33
Test section,TS007461
Comment,UCT_AST_B08_+00
OrderNo,UCT002
Producer,ASTERION
Type,AGM VRLA
Nominal Voltage,12
Nominal Current,1
Nominal Capacity,9
Cells,6
Maximum Voltage,12.9
Gassing Voltage,14.4
Break Voltage,10.5
Charge Factor,0
Impedance,0
Cold Cranking Current,2.7
Energy Density,0
Comment,



Step,Status,Step Time,Prog Time,Cycle,Cycle Level,Procedure,Voltage,Current,StartFreq,EndFreq,SetFreq,AAcMax,VAcMin,VAcMax,mvIdeal,Go,Status,U1,Zreal1,Zimg1,ActFreq,EisError,AACStart,MinIntervalTime,CountOfPeriods,VRelativ,AAmplitude,NomVal1,Phase1,U2,U3,Zreal2,Zreal3,Zimg2,Zimg3,NomVal2,Phase2,NomVal3,Phase3,EisStart,EisFinish,
[],[],[hh:mm:ss.ttt],[hh:mm:ss.ttt],[],[],[],[V],[A],[EIS],[EIS],[EIS],[EIS],[EIS],[EIS],[EIS],[EIS],[EIS],[EIS],[EIS],[EIS],[EIS],[EIS],[EIS],[EIS],[EIS],[EIS],[EIS],[EIS],[EIS],[EIS],[EIS],[EIS],[EIS],[EIS],[EIS],[EIS],[EIS],[EIS],[EIS],[EisStart],[EisFinish],
3,MSG,00:00:00.000,00:00:05.043,0,0,UCT_AST9AH_EIS,StartFreq: 3.000 EndFreq: 3000.000,,,,,,,,,,,,,,,,,,,,,,,,,,,,,,,,,,,
3,MSG,00:00:00.000,00:00:05.043,0,0,UCT_AST9AH_EIS,MvIdeal:    36 AAcStart:  0.01,,,,,,,,,,,,,,,,,,,,,,,,,,,,,,,,,,,
3,MSG,00:00:00.000,00:00:05.043,0,0,UCT_AST9AH_EIS,Time: 10.000 Peri:  3,,,,,,,,,,,,,,,,,,,,,,,,,,,,,,,,,,,
3,EIS,00:00:32.602,00:00:37.645,0,0,UCT_AST9AH_EIS,,,3.00,3000.00,3000.000,0,9,14,36,1,16.00000,11.96358,46.52862,4.09466,3000.000,0.00000,0.01,10.00,3,0,0.05,46.70845,5.02925,11.96352,11.96441,46.51185,46.51523,4.21566,4.20889,46.70251,5.17892,46.70526,5.17028,0,0,
3,EIS,00:00:49.493,00:00:54.536,0,0,UCT_AST9AH_EIS,,,3.00,3000.00,2249.683,0,9,14,36,2,16.00000,11.96307,46.57584,2.18848,2232.558,0.00000,0.01,10.00,3,0,0.05,46.62722,2.69021,11.96326,11.96406,46.56972,46.56757,2.27116,2.26997,46.62507,2.79205,46.62287,2.79071,0,0,
3,EIS,00:01:06.285,00:01:11.328,0,0,UCT_AST9AH_EIS,,,3.00,3000.00,1687.024,0,9,14,36,3,16.00000,11.96300,46.72943,0.70024,1684.211,0.00000,0.01,10.00,3,0,0.05,46.73468,0.85851,11.96429,11.96330,46.72613,46.72656,0.76503,0.76172,46.73240,0.93801,46.73277,0.93393,0,0,
3,EIS,00:01:23.337,00:01:28.380,0,0,UCT_AST9AH_EIS,,,3.00,3000.00,1265.090,0,9,14,36,4,16.00000,11.96305,46.96121,-0.59768,1263.158,0.00000,0.01,10.00,3,0,0.05,46.96501,-0.72917,11.96418,11.96487,46.96967,46.96557,-0.53986,-0.54810,46.97277,-0.65852,46.96877,-0.66862,0,0,
3,EIS,00:01:40.710,00:01:45.753,0,0,UCT_AST9AH_EIS,,,3.00,3000.00,948.683,0,9,14,36,5,16.00000,11.96304,47.35262,-1.70254,950.495,0.00000,0.01,10.00,3,0,0.05,47.38322,-2.05916,11.96446,11.96430,47.35326,47.35137,-1.65731,-1.65638,47.38225,-2.00446,47.38033,-2.00343,0,0,
3,EIS,00:01:58.284,00:02:03.327,0,0,UCT_AST9AH_EIS,,,3.00,3000.00,711.412,0,9,14,36,6,16.00000,11.96298,47.87208,-2.71332,711.111,0.00000,0.01,10.00,3,0,0.05,47.94891,-3.24397,11.96389,11.96435,47.87802,47.87248,-2.68092,-2.68480,47.95302,-3.20492,47.94771,-3.20992,0,0,
3,EIS,00:02:16.477,00:02:21.520,0,0,UCT_AST9AH_EIS,,,3.00,3000.00,533.484,0,9,14,36,7,16.00000,11.96286,48.43950,-3.63518,533.333,0.00000,0.01,10.00,3,0,0.05,48.57571,-4.29176,11.96261,11.96623,48.44326,48.43761,-3.61570,-3.61713,48.57801,-4.26852,48.57248,-4.27070,0,0,
3,EIS,00:02:35.288,00:02:40.331,0,0,UCT_AST9AH_EIS,,,3.00,3000.00,400.056,0,9,14,36,8,16.00000,11.96295,49.11599,-4.51067,400.000,0.00000,0.01,10.00,3,0,0.05,49.32268,-5.24716,11.96520,11.96522,49.12678,49.12104,-4.51302,-4.51059,49.33364,-5.24874,49.32770,-5.24653,0,0,
3,EIS,00:02:54.534,00:02:59.577,0,0,UCT_AST9AH_EIS,,,3.00,3000.00,300.000,0,9,14,36,9,16.00000,11.96520,49.95907,-5.35483,300.000,0.00000,0.01,10.00,3,0,0.05,50.24523,-6.11785,11.96342,11.96471,49.95042,49.95016,-5.34103,-5.33503,50.23516,-6.10325,50.23427,-6.09648,0,0,
3,EIS,00:03:14.429,00:03:19.472,0,0,UCT_AST9AH_EIS,,,3.00,3000.00,224.968,0,9,14,36,10,16.00000,11.96050,50.92066,-6.16306,224.824,0.00000,0.01,10.00,3,0,0.05,51.29227,-6.90109,11.96342,11.96603,50.92400,50.91705,-6.14364,-6.14689,51.29325,-6.87911,51.28675,-6.88364,0,0,
3,EIS,00:03:33.127,00:03:38.170,0,0,UCT_AST9AH_EIS,,,3.00,3000.00,168.702,0,9,14,36,11,16.00000,11.96300,51.95908,-6.95813,168.421,0.00000,0.01,10.00,3,0,0.05,52.42291,-7.62742,11.96110,11.96713,51.95262,51.94842,-6.95244,-6.95738,52.41576,-7.62220,52.41225,-7.62816,0,0,
3,EIS,00:03:52.823,00:03:57.866,0,0,UCT_AST9AH_EIS,,,3.00,3000.00,126.509,0,9,14,36,12,16.00000,11.96295,53.06971,-7.79895,126.649,0.00000,0.01,10.00,3,0,0.05,53.63971,-8.36016,11.96091,11.96194,53.07205,53.06368,-7.79378,-7.79400,53.64127,-8.35434,53.63302,-8.35586,0,0,
3,EIS,00:04:13.713,00:04:18.756,0,0,UCT_AST9AH_EIS,,,3.00,3000.00,94.868,0,9,14,36,13,16.00000,11.96184,54.29397,-8.77462,94.862,0.00000,0.01,10.00,3,0,0.05,54.99844,-9.18037,11.96353,11.96321,54.29139,54.28615,-8.76400,-8.76606,54.99421,-9.16988,54.98936,-9.17287,0,0,
3,EIS,00:04:33.389,00:04:38.432,0,0,UCT_AST9AH_EIS,,,3.00,3000.00,71.141,0,9,14,36,14,16.00000,11.96292,55.66902,-9.88515,71.217,0.00000,0.01,10.00,3,0,0.05,56.53986,-10.06906,11.96117,11.96415,55.66545,55.65716,-9.87679,-9.88793,56.53488,-10.06135,56.52867,-10.07393,0,0,
3,EIS,00:04:54.263,00:04:59.306,0,0,UCT_AST9AH_EIS,,,3.00,3000.00,53.348,0,9,14,36,15,16.00000,11.96343,57.33372,-11.16363,53.333,0.00000,0.01,10.00,3,0,0.05,58.41046,-11.01838,11.96350,11.96276,57.34696,57.34435,-11.16920,-11.16961,58.42452,-11.02126,58.42204,-11.02214,0,0,
3,EIS,00:05:13.120,00:05:18.163,0,0,UCT_AST9AH_EIS,,,3.00,3000.00,40.006,0,9,14,36,16,16.00000,11.96299,59.31718,-12.57956,40.000,0.00000,0.01,10.00,3,0,0.05,60.63640,-11.97347,11.96648,11.96278,59.31979,59.32261,-12.58096,-12.59297,60.63924,-11.97426,60.64449,-11.98481,0,0,
3,EIS,00:05:33.540,00:05:38.583,0,0,UCT_AST9AH_EIS,,,3.00,3000.00,30.000,0,9,14,36,17,16.00000,11.96307,61.70662,-14.05452,30.000,0.00000,0.01,10.00,3,0,0.05,63.28694,-12.83101,11.96326,11.96149,61.72251,61.72085,-14.05115,-14.06877,63.30168,-12.82484,63.30398,-12.84073,0,0,
3,EIS,00:05:52.327,00:05:57.370,0,0,UCT_AST9AH_EIS,,,3.00,3000.00,22.497,0,9,14,36,18,16.00000,11.96072,64.56919,-15.45126,22.472,0.00000,0.01,10.00,3,0,0.05,66.39218,-13.45768,11.96361,11.96791,64.56035,64.55544,-15.44304,-15.45460,66.38167,-13.45256,66.37959,-13.46324,0,0,
3,EIS,00:06:11.942,00:06:16.985,0,0,UCT_AST9AH_EIS,,,3.00,3000.00,16.870,0,9,14,36,19,16.00000,11.96318,67.74917,-16.65471,16.854,0.00000,0.01,10.00,3,0,0.05,69.76625,-13.81110,11.96019,11.96504,67.73518,67.74490,-16.62867,-16.62225,69.74645,-13.79307,69.75435,-13.78604,0,0,
3,EIS,00:06:32.418,00:06:37.461,0,0,UCT_AST9AH_EIS,,,3.00,3000.00,12.651,0,9,14,36,20,16.00000,11.96311,71.16984,-17.54712,12.658,0.00000,0.01,10.00,3,0,0.05,73.30107,-13.85020,11.96004,11.96688,71.21679,71.17638,-17.51768,-17.50028,73.33963,-13.81909,73.29623,-13.81343,0,0,
3,EIS,00:06:51.500,00:06:56.543,0,0,UCT_AST9AH_EIS,,,3.00,3000.00,9.487,0,9,14,36,21,16.00000,11.96318,74.74613,-18.10615,9.494,0.00000,0.01,10.00,3,0,0.05,76.90785,-13.61677,11.95978,11.96417,74.72225,74.68834,-18.08704,-18.08597,76.88013,-13.60712,76.84693,-13.61229,0,0,
3,EIS,00:07:11.606,00:07:16.649,0,0,UCT_AST9AH_EIS,,,3.00,3000.00,7.114,0,9,14,36,22,16.00000,11.96146,78.22398,-18.43686,7.109,0.00000,0.01,10.00,3,0,0.05,80.36734,-13.26219,11.96372,11.96881,78.18513,78.22844,-18.39054,-18.39960,80.31891,-13.23638,80.36314,-13.23560,0,0,
3,EIS,00:07:30.626,00:07:35.669,0,0,UCT_AST9AH_EIS,,,3.00,3000.00,5.335,0,9,14,36,23,16.00000,11.96165,81.55122,-18.65509,5.338,0.00000,0.01,10.00,3,0,0.05,83.65772,-12.88489,11.96356,11.96870,81.56332,81.55753,-18.67812,-18.67854,83.67465,-12.89841,83.66911,-12.89958,0,0,
3,EIS,00:07:50.404,00:07:55.447,0,0,UCT_AST9AH_EIS,,,3.00,3000.00,4.001,0,9,14,36,24,16.00000,11.96324,84.69314,-18.86065,4.000,0.00000,0.01,10.00,3,0,0.05,86.76781,-12.55456,11.96003,11.96927,84.67889,84.63849,-18.91729,-18.93379,86.76623,-12.59311,86.73040,-12.60957,0,0,
3,EIS,00:08:11.263,00:08:16.306,0,0,UCT_AST9AH_EIS,,,3.00,3000.00,3.000,0,9,14,36,25,16.00000,11.95954,87.73348,-19.24083,3.000,0.00000,0.01,10.00,3,0,0.05,89.81856,-12.36970,11.96374,11.96114,87.69592,87.67100,-19.32820,-19.33329,89.80063,-12.42929,89.77739,-12.43589,0,0,
3,EIS,00:08:31.966,00:08:37.009,0,0,UCT_AST9AH_EIS,,,3.00,3000.00,3.000,0,9,14,36,26,16.00000,11.96328,87.61694,-19.20224,3.000,0.00000,0.01,10.00,3,0,0.05,89.69645,-12.36157,11.96532,11.96945,87.54726,87.56339,-19.24032,-19.25525,89.63656,-12.39489,89.65552,-12.40199,0,0,

File: EIS/Batch B/00/7652_TS007462.csv


Measurement ID,7652
Battery Name,HR12-9
Battery Type,AGM VRLA
Circuit,Eis_080
Program,312 - UCT_AST9AH_EIS
Start Time,2024/05/15 15:27:39
End Time,2024/05/15 15:36:23
Test section,TS007462
Comment,UCT_AST_B09_+00
OrderNo,UCT002
Producer,ASTERION
Type,AGM VRLA
Nominal Voltage,12
Nominal Current,1
Nominal Capacity,9
Cells,6
Maximum Voltage,12.9
Gassing Voltage,14.4
Break Voltage,10.5
Charge Factor,0
Impedance,0
Cold Cranking Current,2.7
Energy Density,0
Comment,



Step,Status,Step Time,Prog Time,Cycle,Cycle Level,Procedure,Voltage,Current,StartFreq,EndFreq,SetFreq,AAcMax,VAcMin,VAcMax,mvIdeal,Go,Status,U1,Zreal1,Zimg1,ActFreq,EisError,AACStart,MinIntervalTime,CountOfPeriods,VRelativ,AAmplitude,NomVal1,Phase1,U2,U3,Zreal2,Zreal3,Zimg2,Zimg3,NomVal2,Phase2,NomVal3,Phase3,EisStart,EisFinish,
[],[],[hh:mm:ss.ttt],[hh:mm:ss.ttt],[],[],[],[V],[A],[EIS],[EIS],[EIS],[EIS],[EIS],[EIS],[EIS],[EIS],[EIS],[EIS],[EIS],[EIS],[EIS],[EIS],[EIS],[EIS],[EIS],[EIS],[EIS],[EIS],[EIS],[EIS],[EIS],[EIS],[EIS],[EIS],[EIS],[EIS],[EIS],[EIS],[EIS],[EisStart],[EisFinish],
3,MSG,00:00:00.000,00:00:05.049,0,0,UCT_AST9AH_EIS,StartFreq: 3.000 EndFreq: 3000.000,,,,,,,,,,,,,,,,,,,,,,,,,,,,,,,,,,,
3,MSG,00:00:00.000,00:00:05.049,0,0,UCT_AST9AH_EIS,MvIdeal:    36 AAcStart:  0.01,,,,,,,,,,,,,,,,,,,,,,,,,,,,,,,,,,,
3,MSG,00:00:00.000,00:00:05.049,0,0,UCT_AST9AH_EIS,Time: 10.000 Peri:  3,,,,,,,,,,,,,,,,,,,,,,,,,,,,,,,,,,,
3,EIS,00:00:32.832,00:00:37.881,0,0,UCT_AST9AH_EIS,,,3.00,3000.00,3000.000,0,9,14,36,1,16.00000,11.78447,28.60039,3.86084,3000.000,0.00000,0.01,10.00,3,0,0.05,28.85981,7.68802,11.78513,11.78555,28.58112,28.57717,3.95109,3.92542,28.85293,7.87076,28.84551,7.82131,0,0,
3,EIS,00:00:49.656,00:00:54.705,0,0,UCT_AST9AH_EIS,,,3.00,3000.00,2249.683,0,9,14,36,2,16.00000,11.78456,28.97179,1.87469,2232.558,0.00000,0.01,10.00,3,0,0.05,29.03239,3.70231,11.78544,11.78642,28.96936,28.96991,1.93245,1.91702,29.03374,3.81635,29.03326,3.78589,0,0,
3,EIS,00:01:06.792,00:01:11.841,0,0,UCT_AST9AH_EIS,,,3.00,3000.00,1687.024,0,9,14,36,3,16.00000,11.78458,29.39463,0.31029,1684.211,0.00000,0.01,10.00,3,0,0.05,29.39627,0.60479,11.78436,11.78664,29.39275,29.39397,0.36148,0.34646,29.39498,0.70460,29.39602,0.67530,0,0,
3,EIS,00:01:24.093,00:01:29.142,0,0,UCT_AST9AH_EIS,,,3.00,3000.00,1265.090,0,9,14,36,4,16.00000,11.78451,29.91244,-1.04569,1263.158,0.00000,0.01,10.00,3,0,0.05,29.93071,-2.00216,11.78540,11.78649,29.91818,29.91770,-0.99684,-1.00979,29.93478,-1.90833,29.93474,-1.93314,0,0,
3,EIS,00:01:41.452,00:01:46.501,0,0,UCT_AST9AH_EIS,,,3.00,3000.00,948.683,0,9,14,36,5,16.00000,11.78456,30.52369,-2.21644,950.495,0.00000,0.01,10.00,3,0,0.05,30.60406,-4.15317,11.78390,11.78514,30.52756,30.52624,-2.17565,-2.18723,30.60499,-4.07648,30.60450,-4.09828,0,0,
3,EIS,00:01:59.339,00:02:04.388,0,0,UCT_AST9AH_EIS,,,3.00,3000.00,711.412,0,9,14,36,6,16.00000,11.78507,31.22996,-3.28894,711.111,0.00000,0.01,10.00,3,0,0.05,31.40267,-6.01186,11.78503,11.78550,31.23544,31.23808,-3.26358,-3.26694,31.40547,-5.96480,31.40845,-5.97040,0,0,
3,EIS,00:02:17.535,00:02:22.584,0,0,UCT_AST9AH_EIS,,,3.00,3000.00,533.484,0,9,14,36,7,16.00000,11.78459,32.05082,-4.29059,533.333,0.00000,0.01,10.00,3,0,0.05,32.33673,-7.62476,11.78358,11.78710,32.05757,32.04770,-4.27652,-4.28085,32.34156,-7.59847,32.33235,-7.60838,0,0,
3,EIS,00:02:35.998,00:02:41.047,0,0,UCT_AST9AH_EIS,,,3.00,3000.00,400.056,0,9,14,36,8,16.00000,11.78368,32.99350,-5.24576,400.000,0.00000,0.01,10.00,3,0,0.05,33.40792,-9.03405,11.78500,11.78460,33.00420,32.99428,-5.24781,-5.24743,33.41881,-9.03464,33.40895,-9.03666,0,0,
3,EIS,00:02:55.203,00:03:00.252,0,0,UCT_AST9AH_EIS,,,3.00,3000.00,300.000,0,9,14,36,9,16.00000,11.78364,34.09803,-6.19562,300.000,0.00000,0.01,10.00,3,0,0.05,34.65633,-10.29831,11.78496,11.78502,34.09332,34.09717,-6.18161,-6.18298,34.64920,-10.27691,34.65323,-10.27799,0,0,
3,EIS,00:03:15.362,00:03:20.411,0,0,UCT_AST9AH_EIS,,,3.00,3000.00,224.968,0,9,14,36,10,16.00000,11.78249,35.24942,-7.11098,224.824,0.00000,0.01,10.00,3,0,0.05,35.95952,-11.40540,11.78474,11.78668,35.25047,35.24730,-7.09962,-7.10357,35.95832,-11.38732,35.95598,-11.39448,0,0,
3,EIS,00:03:34.245,00:03:39.294,0,0,UCT_AST9AH_EIS,,,3.00,3000.00,168.702,0,9,14,36,11,16.00000,11.78440,36.64144,-7.99445,168.421,0.00000,0.01,10.00,3,0,0.05,37.50342,-12.30795,11.78635,11.78416,36.64203,36.64114,-7.98351,-7.98817,37.50167,-12.29142,37.50179,-12.29867,0,0,
3,EIS,00:03:53.944,00:03:58.993,0,0,UCT_AST9AH_EIS,,,3.00,3000.00,126.509,0,9,14,36,12,16.00000,11.78439,38.04908,-8.93226,126.649,0.00000,0.01,10.00,3,0,0.05,39.08347,-13.21132,11.78306,11.78409,38.05589,38.05127,-8.92919,-8.92521,39.08940,-13.20466,39.08400,-13.20052,0,0,
3,EIS,00:04:14.552,00:04:19.601,0,0,UCT_AST9AH_EIS,,,3.00,3000.00,94.868,0,9,14,36,13,16.00000,11.78418,39.59941,-9.97329,94.862,0.00000,0.01,10.00,3,0,0.05,40.83601,-14.13621,11.78504,11.78798,39.59623,39.58958,-9.97124,-9.95919,40.83242,-14.13451,40.82303,-14.12039,0,0,
3,EIS,00:04:34.107,00:04:39.156,0,0,UCT_AST9AH_EIS,,,3.00,3000.00,71.141,0,9,14,36,14,16.00000,11.60165,5.84175,0.41621,71.217,0.00000,0.01,10.00,3,0,0.05,5.85656,4.07529,11.24988,11.25662,-39.35915,-44.15893,0.27277,0.26259,39.36009,-0.39707,44.15971,-0.34070,0,0,
3,EIS,00:04:55.309,00:05:00.358,0,0,UCT_AST9AH_EIS,,,3.00,3000.00,53.348,0,9,14,36,15,16.00000,11.69848,43.36651,-12.24691,53.333,0.00000,0.01,10.00,3,0,0.05,45.06263,-15.76993,11.70368,11.69569,43.37080,43.36721,-12.24407,-12.24820,45.06599,-15.76497,45.06366,-15.77127,0,0,
3,EIS,00:05:14.233,00:05:19.282,0,0,UCT_AST9AH_EIS,,,3.00,3000.00,40.006,0,9,14,36,16,16.00000,11.72062,45.68458,-13.81330,40.000,0.00000,0.01,10.00,3,0,0.05,47.72722,-16.82335,11.72349,11.72475,45.66715,45.66128,-13.81186,-13.82308,47.71013,-16.82775,47.70775,-16.84269,0,0,
3,EIS,00:05:34.596,00:05:39.645,0,0,UCT_AST9AH_EIS,,,3.00,3000.00,30.000,0,9,14,36,17,16.00000,11.73272,48.42237,-15.39224,30.000,0.00000,0.01,10.00,3,0,0.05,50.80991,-17.63414,11.73020,11.73483,48.43061,48.40975,-15.37949,-15.38518,50.81391,-17.61762,50.79575,-17.63086,0,0,
3,EIS,00:05:53.079,00:05:58.128,0,0,UCT_AST9AH_EIS,,,3.00,3000.00,22.497,0,9,14,36,18,16.00000,11.73814,51.66053,-16.86270,22.472,0.00000,0.01,10.00,3,0,0.05,54.34300,-18.07739,11.73521,11.74014,51.64812,51.64374,-16.84765,-16.85683,54.32653,-18.06636,54.32521,-18.07699,0,0,
3,EIS,00:06:12.629,00:06:17.678,0,0,UCT_AST9AH_EIS,,,3.00,3000.00,16.870,0,9,14,36,19,16.00000,11.74237,55.31070,-18.04513,16.854,0.00000,0.01,10.00,3,0,0.05,58.17990,-18.06893,11.73978,11.74509,55.31006,55.31144,-18.03839,-18.03002,58.17720,-18.06282,58.17592,-18.05455,0,0,
3,EIS,00:06:33.591,00:06:38.640,0,0,UCT_AST9AH_EIS,,,3.00,3000.00,12.651,0,9,14,36,20,16.00000,11.74577,59.20121,-18.87888,12.658,0.00000,0.01,10.00,3,0,0.05,62.13852,-17.68714,11.74612,11.74354,59.21022,59.19061,-18.83774,-18.83682,62.13462,-17.64848,62.11565,-17.65315,0,0,
3,EIS,00:06:52.813,00:06:57.862,0,0,UCT_AST9AH_EIS,,,3.00,3000.00,9.487,0,9,14,36,21,16.00000,11.74842,63.13119,-19.26905,9.494,0.00000,0.01,10.00,3,0,0.05,66.00639,-16.97336,11.74880,11.75274,63.13215,63.15313,-19.25532,-19.24743,66.00330,-16.96171,66.02107,-16.94985,0,0,
3,EIS,00:07:13.304,00:07:18.353,0,0,UCT_AST9AH_EIS,,,3.00,3000.00,7.114,0,9,14,36,22,16.00000,11.75012,66.79352,-19.34627,7.109,0.00000,0.01,10.00,3,0,0.05,69.53885,-16.15329,11.74990,11.75453,66.80498,66.81409,-19.35664,-19.36288,69.55275,-16.15886,69.56324,-16.16171,0,0,
3,EIS,00:07:31.870,00:07:36.919,0,0,UCT_AST9AH_EIS,,,3.00,3000.00,5.335,0,9,14,36,23,16.00000,11.57797,-25.92378,-0.10796,5.338,0.00000,0.01,10.00,3,0,0.05,25.92401,0.23860,11.23514,11.23990,-70.68817,-74.78465,-0.21681,-0.16280,70.68850,0.17574,74.78483,0.12473,0,0,
3,EIS,00:07:51.665,00:07:56.714,0,0,UCT_AST9AH_EIS,,,3.00,3000.00,4.001,0,9,14,36,24,16.00000,11.68867,72.70794,-18.14296,4.000,0.00000,0.01,10.00,3,0,0.05,74.93739,-14.01100,11.68192,11.68220,72.76474,72.72723,-18.07543,-18.14190,74.97618,-13.95042,74.95585,-14.00665,0,0,
3,EIS,00:08:12.544,00:08:17.593,0,0,UCT_AST9AH_EIS,,,3.00,3000.00,3.000,0,9,14,36,25,16.00000,11.70751,76.29479,-18.78623,3.000,0.00000,0.01,10.00,3,0,0.05,78.57365,-13.83288,11.71171,11.70540,76.30335,76.28632,-18.75181,-18.73983,78.57373,-13.80702,78.55433,-13.80150,0,0,
3,EIS,00:08:32.987,00:08:38.036,0,0,UCT_AST9AH_EIS,,,3.00,3000.00,3.000,0,9,14,36,26,16.00000,11.72175,76.47111,-18.84362,3.000,0.00000,0.01,10.00,3,0,0.05,78.75857,-13.84275,11.71706,11.72237,76.52226,76.50290,-18.90820,-18.91966,78.82371,-13.87944,78.80766,-13.89090,0,0,
