Repository: UCT-MARiS/SISPS-EXP-SOC-DATA

# SISPS-EXP-SOC-DATA
Experimental data of Asterion HR12-9 batteries using Electrochemical Impedance Spectroscopy.

This work contributes towards the paper entitled _Observations of Freezing Lead Acid Batteries using Electrochemical Impedance Spectroscopy_ (currently submitted to the Journal of Energy Storage).

> [!CAUTION]
> This repository has been cited in (pending) published works and may never not be renamed, moved, made private, or deleted.
>
> The repository ought to normally be Archived.
>
> Date Accepted: **--/--/----**  
> Date Published: **--/--/----**

## Contents

This repository contains all raw data of EIS spectra, charge cycling, varied discharge, test chamber temperature, and hand notes used in the course of the experiment.

- [`EIS/`](./EIS/)  
Contains the raw CSV data files of EIS tests. Refer to the Digatron
- [`ETC/`](./ETC/)  
Contains the raw CSV data files of environmental test chamber history.  
Refer to [UCT AST9AH Measurements and Observations](UCT%20AST9AH%20Measurements%20and%20Observations.xlsx) for contextual history of the test chamber operation.

- [`Cycling/`](./Cycling/)  
Time series data of Batch B battery cycling.
- [`Varied Discharge/`](./Varied%20Discharge/)  
Time series data of battery varied discharge.

Please refer to [SISPS-EXP-SOC](https://github.com/UCT-MARiS/SISPS-EXP-SOC) for further details on the experiment and equipment used.

File: EIS/Batch B/All/7573_EIS00001.csv


Measurement ID,7573
Battery Name,00001
Battery Type,
Circuit,Eis_080
Program,312 - UCT_AST9AH_EIS
Start Time,2024/05/13 09:55:50
End Time,2024/05/13 10:04:27
Test section,EIS00001
Comment,UCT_AST_CXX_RT TEST RUN 1
OrderNo,UCT002
Producer,
Type,
Nominal Voltage,0
Nominal Current,0
Nominal Capacity,0
Cells,0
Maximum Voltage,0
Gassing Voltage,0
Break Voltage,0
Charge Factor,0
Impedance,0
Cold Cranking Current,0
Energy Density,0
Comment,



Step,Status,Step Time,Prog Time,Cycle,Cycle Level,Procedure,Voltage,Current,StartFreq,EndFreq,SetFreq,AAcMax,VAcMin,VAcMax,mvIdeal,Go,Status,U1,Zreal1,Zimg1,ActFreq,EisError,AACStart,MinIntervalTime,CountOfPeriods,VRelativ,AAmplitude,NomVal1,Phase1,U2,U3,Zreal2,Zreal3,Zimg2,Zimg3,NomVal2,Phase2,NomVal3,Phase3,EisStart,EisFinish,
[],[],[hh:mm:ss.ttt],[hh:mm:ss.ttt],[],[],[],[V],[A],[EIS],[EIS],[EIS],[EIS],[EIS],[EIS],[EIS],[EIS],[EIS],[EIS],[EIS],[EIS],[EIS],[EIS],[EIS],[EIS],[EIS],[EIS],[EIS],[EIS],[EIS],[EIS],[EIS],[EIS],[EIS],[EIS],[EIS],[EIS],[EIS],[EIS],[EIS],[EisStart],[EisFinish],
3,MSG,00:00:00.000,00:00:05.048,0,0,UCT_AST9AH_EIS,StartFreq: 5.000 EndFreq: 5000.000,,,,,,,,,,,,,,,,,,,,,,,,,,,,,,,,,,,
3,MSG,00:00:00.000,00:00:05.048,0,0,UCT_AST9AH_EIS,MvIdeal:    36 AAcStart:  0.01,,,,,,,,,,,,,,,,,,,,,,,,,,,,,,,,,,,
3,MSG,00:00:00.000,00:00:05.048,0,0,UCT_AST9AH_EIS,Time: 10.000 Peri:  3,,,,,,,,,,,,,,,,,,,,,,,,,,,,,,,,,,,
3,EIS,00:00:33.462,00:00:38.510,0,0,UCT_AST9AH_EIS,,,5.00,5000.00,5000.000,0,9,14,36,1,16.00000,12.55178,36.00658,7.03199,5052.631,0.00000,0.01,10.00,3,0,0.05,36.68682,11.05062,12.55222,12.55398,35.96871,35.96761,7.24283,7.05456,36.69069,11.38509,36.65291,11.09692,0,0,
3,EIS,00:00:50.064,00:00:55.112,0,0,UCT_AST9AH_EIS,,,5.00,5000.00,3749.471,0,9,14,36,2,16.00000,12.03584,6.61000,2.63478,3692.308,0.00000,0.01,10.00,3,0,0.05,7.11577,21.73250,12.30889,12.05938,-10.94122,-12.20307,-5.45887,-6.14365,12.22741,26.51586,13.66233,26.72303,0,0,
3,EIS,00:01:07.607,00:01:12.655,0,0,UCT_AST9AH_EIS,,,5.00,5000.00,2811.707,0,9,14,36,3,16.00000,12.28239,6.06230,1.95288,2823.529,0.00000,0.01,10.00,3,0,0.05,6.36908,17.85559,12.01958,12.02395,-10.21707,-11.43628,-3.99227,-4.50575,10.96936,21.34281,12.29188,21.50381,0,0,
3,EIS,00:01:24.292,00:01:29.340,0,0,UCT_AST9AH_EIS,,,5.00,5000.00,2108.483,0,9,14,36,4,16.00000,11.99049,6.36058,1.59237,2086.957,0.00000,0.01,10.00,3,0,0.05,6.55688,14.05512,12.27681,12.01174,-9.47983,-10.71598,-2.78937,-3.17781,9.88169,16.39611,11.17724,16.51766,0,0,
3,EIS,00:01:41.536,00:01:46.584,0,0,UCT_AST9AH_EIS,,,5.00,5000.00,1581.139,0,9,14,36,5,16.00000,12.29481,6.60786,1.30246,1573.771,0.00000,0.01,10.00,3,0,0.05,6.73500,11.15053,11.99742,12.00271,-8.85198,-10.07344,-1.99377,-2.28262,9.07374,12.69314,10.32882,12.76746,0,0,
3,EIS,00:01:58.537,00:02:03.585,0,0,UCT_AST9AH_EIS,,,5.00,5000.00,1185.687,0,9,14,36,6,16.00000,11.98058,6.96649,1.06731,1185.185,0.00000,0.01,10.00,3,0,0.05,7.04777,8.71038,12.27990,12.00012,-8.32732,-9.54330,-1.43420,-1.64748,8.44992,9.77206,9.68446,9.79455,0,0,
3,EIS,00:02:15.739,00:02:20.787,0,0,UCT_AST9AH_EIS,,,5.00,5000.00,889.140,0,9,14,36,7,16.00000,12.40408,36.91507,-1.01639,888.889,0.00000,0.01,10.00,3,0,0.05,36.92906,-1.57714,12.41128,12.41446,36.90329,36.91809,-0.98293,-1.01555,36.91638,-1.52572,36.93205,-1.57570,0,0,
3,EIS,00:02:33.277,00:02:38.325,0,0,UCT_AST9AH_EIS,,,5.00,5000.00,666.761,0,9,14,36,8,16.00000,12.43536,37.35232,-1.73324,666.667,0.00000,0.01,10.00,3,0,0.05,37.39251,-2.65676,12.43793,12.43878,37.33678,37.34441,-1.70250,-1.72364,37.37558,-2.61079,37.38416,-2.64262,0,0,
3,EIS,00:02:51.158,00:02:56.206,0,0,UCT_AST9AH_EIS,,,5.00,5000.00,500.000,0,9,14,36,9,16.00000,12.44833,37.80215,-2.38600,500.000,0.00000,0.01,10.00,3,0,0.05,37.87738,-3.61161,12.45066,12.45399,37.78647,37.79659,-2.36009,-2.37818,37.86010,-3.57397,37.87133,-3.60033,0,0,
3,EIS,00:03:09.867,00:03:14.915,0,0,UCT_AST9AH_EIS,,,5.00,5000.00,374.947,0,9,14,36,10,16.00000,12.45824,38.30144,-3.05792,375.000,0.00000,0.01,10.00,3,0,0.05,38.42331,-4.56471,12.46111,12.46212,38.29226,38.30318,-3.05130,-3.06204,38.41363,-4.55596,38.42538,-4.57063,0,0,
3,EIS,00:03:28.903,00:03:33.951,0,0,UCT_AST9AH_EIS,,,5.00,5000.00,281.171,0,9,14,36,11,16.00000,12.46689,38.90010,-3.57923,281.525,0.00000,0.01,10.00,3,0,0.05,39.06441,-5.25703,12.46557,12.47053,38.87392,38.89148,-3.55300,-3.56976,39.03595,-5.22221,39.05497,-5.24435,0,0,
3,EIS,00:03:50.410,00:03:55.458,0,0,UCT_AST9AH_EIS,,,5.00,5000.00,210.848,0,9,14,36,12,16.00000,12.47072,37.35713,-4.16206,210.989,0.00000,0.01,10.00,3,0,0.05,37.58826,-6.35727,12.47432,12.47370,37.35141,37.36179,-4.15554,-4.16763,37.58187,-6.34835,37.59352,-6.36491,0,0,
3,EIS,00:04:09.105,00:04:14.153,0,0,UCT_AST9AH_EIS,,,5.00,5000.00,158.114,0,9,14,36,13,16.00000,12.02076,4.25112,0.07962,157.895,0.00000,0.01,10.00,3,0,0.05,4.25186,1.07297,12.33837,12.04075,-12.24449,-13.61657,-0.23096,-0.25777,12.24667,1.08060,13.61901,1.08453,0,0,
3,EIS,00:04:28.712,00:04:33.760,0,0,UCT_AST9AH_EIS,,,5.00,5000.00,118.569,0,9,14,36,14,16.00000,12.33687,4.56666,0.06460,118.519,0.00000,0.01,10.00,3,0,0.05,4.56712,0.81045,12.02519,12.03197,-11.47243,-12.77542,-0.18779,-0.20504,11.47397,0.93779,12.77706,0.91949,0,0,
3,EIS,00:04:47.314,00:04:52.362,0,0,UCT_AST9AH_EIS,,,5.00,5000.00,88.914,0,9,14,36,15,16.00000,12.01144,4.69541,0.05032,88.889,0.00000,0.01,10.00,3,0,0.05,4.69568,0.61395,12.31901,12.02956,-11.11991,-12.37066,-0.14369,-0.15083,11.12084,0.74033,12.37158,0.69856,0,0,
3,EIS,00:05:06.705,00:05:11.753,0,0,UCT_AST9AH_EIS,,,5.00,5000.00,66.676,0,9,14,36,16,16.00000,12.02547,10.94086,0.09533,66.667,0.00000,0.01,10.00,3,0,0.05,10.94127,0.49921,12.02370,12.33139,1.65701,0.08061,0.01563,0.01394,1.65708,0.54032,0.08180,9.81208,0,0,
3,EIS,00:05:27.199,00:05:32.247,0,0,UCT_AST9AH_EIS,,,5.00,5000.00,50.000,0,9,14,36,17,16.00000,12.40891,33.98779,-8.52604,50.000,0.00000,0.01,10.00,3,0,0.05,35.04088,-14.08240,12.41606,12.40760,34.00051,34.00461,-8.50982,-8.52196,35.04928,-14.05162,35.05621,-14.06923,0,0,
3,EIS,00:05:47.064,00:05:52.112,0,0,UCT_AST9AH_EIS,,,5.00,5000.00,37.495,0,9,14,36,18,16.00000,12.43635,35.54750,-10.02083,37.500,0.00000,0.01,10.00,3,0,0.05,36.93294,-15.74313,12.43771,12.43829,35.53211,35.53974,-10.01540,-10.02345,36.91665,-15.74150,36.92618,-15.75030,0,0,
3,EIS,00:06:07.894,00:06:12.942,0,0,UCT_AST9AH_EIS,,,5.00,5000.00,28.117,0,9,14,36,19,16.00000,12.44876,37.59069,-11.53734,28.103,0.00000,0.01,10.00,3,0,0.05,39.32137,-17.06230,12.44774,12.45124,37.57622,37.58046,-11.55743,-11.55172,39.31344,-17.09649,39.31581,-17.08671,0,0,
3,EIS,00:06:26.775,00:06:31.823,0,0,UCT_AST9AH_EIS,,,5.00,5000.00,21.085,0,9,14,36,20,16.00000,12.45503,40.12704,-13.00274,21.053,0.00000,0.01,10.00,3,0,0.05,42.18117,-17.95437,12.45771,12.46037,40.10487,40.12792,-13.01046,-13.00843,42.16245,-17.97364,42.18375,-17.96135,0,0,
3,EIS,00:06:46.735,00:06:51.783,0,0,UCT_AST9AH_EIS,,,5.00,5000.00,15.811,0,9,14,36,21,16.00000,12.45977,43.08844,-14.15030,15.831,0.00000,0.01,10.00,3,0,0.05,45.35245,-18.18025,12.46492,12.46629,43.07555,43.07335,-14.13987,-14.14271,45.33695,-18.17281,45.33574,-18.17709,0,0,
3,EIS,00:07:07.287,00:07:12.335,0,0,UCT_AST9AH_EIS,,,5.00,5000.00,11.857,0,9,14,36,22,16.00000,12.46940,46.36439,-14.86157,11.858,0.00000,0.01,10.00,3,0,0.05,48.68801,-17.77266,12.46920,12.46936,46.36469,46.36898,-14.90292,-14.88101,48.70094,-17.81887,48.69832,-17.79278,0,0,
3,EIS,00:07:27.397,00:07:32.445,0,0,UCT_AST9AH_EIS,,,5.00,5000.00,8.891,0,9,14,36,23,16.00000,12.47275,49.68808,-15.13980,8.902,0.00000,0.01,10.00,3,0,0.05,51.94342,-16.94581,12.47334,12.47271,49.66913,49.67302,-15.12932,-15.13600,51.92224,-16.94084,51.92790,-16.94665,0,0,
3,EIS,00:07:48.776,00:07:53.824,0,0,UCT_AST9AH_EIS,,,5.00,5000.00,6.668,0,9,14,36,24,16.00000,12.47687,52.88677,-15.07975,6.667,0.00000,0.01,10.00,3,0,0.05,54.99463,-15.91459,12.47687,12.47884,52.85221,52.85836,-15.01884,-15.04465,54.94471,-15.86338,54.95769,-15.88751,0,0,
3,EIS,00:08:07.841,00:08:12.889,0,0,UCT_AST9AH_EIS,,,5.00,5000.00,5.000,0,9,14,36,25,16.00000,12.47628,55.73389,-14.83660,5.000,0.00000,0.01,10.00,3,0,0.05,57.67487,-14.90668,12.47976,12.47958,55.68342,55.67453,-14.83637,-14.82610,57.62605,-14.91937,57.61481,-14.91177,0,0,
3,EIS,00:08:26.581,00:08:31.629,0,0,UCT_AST9AH_EIS,,,5.00,5000.00,5.000,0,9,14,36,26,16.00000,12.34240,-13.29678,-0.44343,5.000,0.00000,0.01,10.00,3,0,0.05,13.30417,1.91004,12.05177,12.05609,-26.98778,-28.57305,-0.36767,-0.36761,26.99028,0.78052,28.57541,0.73710,0,0,

File: EIS/Batch B/All/7574_TS007384_EIS00001.csv


Measurement ID,7574
Battery Name,HR12-9
Battery Type,AGM VRLA
Circuit,Eis_080
Program,312 - UCT_AST9AH_EIS
Start Time,2024/05/13 10:07:23
End Time,2024/05/13 10:15:59
Test section,TS007384\EIS00001
Comment,UCT_AST_CXX_RT TEST RUN 2
OrderNo,UCT002
Producer,ASTERION
Type,AGM VRLA
Nominal Voltage,12
Nominal Current,1
Nominal Capacity,9
Cells,6
Maximum Voltage,12.9
Gassing Voltage,14.4
Break Voltage,10.5
Charge Factor,0
Impedance,0
Cold Cranking Current,2.7
Energy Density,0
Comment,



Step,Status,Step Time,Prog Time,Cycle,Cycle Level,Procedure,Voltage,Current,StartFreq,EndFreq,SetFreq,AAcMax,VAcMin,VAcMax,mvIdeal,Go,Status,U1,Zreal1,Zimg1,ActFreq,EisError,AACStart,MinIntervalTime,CountOfPeriods,VRelativ,AAmplitude,NomVal1,Phase1,U2,U3,Zreal2,Zreal3,Zimg2,Zimg3,NomVal2,Phase2,NomVal3,Phase3,EisStart,EisFinish,
[],[],[hh:mm:ss.ttt],[hh:mm:ss.ttt],[],[],[],[V],[A],[EIS],[EIS],[EIS],[EIS],[EIS],[EIS],[EIS],[EIS],[EIS],[EIS],[EIS],[EIS],[EIS],[EIS],[EIS],[EIS],[EIS],[EIS],[EIS],[EIS],[EIS],[EIS],[EIS],[EIS],[EIS],[EIS],[EIS],[EIS],[EIS],[EIS],[EIS],[EisStart],[EisFinish],
3,MSG,00:00:00.000,00:00:05.047,0,0,UCT_AST9AH_EIS,StartFreq: 5.000 EndFreq: 5000.000,,,,,,,,,,,,,,,,,,,,,,,,,,,,,,,,,,,
3,MSG,00:00:00.000,00:00:05.047,0,0,UCT_AST9AH_EIS,MvIdeal:    36 AAcStart:  0.01,,,,,,,,,,,,,,,,,,,,,,,,,,,,,,,,,,,
3,MSG,00:00:00.000,00:00:05.047,0,0,UCT_AST9AH_EIS,Time: 10.000 Peri:  3,,,,,,,,,,,,,,,,,,,,,,,,,,,,,,,,,,,
3,EIS,00:00:32.957,00:00:38.004,0,0,UCT_AST9AH_EIS,,,5.00,5000.00,5000.000,0,9,14,36,1,16.00000,12.48899,25.21561,6.72759,5052.631,0.00000,0.01,10.00,3,0,0.05,26.09765,14.93869,12.48978,12.49159,25.18721,25.18875,6.89924,6.72835,26.11503,15.31863,26.07189,14.95551,0,0,
3,EIS,00:00:49.827,00:00:54.874,0,0,UCT_AST9AH_EIS,,,5.00,5000.00,3749.471,0,9,14,36,2,16.00000,12.05701,16.99846,7.02598,3692.308,0.00000,0.01,10.00,3,0,0.05,18.39326,22.45680,12.28280,12.06728,0.61920,-1.54143,0.14735,-0.85874,0.63649,13.38530,1.76450,29.12227,0,0,
3,EIS,00:01:07.420,00:01:12.467,0,0,UCT_AST9AH_EIS,,,5.00,5000.00,2811.707,0,9,14,36,3,16.00000,12.03813,17.00510,5.50065,2823.529,0.00000,0.01,10.00,3,0,0.05,17.87262,17.92488,12.27051,12.04753,0.73379,-1.31534,0.19101,-0.55575,0.75824,14.59065,1.42793,22.90480,0,0,
3,EIS,00:01:24.568,00:01:29.615,0,0,UCT_AST9AH_EIS,,,5.00,5000.00,2108.483,0,9,14,36,4,16.00000,12.03521,16.50377,4.03934,2086.957,0.00000,0.01,10.00,3,0,0.05,16.99090,13.75292,12.27320,12.04381,1.17692,-0.83896,0.26736,-0.27838,1.20690,12.79867,0.88394,18.35639,0,0,
3,EIS,00:01:41.845,00:01:46.892,0,0,UCT_AST9AH_EIS,,,5.00,5000.00,1581.139,0,9,14,36,5,16.00000,12.27778,15.98385,3.01509,1573.771,0.00000,0.01,10.00,3,0,0.05,16.26574,10.68237,12.03629,12.04191,1.61495,-0.33838,0.30882,-0.09476,1.64421,10.82583,0.35139,15.64415,0,0,
3,EIS,00:01:58.868,00:02:03.915,0,0,UCT_AST9AH_EIS,,,5.00,5000.00,1185.687,0,9,14,36,6,16.00000,12.03299,15.44963,2.24429,1185.185,0.00000,0.01,10.00,3,0,0.05,15.61179,8.26527,12.28518,12.04243,2.01325,0.11993,0.30172,0.00132,2.03574,8.52343,0.11994,0.63163,0,0,
3,EIS,00:02:16.169,00:02:21.216,0,0,UCT_AST9AH_EIS,,,5.00,5000.00,889.140,0,9,14,36,7,16.00000,12.03498,14.93560,1.66004,888.889,0.00000,0.01,10.00,3,0,0.05,15.02757,6.34221,12.03494,12.29465,2.30156,0.46932,0.27299,0.05552,2.31770,6.76441,0.47259,6.74638,0,0,
3,EIS,00:02:33.698,00:02:38.745,0,0,UCT_AST9AH_EIS,,,5.00,5000.00,666.761,0,9,14,36,8,16.00000,12.30015,14.48567,1.22378,666.667,0.00000,0.01,10.00,3,0,0.05,14.53727,4.82902,12.03588,12.04213,2.49850,0.72264,0.22426,0.06712,2.50854,5.12897,0.72575,5.30670,0,0,
3,EIS,00:02:51.533,00:02:56.580,0,0,UCT_AST9AH_EIS,,,5.00,5000.00,500.000,0,9,14,36,9,16.00000,12.03424,14.02277,0.88124,500.000,0.00000,0.01,10.00,3,0,0.05,14.05044,3.59593,12.03505,12.31185,2.63695,0.92827,0.16376,0.05401,2.64203,3.55363,0.92984,3.32963,0,0,
3,EIS,00:03:09.984,00:03:15.031,0,0,UCT_AST9AH_EIS,,,5.00,5000.00,374.947,0,9,14,36,10,16.00000,12.03455,13.51991,0.60596,375.000,0.00000,0.01,10.00,3,0,0.05,13.53349,2.56628,12.31919,12.04247,2.66795,1.01752,0.08512,0.00467,2.66931,1.82741,1.01753,0.26274,0,0,
3,EIS,00:03:29.577,00:03:34.624,0,0,UCT_AST9AH_EIS,,,5.00,5000.00,281.171,0,9,14,36,11,16.00000,12.32821,13.13388,0.50100,281.525,0.00000,0.01,10.00,3,0,0.05,13.14343,2.18453,12.03588,12.04200,2.68800,1.06501,0.12166,0.06115,2.69075,2.59148,1.06677,3.28629,0,0,
3,EIS,00:03:50.694,00:03:55.741,0,0,UCT_AST9AH_EIS,,,5.00,5000.00,210.848,0,9,14,36,12,16.00000,12.03502,12.76145,0.37925,210.989,0.00000,0.01,10.00,3,0,0.05,12.76709,1.70223,12.33915,12.04331,2.62685,1.04541,0.10686,0.06375,2.62902,2.32944,1.04735,3.48944,0,0,
3,EIS,00:04:09.432,00:04:14.479,0,0,UCT_AST9AH_EIS,,,5.00,5000.00,158.114,0,9,14,36,13,16.00000,12.32308,12.49398,0.27680,157.895,0.00000,0.01,10.00,3,0,0.05,12.49705,1.26914,12.03692,12.04284,2.53503,0.95107,0.06557,0.02889,2.53588,1.48177,0.95151,1.73966,0,0,
3,EIS,00:04:29.385,00:04:34.432,0,0,UCT_AST9AH_EIS,,,5.00,5000.00,118.569,0,9,14,36,14,16.00000,12.03521,11.87328,0.21650,118.519,0.00000,0.01,10.00,3,0,0.05,11.87525,1.04462,12.03467,12.33537,2.26384,0.75132,0.06290,0.02939,2.26472,1.59166,0.75190,2.24012,0,0,
3,EIS,00:04:48.150,00:04:53.197,0,0,UCT_AST9AH_EIS,,,5.00,5000.00,88.914,0,9,14,36,15,16.00000,12.03503,11.33990,0.13546,88.889,0.00000,0.01,10.00,3,0,0.05,11.34071,0.68437,12.31810,12.04206,1.95412,0.46727,0.02622,0.00740,1.95429,0.76862,0.46733,0.90674,0,0,
3,EIS,00:05:07.681,00:05:12.728,0,0,UCT_AST9AH_EIS,,,5.00,5000.00,66.676,0,9,14,36,16,16.00000,12.03518,10.50182,0.10573,66.667,0.00000,0.01,10.00,3,0,0.05,10.50235,0.57685,12.03460,12.32930,1.48634,0.04817,0.01575,0.00978,1.48643,0.60721,0.04915,11.47162,0,0,
3,EIS,00:05:28.769,00:05:33.816,0,0,UCT_AST9AH_EIS,,,5.00,5000.00,50.000,0,9,14,36,17,16.00000,12.03387,8.36423,-0.00397,50.000,0.00000,0.01,10.00,3,0,0.05,8.36423,-0.02717,12.33678,12.04102,0.15139,-1.19310,0.01207,0.02673,0.15187,4.55985,1.19340,-1.28344,0,0,
3,EIS,00:05:47.631,00:05:52.678,0,0,UCT_AST9AH_EIS,,,5.00,5000.00,37.495,0,9,14,36,18,16.00000,12.32073,8.80560,0.00591,37.500,0.00000,0.01,10.00,3,0,0.05,8.80560,0.03844,12.03504,12.04112,0.04947,-1.35219,-0.03270,-0.04415,0.05930,-33.46287,1.35291,1.87006,0,0,
3,EIS,00:06:07.799,00:06:12.846,0,0,UCT_AST9AH_EIS,,,5.00,5000.00,28.117,0,9,14,36,19,16.00000,12.03481,7.38768,-0.00760,28.103,0.00000,0.01,10.00,3,0,0.05,7.38769,-0.05891,12.03325,12.33272,-1.17782,-2.51457,-0.03222,-0.04078,1.17826,1.56680,2.51490,0.92905,0,0,
3,EIS,00:06:26.620,00:06:31.667,0,0,UCT_AST9AH_EIS,,,5.00,5000.00,21.085,0,9,14,36,20,16.00000,12.03524,5.63581,-0.07720,21.053,0.00000,0.01,10.00,3,0,0.05,5.63634,-0.78476,12.31534,12.04031,-2.74644,-4.03281,-0.08686,-0.10216,2.74782,1.81143,4.03410,1.45112,0,0,
3,EIS,00:06:46.821,00:06:51.868,0,0,UCT_AST9AH_EIS,,,5.00,5000.00,15.811,0,9,14,36,21,16.00000,12.03304,3.24183,-0.06110,15.831,0.00000,0.01,10.00,3,0,0.05,3.24241,-1.07970,12.03189,12.33445,-4.96100,-6.17424,-0.08983,-0.09926,4.96181,1.03731,6.17503,0.92102,0,0,
3,EIS,00:07:07.942,00:07:12.989,0,0,UCT_AST9AH_EIS,,,5.00,5000.00,11.857,0,9,14,36,22,16.00000,12.03179,0.32730,-0.05947,11.858,0.00000,0.01,10.00,3,0,0.05,0.33266,-10.29727,12.33354,12.03862,-7.81710,-8.93791,-0.05022,-0.07343,7.81726,0.36807,8.93821,0.47073,0,0,
3,EIS,00:07:27.087,00:07:32.134,0,0,UCT_AST9AH_EIS,,,5.00,5000.00,8.891,0,9,14,36,23,16.00000,12.03133,-3.46198,-0.21240,8.902,0.00000,0.01,10.00,3,0,0.05,3.46849,3.51090,12.31832,12.03823,-11.69876,-12.78020,-0.23608,-0.22689,11.70114,1.15607,12.78221,1.01709,0,0,
3,EIS,00:07:47.878,00:07:52.925,0,0,UCT_AST9AH_EIS,,,5.00,5000.00,6.668,0,9,14,36,24,16.00000,12.33040,-8.98280,-0.06299,6.667,0.00000,0.01,10.00,3,0,0.05,8.98302,0.40175,12.03048,12.03666,-17.19908,-18.13601,-0.11152,-0.11835,17.19944,0.37152,18.13640,0.37388,0,0,
3,EIS,00:08:06.578,00:08:11.625,0,0,UCT_AST9AH_EIS,,,5.00,5000.00,5.000,0,9,14,36,25,16.00000,12.03094,-16.25283,-0.40917,5.000,0.00000,0.01,10.00,3,0,0.05,16.25798,1.44213,12.31216,12.03685,-24.58382,-25.39510,-0.43977,-0.42842,24.58776,1.02484,25.39871,0.96649,0,0,
3,EIS,00:08:25.646,00:08:30.693,0,0,UCT_AST9AH_EIS,,,5.00,5000.00,5.000,0,9,14,36,26,16.00000,12.03127,-16.32034,-0.40205,5.000,0.00000,0.01,10.00,3,0,0.05,16.32529,1.41118,12.02912,12.31304,-24.55528,-25.32547,-0.45989,-0.46185,24.55959,1.07296,25.32968,1.04475,0,0,

File: EIS/Batch B/All/7575_EIS00001.csv


Measurement ID,7575
Battery Name,HR12-9
Battery Type,AGM VRLA
Circuit,Eis_080
Program,312 - UCT_AST9AH_EIS
Start Time,2024/05/13 10:18:54
End Time,2024/05/13 10:27:30
Test section,EIS00001
Comment,UCT_AST_CXX_RT TEST RUN 3
OrderNo,UCT002
Producer,ASTERION
Type,AGM VRLA
Nominal Voltage,12
Nominal Current,1
Nominal Capacity,9
Cells,6
Maximum Voltage,12.9
Gassing Voltage,14.4
Break Voltage,10.5
Charge Factor,0
Impedance,0
Cold Cranking Current,2.7
Energy Density,0
Comment,



Step,Status,Step Time,Prog Time,Cycle,Cycle Level,Procedure,Voltage,Current,StartFreq,EndFreq,SetFreq,AAcMax,VAcMin,VAcMax,mvIdeal,Go,Status,U1,Zreal1,Zimg1,ActFreq,EisError,AACStart,MinIntervalTime,CountOfPeriods,VRelativ,AAmplitude,NomVal1,Phase1,U2,U3,Zreal2,Zreal3,Zimg2,Zimg3,NomVal2,Phase2,NomVal3,Phase3,EisStart,EisFinish,
[],[],[hh:mm:ss.ttt],[hh:mm:ss.ttt],[],[],[],[V],[A],[EIS],[EIS],[EIS],[EIS],[EIS],[EIS],[EIS],[EIS],[EIS],[EIS],[EIS],[EIS],[EIS],[EIS],[EIS],[EIS],[EIS],[EIS],[EIS],[EIS],[EIS],[EIS],[EIS],[EIS],[EIS],[EIS],[EIS],[EIS],[EIS],[EIS],[EIS],[EisStart],[EisFinish],
3,MSG,00:00:00.000,00:00:05.036,0,0,UCT_AST9AH_EIS,StartFreq: 5.000 EndFreq: 5000.000,,,,,,,,,,,,,,,,,,,,,,,,,,,,,,,,,,,
3,MSG,00:00:00.000,00:00:05.036,0,0,UCT_AST9AH_EIS,MvIdeal:    36 AAcStart:  0.01,,,,,,,,,,,,,,,,,,,,,,,,,,,,,,,,,,,
3,MSG,00:00:00.000,00:00:05.036,0,0,UCT_AST9AH_EIS,Time: 10.000 Peri:  3,,,,,,,,,,,,,,,,,,,,,,,,,,,,,,,,,,,
3,EIS,00:00:32.284,00:00:37.320,0,0,UCT_AST9AH_EIS,,,5.00,5000.00,5000.000,0,9,14,36,1,16.00000,12.44825,25.21906,6.72390,5052.631,0.00000,0.01,10.00,3,0,0.05,26.10003,14.92890,12.44855,12.45070,25.18887,25.20070,6.88809,6.72915,26.11369,15.29406,26.08365,14.95043,0,0,
3,EIS,00:00:48.988,00:00:54.024,0,0,UCT_AST9AH_EIS,,,5.00,5000.00,3749.471,0,9,14,36,2,16.00000,12.05468,16.36956,7.03473,3692.308,0.00000,0.01,10.00,3,0,0.05,17.81712,23.25536,12.27288,12.06382,1.71283,-0.28784,0.69169,-0.26923,1.84722,21.99018,0.39413,43.08611,0,0,
3,EIS,00:01:05.955,00:01:10.991,0,0,UCT_AST9AH_EIS,,,5.00,5000.00,2811.707,0,9,14,36,3,16.00000,12.03841,16.31071,5.46752,2823.529,0.00000,0.01,10.00,3,0,0.05,17.20270,18.53169,12.03828,12.26332,1.78167,-0.10802,0.58002,-0.11984,1.87371,18.03262,0.16134,47.97117,0,0,
3,EIS,00:01:22.650,00:01:27.686,0,0,UCT_AST9AH_EIS,,,5.00,5000.00,2108.483,0,9,14,36,4,16.00000,12.03196,15.76482,3.98884,2086.957,0.00000,0.01,10.00,3,0,0.05,16.26162,14.19906,12.26231,12.04008,2.14212,0.29729,0.53795,0.02703,2.20864,14.09727,0.29851,5.19584,0,0,
3,EIS,00:01:39.898,00:01:44.934,0,0,UCT_AST9AH_EIS,,,5.00,5000.00,1581.139,0,9,14,36,5,16.00000,12.26521,15.20682,2.95854,1573.771,0.00000,0.01,10.00,3,0,0.05,15.49194,11.00954,12.03116,12.03734,2.46039,0.66982,0.48562,0.10455,2.50785,11.16526,0.67793,8.87115,0,0,
3,EIS,00:01:57.018,00:02:02.054,0,0,UCT_AST9AH_EIS,,,5.00,5000.00,1185.687,0,9,14,36,6,16.00000,12.02881,14.66783,2.17595,1185.185,0.00000,0.01,10.00,3,0,0.05,14.82835,8.43820,12.27098,12.03632,2.68703,0.95734,0.40651,0.12098,2.71760,8.60292,0.96496,7.20241,0,0,
3,EIS,00:02:14.204,00:02:19.240,0,0,UCT_AST9AH_EIS,,,5.00,5000.00,889.140,0,9,14,36,7,16.00000,12.02786,14.14639,1.60877,888.889,0.00000,0.01,10.00,3,0,0.05,14.23757,6.48799,12.02811,12.27895,2.84974,1.16719,0.33741,0.13453,2.86965,6.75239,1.17492,6.57498,0,0,
3,EIS,00:02:31.811,00:02:36.847,0,0,UCT_AST9AH_EIS,,,5.00,5000.00,666.761,0,9,14,36,8,16.00000,12.02623,13.64635,1.17779,666.667,0.00000,0.01,10.00,3,0,0.05,13.69708,4.93287,12.28352,12.03490,2.94450,1.31899,0.26711,0.11657,2.95659,5.18330,1.32414,5.05065,0,0,
3,EIS,00:02:50.060,00:02:55.096,0,0,UCT_AST9AH_EIS,,,5.00,5000.00,500.000,0,9,14,36,9,16.00000,12.02762,13.17116,0.87324,500.000,0.00000,0.01,10.00,3,0,0.05,13.20008,3.79313,12.02633,12.29296,2.99225,1.41687,0.21367,0.10554,2.99987,4.08449,1.42079,4.26000,0,0,
3,EIS,00:03:09.264,00:03:14.300,0,0,UCT_AST9AH_EIS,,,5.00,5000.00,374.947,0,9,14,36,10,16.00000,12.02549,12.67102,0.58697,375.000,0.00000,0.01,10.00,3,0,0.05,12.68460,2.65226,12.29845,12.03221,2.95043,1.43208,0.09787,0.01550,2.95205,1.89983,1.43216,0.62031,0,0,
3,EIS,00:03:28.534,00:03:33.570,0,0,UCT_AST9AH_EIS,,,5.00,5000.00,281.171,0,9,14,36,11,16.00000,12.02422,12.32869,0.47643,281.525,0.00000,0.01,10.00,3,0,0.05,12.33789,2.21304,12.30685,12.03196,2.92164,1.42147,0.13258,0.06891,2.92465,2.59820,1.42314,2.77555,0,0,
3,EIS,00:03:49.410,00:03:54.446,0,0,UCT_AST9AH_EIS,,,5.00,5000.00,210.848,0,9,14,36,12,16.00000,12.32089,11.90418,0.35645,210.989,0.00000,0.01,10.00,3,0,0.05,11.90952,1.71509,12.02434,12.03068,2.82243,1.35591,0.10617,0.05962,2.82443,2.15423,1.35722,2.51754,0,0,
3,EIS,00:04:08.249,00:04:13.285,0,0,UCT_AST9AH_EIS,,,5.00,5000.00,158.114,0,9,14,36,13,16.00000,12.02460,11.57578,0.25288,157.895,0.00000,0.01,10.00,3,0,0.05,11.57854,1.25145,12.30059,12.03041,2.67868,1.22889,0.06452,0.03358,2.67946,1.37971,1.22935,1.56539,0,0,
3,EIS,00:04:28.437,00:04:33.473,0,0,UCT_AST9AH_EIS,,,5.00,5000.00,118.569,0,9,14,36,14,16.00000,12.02309,10.95942,0.19006,118.519,0.00000,0.01,10.00,3,0,0.05,10.96107,0.99353,12.02261,12.31081,2.41161,1.00138,0.05612,0.03428,2.41226,1.33309,1.00197,1.96040,0,0,
3,EIS,00:04:47.620,00:04:52.656,0,0,UCT_AST9AH_EIS,,,5.00,5000.00,88.914,0,9,14,36,15,16.00000,12.02052,10.47807,0.13209,88.889,0.00000,0.01,10.00,3,0,0.05,10.47890,0.72223,12.29389,12.02791,2.06832,0.69128,0.03020,0.02171,2.06854,0.83647,0.69162,1.79877,0,0,
3,EIS,00:05:07.289,00:05:12.325,0,0,UCT_AST9AH_EIS,,,5.00,5000.00,66.676,0,9,14,36,16,16.00000,12.02036,9.80089,0.07877,66.667,0.00000,0.01,10.00,3,0,0.05,9.80120,0.46047,12.30192,12.02678,1.61250,0.26090,-0.00371,-0.00849,1.61250,-0.13182,0.26104,-1.86483,0,0,
3,EIS,00:05:28.007,00:05:33.043,0,0,UCT_AST9AH_EIS,,,5.00,5000.00,50.000,0,9,14,36,17,16.00000,12.30909,8.74761,0.09918,50.000,0.00000,0.01,10.00,3,0,0.05,8.74818,0.64959,12.02042,12.02525,0.84909,-0.43647,-0.18608,-0.18979,0.86924,-12.36097,0.47595,23.50056,0,0,
3,EIS,00:05:46.960,00:05:51.996,0,0,UCT_AST9AH_EIS,,,5.00,5000.00,37.495,0,9,14,36,18,16.00000,12.01787,8.05353,0.00569,37.500,0.00000,0.01,10.00,3,0,0.05,8.05354,0.04049,12.29541,12.02459,0.19158,-1.12412,-0.04338,-0.03437,0.19643,-12.75958,1.12464,1.75138,0,0,
3,EIS,00:06:07.683,00:06:12.719,0,0,UCT_AST9AH_EIS,,,5.00,5000.00,28.117,0,9,14,36,19,16.00000,12.30664,6.67006,-0.02450,28.103,0.00000,0.01,10.00,3,0,0.05,6.67010,-0.21048,12.01710,12.02279,-0.99555,-2.22891,-0.04220,-0.04842,0.99644,2.42744,2.22944,1.24452,0,0,
3,EIS,00:06:26.632,00:06:31.668,0,0,UCT_AST9AH_EIS,,,5.00,5000.00,21.085,0,9,14,36,20,16.00000,12.01725,5.02473,-0.08210,21.053,0.00000,0.01,10.00,3,0,0.05,5.02540,-0.93612,12.28879,12.02267,-2.52552,-3.71970,-0.10012,-0.10347,2.52750,2.27013,3.72113,1.59334,0,0,
3,EIS,00:06:46.462,00:06:51.498,0,0,UCT_AST9AH_EIS,,,5.00,5000.00,15.811,0,9,14,36,21,16.00000,12.01477,2.81015,-0.07445,15.831,0.00000,0.01,10.00,3,0,0.05,2.81114,-1.51751,12.29656,12.02161,-4.63957,-5.78327,-0.09683,-0.09636,4.64058,1.19566,5.78408,0.95453,0,0,
3,EIS,00:07:07.292,00:07:12.328,0,0,UCT_AST9AH_EIS,,,5.00,5000.00,11.857,0,9,14,36,22,16.00000,12.30379,-0.07795,-0.05469,11.858,0.00000,0.01,10.00,3,0,0.05,0.09522,35.05289,12.01391,12.01959,-7.47866,-8.54355,-0.07091,-0.06098,7.47899,0.54323,8.54377,0.40892,0,0,
3,EIS,00:07:26.539,00:07:31.575,0,0,UCT_AST9AH_EIS,,,5.00,5000.00,8.891,0,9,14,36,23,16.00000,12.01312,-3.82402,-0.18903,8.902,0.00000,0.01,10.00,3,0,0.05,3.82869,2.83002,12.29018,12.01940,-11.31131,-12.30095,-0.19394,-0.20705,11.31297,0.98229,12.30269,0.96434,0,0,
3,EIS,00:07:46.929,00:07:51.965,0,0,UCT_AST9AH_EIS,,,5.00,5000.00,6.668,0,9,14,36,24,16.00000,12.29701,-9.04194,-0.07872,6.667,0.00000,0.01,10.00,3,0,0.05,9.04229,0.49882,12.01208,12.01916,-16.52129,-17.41094,-0.09931,-0.06652,16.52159,0.34440,17.41107,0.21892,0,0,
3,EIS,00:08:05.988,00:08:11.024,0,0,UCT_AST9AH_EIS,,,5.00,5000.00,5.000,0,9,14,36,25,16.00000,12.01128,-16.19715,-0.40120,5.000,0.00000,0.01,10.00,3,0,0.05,16.20211,1.41893,12.28345,12.01697,-23.87878,-24.63363,-0.45318,-0.43112,23.88308,1.08724,24.63740,1.00265,0,0,
3,EIS,00:08:25.230,00:08:30.266,0,0,UCT_AST9AH_EIS,,,5.00,5000.00,5.000,0,9,14,36,26,16.00000,12.00961,-16.34837,-0.43946,5.000,0.00000,0.01,10.00,3,0,0.05,16.35428,1.53981,12.28196,12.01575,-23.79593,-24.54635,-0.44724,-0.41773,23.80013,1.07673,24.54990,0.97496,0,0,

File: EIS/Batch B/All/7576_EIS00001.csv


Measurement ID,7576
Battery Name,HR12-9
Battery Type,AGM VRLA
Circuit,Eis_080
Program,312 - UCT_AST9AH_EIS
Start Time,2024/05/13 10:30:09
End Time,2024/05/13 10:38:47
Test section,EIS00001
Comment,UCT_AST_CXX_RT TEST RUN 4
OrderNo,UCT002
Producer,ASTERION
Type,AGM VRLA
Nominal Voltage,12
Nominal Current,1
Nominal Capacity,9
Cells,6
Maximum Voltage,12.9
Gassing Voltage,14.4
Break Voltage,10.5
Charge Factor,0
Impedance,0
Cold Cranking Current,2.7
Energy Density,0
Comment,



Step,Status,Step Time,Prog Time,Cycle,Cycle Level,Procedure,Voltage,Current,StartFreq,EndFreq,SetFreq,AAcMax,VAcMin,VAcMax,mvIdeal,Go,Status,U1,Zreal1,Zimg1,ActFreq,EisError,AACStart,MinIntervalTime,CountOfPeriods,VRelativ,AAmplitude,NomVal1,Phase1,U2,U3,Zreal2,Zreal3,Zimg2,Zimg3,NomVal2,Phase2,NomVal3,Phase3,EisStart,EisFinish,
[],[],[hh:mm:ss.ttt],[hh:mm:ss.ttt],[],[],[],[V],[A],[EIS],[EIS],[EIS],[EIS],[EIS],[EIS],[EIS],[EIS],[EIS],[EIS],[EIS],[EIS],[EIS],[EIS],[EIS],[EIS],[EIS],[EIS],[EIS],[EIS],[EIS],[EIS],[EIS],[EIS],[EIS],[EIS],[EIS],[EIS],[EIS],[EIS],[EIS],[EisStart],[EisFinish],
3,MSG,00:00:00.000,00:00:05.045,0,0,UCT_AST9AH_EIS,StartFreq: 5.000 EndFreq: 5000.000,,,,,,,,,,,,,,,,,,,,,,,,,,,,,,,,,,,
3,MSG,00:00:00.000,00:00:05.045,0,0,UCT_AST9AH_EIS,MvIdeal:    36 AAcStart:  0.01,,,,,,,,,,,,,,,,,,,,,,,,,,,,,,,,,,,
3,MSG,00:00:00.000,00:00:05.045,0,0,UCT_AST9AH_EIS,Time: 10.000 Peri:  3,,,,,,,,,,,,,,,,,,,,,,,,,,,,,,,,,,,
3,EIS,00:00:33.165,00:00:38.210,0,0,UCT_AST9AH_EIS,,,5.00,5000.00,5000.000,0,9,14,36,1,16.00000,12.40635,25.09801,6.67152,5052.631,0.00000,0.01,10.00,3,0,0.05,25.96958,14.88604,12.40708,12.40965,25.06254,25.07202,6.82906,6.66381,25.97628,15.24198,25.94248,14.88435,0,0,
3,EIS,00:00:49.825,00:00:54.870,0,0,UCT_AST9AH_EIS,,,5.00,5000.00,3749.471,0,9,14,36,2,16.00000,12.24437,7.38832,3.41741,3692.308,0.00000,0.01,10.00,3,0,0.05,8.14039,24.82254,12.03687,12.04140,1.11524,-0.31740,0.46789,-0.29728,1.20941,22.76028,0.43488,43.12532,0,0,
3,EIS,00:01:06.924,00:01:11.969,0,0,UCT_AST9AH_EIS,,,5.00,5000.00,2811.707,0,9,14,36,3,16.00000,12.01541,7.05491,2.48283,2823.529,0.00000,0.01,10.00,3,0,0.05,7.47905,19.38845,12.23349,12.02423,-0.62344,-1.90229,-0.29074,-0.81926,0.68790,25.00176,2.07121,23.30011,0,0,
3,EIS,00:01:23.798,00:01:28.843,0,0,UCT_AST9AH_EIS,,,5.00,5000.00,2108.483,0,9,14,36,4,16.00000,12.23336,6.36187,1.65447,2086.957,0.00000,0.01,10.00,3,0,0.05,6.57348,14.57748,12.01258,12.01819,-1.63414,-2.82619,-0.50453,-0.88021,1.71026,17.15788,2.96009,17.29909,0,0,
3,EIS,00:01:41.251,00:01:46.296,0,0,UCT_AST9AH_EIS,,,5.00,5000.00,1581.139,0,9,14,36,5,16.00000,12.00604,5.74790,1.14261,1573.771,0.00000,0.01,10.00,3,0,0.05,5.86036,11.24308,12.23710,12.01611,-2.41761,-3.52497,-0.54673,-0.80896,2.47866,12.74285,3.61660,12.92531,0,0,
3,EIS,00:01:58.311,00:02:03.356,0,0,UCT_AST9AH_EIS,,,5.00,5000.00,1185.687,0,9,14,36,6,16.00000,12.24100,5.35447,0.80181,1185.185,0.00000,0.01,10.00,3,0,0.05,5.41417,8.51653,12.00790,12.01408,-2.91185,-3.96535,-0.49896,-0.69114,2.95429,9.72341,4.02513,9.88701,0,0,
3,EIS,00:02:15.851,00:02:20.896,0,0,UCT_AST9AH_EIS,,,5.00,5000.00,889.140,0,9,14,36,7,16.00000,12.00195,4.99102,0.57448,888.889,0.00000,0.01,10.00,3,0,0.05,5.02397,6.56597,12.24709,12.01213,-3.38594,-4.38208,-0.42785,-0.57175,3.41286,7.20186,4.41923,7.43367,0,0,
3,EIS,00:02:33.346,00:02:38.391,0,0,UCT_AST9AH_EIS,,,5.00,5000.00,666.761,0,9,14,36,8,16.00000,12.25239,4.72561,0.41079,666.667,0.00000,0.01,10.00,3,0,0.05,4.74344,4.96813,12.00439,12.01100,-3.68342,-4.64210,-0.35283,-0.45479,3.70028,5.47162,4.66433,5.59546,0,0,
3,EIS,00:02:51.683,00:02:56.728,0,0,UCT_AST9AH_EIS,,,5.00,5000.00,500.000,0,9,14,36,9,16.00000,12.25892,4.49550,0.29296,500.000,0.00000,0.01,10.00,3,0,0.05,4.50504,3.72858,12.00270,12.00874,-3.92721,-4.86345,-0.28579,-0.35974,3.93760,4.16224,4.87674,4.23038,0,0,
3,EIS,00:03:10.255,00:03:15.300,0,0,UCT_AST9AH_EIS,,,5.00,5000.00,374.947,0,9,14,36,10,16.00000,11.99834,4.28280,0.16909,375.000,0.00000,0.01,10.00,3,0,0.05,4.28614,2.26096,12.26690,12.00846,-4.12040,-5.04524,-0.27644,-0.33032,4.12966,3.83823,5.05604,3.74592,0,0,
3,EIS,00:03:29.679,00:03:34.724,0,0,UCT_AST9AH_EIS,,,5.00,5000.00,281.171,0,9,14,36,11,16.00000,12.27361,4.07902,0.17427,281.525,0.00000,0.01,10.00,3,0,0.05,4.08274,2.44639,12.00052,12.00667,-4.28889,-5.18723,-0.15468,-0.20255,4.29168,2.06553,5.19118,2.23618,0,0,
3,EIS,00:03:50.517,00:03:55.562,0,0,UCT_AST9AH_EIS,,,5.00,5000.00,210.848,0,9,14,36,12,16.00000,11.99632,3.90214,0.12181,210.989,0.00000,0.01,10.00,3,0,0.05,3.90404,1.78801,12.28234,12.00683,-4.41429,-5.31161,-0.12081,-0.14794,4.41594,1.56770,5.31367,1.59545,0,0,
3,EIS,00:04:09.288,00:04:14.333,0,0,UCT_AST9AH_EIS,,,5.00,5000.00,158.114,0,9,14,36,13,16.00000,11.99559,3.70259,0.09722,157.895,0.00000,0.01,10.00,3,0,0.05,3.70386,1.50404,12.26839,12.00517,-4.51811,-5.42455,-0.09327,-0.10765,4.51907,1.18257,5.42562,1.13692,0,0,
3,EIS,00:04:30.030,00:04:35.075,0,0,UCT_AST9AH_EIS,,,5.00,5000.00,118.569,0,9,14,36,14,16.00000,12.28127,3.31430,0.07269,118.519,0.00000,0.01,10.00,3,0,0.05,3.31510,1.25646,11.99758,12.00319,-4.91177,-5.77998,-0.08153,-0.09387,4.91245,0.95102,5.78075,0.93047,0,0,
3,EIS,00:04:48.807,00:04:53.852,0,0,UCT_AST9AH_EIS,,,5.00,5000.00,88.914,0,9,14,36,15,16.00000,11.99373,2.94041,0.02552,88.889,0.00000,0.01,10.00,3,0,0.05,2.94052,0.49730,12.26193,12.00282,-5.15204,-6.02759,-0.06727,-0.08593,5.15247,0.74804,6.02820,0.81679,0,0,
3,EIS,00:05:08.426,00:05:13.471,0,0,UCT_AST9AH_EIS,,,5.00,5000.00,66.676,0,9,14,36,16,16.00000,12.26790,2.39424,0.02686,66.667,0.00000,0.01,10.00,3,0,0.05,2.39439,0.64272,11.99372,12.00038,-5.72592,-6.55023,-0.06300,-0.07414,5.72627,0.63039,6.55065,0.64852,0,0,
3,EIS,00:05:29.447,00:05:34.492,0,0,UCT_AST9AH_EIS,,,5.00,5000.00,50.000,0,9,14,36,17,16.00000,11.99043,0.85391,-1.19485,50.000,0.00000,0.01,10.00,3,0,0.05,1.46862,-54.44803,12.27645,11.99983,-7.76672,-8.51316,-0.64207,-0.60980,7.79321,4.72584,8.53497,4.09714,0,0,
3,EIS,00:05:48.324,00:05:53.369,0,0,UCT_AST9AH_EIS,,,5.00,5000.00,37.495,0,9,14,36,18,16.00000,12.26169,0.91780,-0.03115,37.500,0.00000,0.01,10.00,3,0,0.05,0.91833,-1.94390,11.99239,11.99900,-7.03997,-7.87003,-0.08167,-0.08526,7.04044,0.66465,7.87049,0.62072,0,0,
3,EIS,00:06:08.823,00:06:13.868,0,0,UCT_AST9AH_EIS,,,5.00,5000.00,28.117,0,9,14,36,19,16.00000,12.27273,-0.17331,-0.01363,28.103,0.00000,0.01,10.00,3,0,0.05,0.17385,4.49579,11.99093,11.99641,-8.20937,-8.99281,-0.04936,-0.05114,8.20952,0.34452,8.99295,0.32582,0,0,
3,EIS,00:06:27.837,00:06:32.882,0,0,UCT_AST9AH_EIS,,,5.00,5000.00,21.085,0,9,14,36,20,16.00000,11.98718,-1.66819,-0.09843,21.053,0.00000,0.01,10.00,3,0,0.05,1.67109,3.37664,12.25584,11.99659,-9.67001,-10.41945,-0.14437,-0.14119,9.67109,0.85535,10.42040,0.77637,0,0,
3,EIS,00:06:47.456,00:06:52.501,0,0,UCT_AST9AH_EIS,,,5.00,5000.00,15.811,0,9,14,36,21,16.00000,12.26183,-3.71518,-0.06965,15.831,0.00000,0.01,10.00,3,0,0.05,3.71583,1.07397,11.98766,11.99337,-11.81004,-12.50196,-0.11254,-0.09317,11.81058,0.54596,12.50231,0.42696,0,0,
3,EIS,00:07:08.428,00:07:13.473,0,0,UCT_AST9AH_EIS,,,5.00,5000.00,11.857,0,9,14,36,22,16.00000,11.98416,-6.44048,-0.03917,11.858,0.00000,0.01,10.00,3,0,0.05,6.44059,0.34848,12.27046,11.99342,-14.49310,-15.11051,-0.05112,-0.05972,14.49319,0.20207,15.11063,0.22643,0,0,
3,EIS,00:07:27.531,00:07:32.576,0,0,UCT_AST9AH_EIS,,,5.00,5000.00,8.891,0,9,14,36,23,16.00000,12.25569,-10.11684,-0.22376,8.902,0.00000,0.01,10.00,3,0,0.05,10.11932,1.26704,11.98618,11.99178,-18.21787,-18.78315,-0.23325,-0.22433,18.21937,0.73353,18.78449,0.68426,0,0,
3,EIS,00:07:48.390,00:07:53.435,0,0,UCT_AST9AH_EIS,,,5.00,5000.00,6.668,0,9,14,36,24,16.00000,12.26643,-15.03877,-0.11448,6.667,0.00000,0.01,10.00,3,0,0.05,15.03921,0.43616,11.98492,11.99045,-23.33737,-23.78380,-0.09955,-0.08561,23.33758,0.24439,23.78396,0.20623,0,0,
3,EIS,00:08:07.302,00:08:12.347,0,0,UCT_AST9AH_EIS,,,5.00,5000.00,5.000,0,9,14,36,25,16.00000,11.98131,-22.01810,-0.39629,5.000,0.00000,0.01,10.00,3,0,0.05,22.02166,1.03111,12.25018,11.99015,-30.40332,-30.71311,-0.46109,-0.44340,30.40682,0.86888,30.71631,0.82710,0,0,
3,EIS,00:08:26.609,00:08:31.654,0,0,UCT_AST9AH_EIS,,,5.00,5000.00,5.000,0,9,14,36,26,16.00000,11.97881,-22.05766,-0.37527,5.000,0.00000,0.01,10.00,3,0,0.05,22.06085,0.97468,12.24840,11.98800,-30.43503,-30.70134,-0.44087,-0.39501,30.43823,0.82990,30.70388,0.73714,0,0,

File: EIS/Batch B/All/7577_EIS00001.csv


Measurement ID,7577
Battery Name,HR12-9
Battery Type,AGM VRLA
Circuit,Eis_080
Program,312 - UCT_AST9AH_EIS
Start Time,2024/05/13 10:43:04
End Time,2024/05/13 10:52:01
Test section,EIS00001
Comment,UCT_AST_CXX_RT TEST RUN 5
OrderNo,UCT002
Producer,ASTERION
Type,AGM VRLA
Nominal Voltage,12
Nominal Current,1
Nominal Capacity,9
Cells,6
Maximum Voltage,12.9
Gassing Voltage,14.4
Break Voltage,10.5
Charge Factor,0
Impedance,0
Cold Cranking Current,2.7
Energy Density,0
Comment,



Step,Status,Step Time,Prog Time,Cycle,Cycle Level,Procedure,Voltage,Current,StartFreq,EndFreq,SetFreq,AAcMax,VAcMin,VAcMax,mvIdeal,Go,Status,U1,Zreal1,Zimg1,ActFreq,EisError,AACStart,MinIntervalTime,CountOfPeriods,VRelativ,AAmplitude,NomVal1,Phase1,U2,U3,Zreal2,Zreal3,Zimg2,Zimg3,NomVal2,Phase2,NomVal3,Phase3,EisStart,EisFinish,
[],[],[hh:mm:ss.ttt],[hh:mm:ss.ttt],[],[],[],[V],[A],[EIS],[EIS],[EIS],[EIS],[EIS],[EIS],[EIS],[EIS],[EIS],[EIS],[EIS],[EIS],[EIS],[EIS],[EIS],[EIS],[EIS],[EIS],[EIS],[EIS],[EIS],[EIS],[EIS],[EIS],[EIS],[EIS],[EIS],[EIS],[EIS],[EIS],[EIS],[EisStart],[EisFinish],
3,MSG,00:00:00.000,00:00:05.048,0,0,UCT_AST9AH_EIS,StartFreq: 3.000 EndFreq: 5000.000,,,,,,,,,,,,,,,,,,,,,,,,,,,,,,,,,,,
3,MSG,00:00:00.000,00:00:05.048,0,0,UCT_AST9AH_EIS,MvIdeal:    36 AAcStart:  0.01,,,,,,,,,,,,,,,,,,,,,,,,,,,,,,,,,,,
3,MSG,00:00:00.000,00:00:05.048,0,0,UCT_AST9AH_EIS,Time: 10.000 Peri:  3,,,,,,,,,,,,,,,,,,,,,,,,,,,,,,,,,,,
3,EIS,00:00:32.546,00:00:37.594,0,0,UCT_AST9AH_EIS,,,3.00,5000.00,5000.000,0,9,14,36,1,16.00000,12.37896,25.05760,6.69701,5052.631,0.00000,0.01,10.00,3,0,0.05,25.93711,14.96339,12.37921,12.38086,25.02312,25.02576,6.86027,6.68740,25.94648,15.33136,25.90386,14.96105,0,0,
3,EIS,00:00:49.417,00:00:54.465,0,0,UCT_AST9AH_EIS,,,3.00,5000.00,3749.471,0,9,14,36,2,16.00000,12.22270,14.93096,6.18723,3692.308,0.00000,0.01,10.00,3,0,0.05,16.16216,22.50860,12.01967,12.02414,2.80029,0.78435,1.13401,0.17486,3.02119,22.04606,0.80361,12.56743,0,0,
3,EIS,00:01:06.311,00:01:11.359,0,0,UCT_AST9AH_EIS,,,3.00,5000.00,2811.707,0,9,14,36,3,16.00000,11.99414,12.59490,4.06558,2823.529,0.00000,0.01,10.00,3,0,0.05,13.23482,17.88985,12.20832,12.00477,1.64126,-0.18514,0.50505,-0.16908,1.71721,17.10413,0.25072,42.40340,0,0,
3,EIS,00:01:23.198,00:01:28.246,0,0,UCT_AST9AH_EIS,,,3.00,5000.00,2108.483,0,9,14,36,4,16.00000,12.20605,10.51651,2.53849,2086.957,0.00000,0.01,10.00,3,0,0.05,10.81855,13.57056,11.99018,11.99699,0.66782,-1.00673,0.12413,-0.34657,0.67925,10.52980,1.06472,18.99624,0,0,
3,EIS,00:01:40.265,00:01:45.313,0,0,UCT_AST9AH_EIS,,,3.00,5000.00,1581.139,0,9,14,36,5,16.00000,11.98195,8.90167,1.64413,1573.771,0.00000,0.01,10.00,3,0,0.05,9.05224,10.46452,12.20864,11.99314,-0.22799,-1.76956,-0.08011,-0.40950,0.24166,19.35885,1.81632,13.02966,0,0,
3,EIS,00:01:57.669,00:02:02.717,0,0,UCT_AST9AH_EIS,,,3.00,5000.00,1185.687,0,9,14,36,6,16.00000,12.21172,7.70300,1.09241,1185.185,0.00000,0.01,10.00,3,0,0.05,7.78008,8.07164,11.98300,11.98910,-1.01394,-2.42817,-0.17354,-0.40739,1.02868,9.71232,2.46211,9.52422,0,0,
3,EIS,00:02:15.707,00:02:20.755,0,0,UCT_AST9AH_EIS,,,3.00,5000.00,889.140,0,9,14,36,7,16.00000,11.97713,6.78255,0.74252,888.889,0.00000,0.01,10.00,3,0,0.05,6.82308,6.24759,12.21704,11.98823,-1.73595,-3.03962,-0.20311,-0.37594,1.74780,6.67340,3.06278,7.05046,0,0,
3,EIS,00:02:33.549,00:02:38.597,0,0,UCT_AST9AH_EIS,,,3.00,5000.00,666.761,0,9,14,36,8,16.00000,11.97510,6.19054,0.51622,666.667,0.00000,0.01,10.00,3,0,0.05,6.21202,4.76678,12.22269,11.98627,-2.27234,-3.50054,-0.19789,-0.31647,2.28094,4.97711,3.51481,5.16584,0,0,
3,EIS,00:02:52.209,00:02:57.257,0,0,UCT_AST9AH_EIS,,,3.00,5000.00,500.000,0,9,14,36,9,16.00000,11.97314,5.64237,0.45440,500.000,0.00000,0.01,10.00,3,0,0.05,5.66063,4.60430,12.22861,11.98553,-2.90432,-4.06368,-0.08667,-0.17639,2.90561,1.70936,4.06751,2.48541,0,0,
3,EIS,00:03:10.694,00:03:15.742,0,0,UCT_AST9AH_EIS,,,3.00,5000.00,374.947,0,9,14,36,10,16.00000,11.97290,5.39518,0.32219,375.000,0.00000,0.01,10.00,3,0,0.05,5.40479,3.41752,12.23546,11.98317,-3.09678,-4.20912,-0.09197,-0.15321,3.09814,1.70103,4.21190,2.08466,0,0,
3,EIS,00:03:29.810,00:03:34.858,0,0,UCT_AST9AH_EIS,,,3.00,5000.00,281.171,0,9,14,36,11,16.00000,12.24129,5.01880,0.18713,281.525,0.00000,0.01,10.00,3,0,0.05,5.02228,2.13529,11.97447,11.98022,-3.51824,-4.57867,-0.12760,-0.16892,3.52055,2.07718,4.58178,2.11287,0,0,
3,EIS,00:03:49.855,00:03:54.903,0,0,UCT_AST9AH_EIS,,,3.00,5000.00,210.848,0,9,14,36,12,16.00000,12.24849,4.74275,0.14530,210.989,0.00000,0.01,10.00,3,0,0.05,4.74497,1.75473,11.97391,11.97967,-3.80529,-4.83685,-0.09180,-0.12553,3.80640,1.38199,4.83847,1.48668,0,0,
3,EIS,00:04:08.939,00:04:13.987,0,0,UCT_AST9AH_EIS,,,3.00,5000.00,158.114,0,9,14,36,13,16.00000,12.23493,4.48959,0.07998,157.895,0.00000,0.01,10.00,3,0,0.05,4.49030,1.02061,11.97232,11.97817,-4.04818,-5.05991,-0.09022,-0.11260,4.04919,1.27668,5.06116,1.27486,0,0,
3,EIS,00:04:29.317,00:04:34.365,0,0,UCT_AST9AH_EIS,,,3.00,5000.00,118.569,0,9,14,36,14,16.00000,11.96615,4.10157,0.06060,118.519,0.00000,0.01,10.00,3,0,0.05,4.10202,0.84650,12.24253,11.97686,-4.45622,-5.42877,-0.07052,-0.09966,4.45677,0.90661,5.42968,1.05167,0,0,
3,EIS,00:04:47.877,00:04:52.925,0,0,UCT_AST9AH_EIS,,,3.00,5000.00,88.914,0,9,14,36,15,16.00000,12.22848,3.72550,0.03144,88.889,0.00000,0.01,10.00,3,0,0.05,3.72564,0.48346,11.96994,11.97582,-4.78408,-5.75561,-0.05112,-0.07044,4.78435,0.61221,5.75604,0.70120,0,0,
3,EIS,00:05:07.264,00:05:12.312,0,0,UCT_AST9AH_EIS,,,3.00,5000.00,66.676,0,9,14,36,16,16.00000,12.23474,3.14774,0.02265,66.667,0.00000,0.01,10.00,3,0,0.05,3.14782,0.41220,11.96668,11.97280,-5.42699,-6.34497,-0.05193,-0.05459,5.42724,0.54823,6.34520,0.49294,0,0,
3,EIS,00:05:27.738,00:05:32.786,0,0,UCT_AST9AH_EIS,,,3.00,5000.00,50.000,0,9,14,36,17,16.00000,11.96236,3.90157,2.01281,50.000,0.00000,0.01,10.00,3,0,0.05,4.39018,27.28910,12.24278,11.97249,-3.48262,-4.51127,2.98622,2.80546,4.58761,-40.61192,5.31245,-31.87656,0,0,
3,EIS,00:05:47.041,00:05:52.089,0,0,UCT_AST9AH_EIS,,,3.00,5000.00,37.495,0,9,14,36,18,16.00000,12.22847,1.66553,-0.03488,37.500,0.00000,0.01,10.00,3,0,0.05,1.66589,-1.19976,11.96414,11.97035,-6.79496,-7.67868,-0.07317,-0.07968,6.79535,0.61694,7.67910,0.59452,0,0,
3,EIS,00:06:08.160,00:06:13.208,0,0,UCT_AST9AH_EIS,,,3.00,5000.00,28.117,0,9,14,36,19,16.00000,11.95983,0.49984,-0.02852,28.103,0.00000,0.01,10.00,3,0,0.05,0.50066,-3.26552,12.24189,11.96967,-7.98028,-8.82927,-0.05786,-0.05941,7.98049,0.41539,8.82947,0.38550,0,0,
3,EIS,00:06:26.708,00:06:31.756,0,0,UCT_AST9AH_EIS,,,3.00,5000.00,21.085,0,9,14,36,20,16.00000,12.22207,-0.95073,-0.08793,21.053,0.00000,0.01,10.00,3,0,0.05,0.95479,5.28410,11.96217,11.96836,-9.39419,-10.20977,-0.11044,-0.11362,9.39484,0.67355,10.21041,0.63759,0,0,
3,EIS,00:06:46.225,00:06:51.273,0,0,UCT_AST9AH_EIS,,,3.00,5000.00,15.811,0,9,14,36,21,16.00000,12.22819,-2.95089,-0.09493,15.831,0.00000,0.01,10.00,3,0,0.05,2.95242,1.84264,11.95949,11.96567,-11.50066,-12.26263,-0.09875,-0.10376,11.50108,0.49193,12.26307,0.48479,0,0,
3,EIS,00:07:06.677,00:07:11.725,0,0,UCT_AST9AH_EIS,,,3.00,5000.00,11.857,0,9,14,36,22,16.00000,12.23524,-5.61568,-0.03844,11.858,0.00000,0.01,10.00,3,0,0.05,5.61581,0.39216,11.95906,11.96499,-14.18796,-14.88669,-0.04288,-0.05407,14.18802,0.17315,14.88679,0.20810,0,0,
3,EIS,00:07:26.431,00:07:31.479,0,0,UCT_AST9AH_EIS,,,3.00,5000.00,8.891,0,9,14,36,23,16.00000,12.22202,-9.27001,-0.20129,8.902,0.00000,0.01,10.00,3,0,0.05,9.27219,1.24392,11.95773,11.96403,-17.84128,-18.45485,-0.23826,-0.23298,17.84287,0.76511,18.45632,0.72328,0,0,
3,EIS,00:07:47.577,00:07:52.625,0,0,UCT_AST9AH_EIS,,,3.00,5000.00,6.668,0,9,14,36,24,16.00000,11.95278,-14.16912,-0.08855,6.667,0.00000,0.01,10.00,3,0,0.05,14.16940,0.35806,12.22954,11.96201,-22.88051,-23.33889,-0.12348,-0.12550,22.88084,0.30921,23.33923,0.30809,0,0,
3,EIS,00:08:06.430,00:08:11.478,0,0,UCT_AST9AH_EIS,,,3.00,5000.00,5.000,0,9,14,36,25,16.00000,12.21571,-20.93744,-0.38394,5.000,0.00000,0.01,10.00,3,0,0.05,20.94096,1.05055,11.95516,11.96083,-29.80267,-30.18401,-0.39517,-0.38187,29.80529,0.75968,30.18642,0.72484,0,0,
3,EIS,00:08:26.032,00:08:31.080,0,0,UCT_AST9AH_EIS,,,3.00,5000.00,3.749,0,9,14,36,26,16.00000,12.22195,-29.83122,-0.26608,3.750,0.00000,0.01,10.00,3,0,0.05,29.83241,0.51104,11.95222,11.95876,-38.83307,-38.99401,-0.26175,-0.22457,38.83395,0.38619,38.99466,0.32996,0,0,
3,EIS,00:08:46.694,00:08:51.742,0,0,UCT_AST9AH_EIS,,,3.00,5000.00,3.000,0,9,14,36,27,16.00000,11.94933,-39.87344,0.00313,3.000,0.00000,0.01,10.00,3,0,0.05,39.87344,-0.00450,12.22804,11.95849,-48.99348,-49.01019,-0.04879,-0.06321,48.99351,0.05705,49.01024,0.07390,0,0,
