Repository: UCT-MARiS/SISPS-EXP-SOC-DATA

# SISPS-EXP-SOC-DATA
Experimental data of Asterion HR12-9 batteries using Electrochemical Impedance Spectroscopy.

This work contributes towards the paper entitled _Observations of Freezing Lead Acid Batteries using Electrochemical Impedance Spectroscopy_ (currently submitted to the Journal of Energy Storage).

> [!CAUTION]
> This repository has been cited in (pending) published works and may never not be renamed, moved, made private, or deleted.
>
> The repository ought to normally be Archived.
>
> Date Accepted: **--/--/----**  
> Date Published: **--/--/----**

File: EIS/Batch B/All/7589_EIS00001.csv


Measurement ID,7589
Battery Name,HR12-9
Battery Type,AGM VRLA
Circuit,Eis_080
Program,312 - UCT_AST9AH_EIS
Start Time,2024/05/13 12:57:29
End Time,2024/05/13 13:06:07
Test section,EIS00001
Comment,UCT_AST_B06_-40
OrderNo,UCT002
Producer,ASTERION
Type,AGM VRLA
Nominal Voltage,12
Nominal Current,1
Nominal Capacity,9
Cells,6
Maximum Voltage,12.9
Gassing Voltage,14.4
Break Voltage,10.5
Charge Factor,0
Impedance,0
Cold Cranking Current,2.7
Energy Density,0
Comment,



Step,Status,Step Time,Prog Time,Cycle,Cycle Level,Procedure,Voltage,Current,StartFreq,EndFreq,SetFreq,AAcMax,VAcMin,VAcMax,mvIdeal,Go,Status,U1,Zreal1,Zimg1,ActFreq,EisError,AACStart,MinIntervalTime,CountOfPeriods,VRelativ,AAmplitude,NomVal1,Phase1,U2,U3,Zreal2,Zreal3,Zimg2,Zimg3,NomVal2,Phase2,NomVal3,Phase3,EisStart,EisFinish,
[],[],[hh:mm:ss.ttt],[hh:mm:ss.ttt],[],[],[],[V],[A],[EIS],[EIS],[EIS],[EIS],[EIS],[EIS],[EIS],[EIS],[EIS],[EIS],[EIS],[EIS],[EIS],[EIS],[EIS],[EIS],[EIS],[EIS],[EIS],[EIS],[EIS],[EIS],[EIS],[EIS],[EIS],[EIS],[EIS],[EIS],[EIS],[EIS],[EIS],[EisStart],[EisFinish],
3,MSG,00:00:00.000,00:00:05.047,0,0,UCT_AST9AH_EIS,StartFreq: 5.000 EndFreq: 5000.000,,,,,,,,,,,,,,,,,,,,,,,,,,,,,,,,,,,
3,MSG,00:00:00.000,00:00:05.047,0,0,UCT_AST9AH_EIS,MvIdeal:    36 AAcStart:  0.01,,,,,,,,,,,,,,,,,,,,,,,,,,,,,,,,,,,
3,MSG,00:00:00.000,00:00:05.047,0,0,UCT_AST9AH_EIS,Time: 10.000 Peri:  3,,,,,,,,,,,,,,,,,,,,,,,,,,,,,,,,,,,
3,EIS,00:00:32.822,00:00:37.869,0,0,UCT_AST9AH_EIS,,,5.00,5000.00,5000.000,0,9,14,36,1,16.00000,12.34003,63.53248,5.75544,5052.631,0.00000,0.01,10.00,3,0,0.05,63.79264,5.17633,12.34009,12.34188,63.49479,63.49736,5.95105,6.06453,63.77306,5.35441,63.78631,5.45568,0,0,
3,EIS,00:00:50.489,00:00:55.536,0,0,UCT_AST9AH_EIS,,,5.00,5000.00,3749.471,0,9,14,36,2,16.00000,12.33933,63.85644,2.73349,3692.308,0.00000,0.01,10.00,3,0,0.05,63.91492,2.45115,12.33971,12.34050,63.83064,63.84162,2.90982,2.96784,63.89693,2.61011,63.91057,2.66162,0,0,
3,EIS,00:01:07.541,00:01:12.588,0,0,UCT_AST9AH_EIS,,,5.00,5000.00,2811.707,0,9,14,36,3,16.00000,12.33803,64.15154,0.54209,2823.529,0.00000,0.01,10.00,3,0,0.05,64.15383,0.48415,12.33887,12.34072,64.13919,64.14593,0.64311,0.71237,64.14242,0.57448,64.14989,0.63627,0,0,
3,EIS,00:01:24.516,00:01:29.563,0,0,UCT_AST9AH_EIS,,,5.00,5000.00,2108.483,0,9,14,36,4,16.00000,12.33790,64.67943,-1.54851,2086.957,0.00000,0.01,10.00,3,0,0.05,64.69796,-1.37148,12.33963,12.33867,64.67446,64.67491,-1.47246,-1.42407,64.69122,-1.30424,64.69059,-1.26139,0,0,
3,EIS,00:01:41.858,00:01:46.905,0,0,UCT_AST9AH_EIS,,,5.00,5000.00,1581.139,0,9,14,36,5,16.00000,12.33547,65.25477,-3.25545,1573.771,0.00000,0.01,10.00,3,0,0.05,65.33592,-2.85602,12.33754,12.33977,65.24443,65.25661,-3.19376,-3.15672,65.32255,-2.80244,65.33292,-2.76946,0,0,
3,EIS,00:01:59.052,00:02:04.099,0,0,UCT_AST9AH_EIS,,,5.00,5000.00,1185.687,0,9,14,36,6,16.00000,12.33655,66.00970,-4.79287,1185.185,0.00000,0.01,10.00,3,0,0.05,66.18347,-4.15288,12.33566,12.33634,66.00883,66.01118,-4.73734,-4.70934,66.17861,-4.10498,66.17896,-4.08065,0,0,
3,EIS,00:02:16.740,00:02:21.787,0,0,UCT_AST9AH_EIS,,,5.00,5000.00,889.140,0,9,14,36,7,16.00000,12.33339,66.90028,-6.24907,888.889,0.00000,0.01,10.00,3,0,0.05,67.19150,-5.33645,12.33620,12.33708,66.89329,66.89885,-6.21717,-6.19498,67.18158,-5.30991,67.18507,-5.29062,0,0,
3,EIS,00:02:34.558,00:02:39.605,0,0,UCT_AST9AH_EIS,,,5.00,5000.00,666.761,0,9,14,36,8,16.00000,12.33440,67.87600,-7.70054,666.667,0.00000,0.01,10.00,3,0,0.05,68.31142,-6.47254,12.33549,12.33845,67.87000,67.87693,-7.67082,-7.64968,68.30211,-6.44833,68.30662,-6.43006,0,0,
3,EIS,00:02:52.841,00:02:57.888,0,0,UCT_AST9AH_EIS,,,5.00,5000.00,500.000,0,9,14,36,9,16.00000,12.33446,68.95765,-9.16874,500.000,0.00000,0.01,10.00,3,0,0.05,69.56452,-7.57373,12.33367,12.33746,68.94723,68.95288,-9.15039,-9.13017,69.55178,-7.55988,69.55472,-7.54275,0,0,
3,EIS,00:03:11.209,00:03:16.256,0,0,UCT_AST9AH_EIS,,,5.00,5000.00,374.947,0,9,14,36,10,16.00000,12.33182,70.21335,-10.66301,375.000,0.00000,0.01,10.00,3,0,0.05,71.01841,-8.63529,12.33431,12.33622,70.21292,70.21783,-10.65525,-10.64496,71.01681,-8.62915,71.02013,-8.62035,0,0,
3,EIS,00:03:30.557,00:03:35.604,0,0,UCT_AST9AH_EIS,,,5.00,5000.00,281.171,0,9,14,36,11,16.00000,12.33312,71.63756,-12.45894,281.525,0.00000,0.01,10.00,3,0,0.05,72.71290,-9.86599,12.33711,12.33571,71.62935,71.62906,-12.43805,-12.42536,72.70123,-9.85088,72.69878,-9.84106,0,0,
3,EIS,00:03:51.194,00:03:56.241,0,0,UCT_AST9AH_EIS,,,5.00,5000.00,210.848,0,9,14,36,12,16.00000,12.33538,73.32572,-14.35027,210.989,0.00000,0.01,10.00,3,0,0.05,74.71675,-11.07316,12.33304,12.33301,73.31245,73.32360,-14.33750,-14.33491,74.70126,-11.06551,74.71171,-11.06192,0,0,
3,EIS,00:04:10.161,00:04:15.208,0,0,UCT_AST9AH_EIS,,,5.00,5000.00,158.114,0,9,14,36,13,16.00000,12.33180,75.30756,-16.46915,157.895,0.00000,0.01,10.00,3,0,0.05,77.08737,-12.33591,12.33431,12.33485,75.29910,75.30317,-16.45030,-16.46123,77.07507,-12.32357,77.08138,-12.33085,0,0,
3,EIS,00:04:30.568,00:04:35.615,0,0,UCT_AST9AH_EIS,,,5.00,5000.00,118.569,0,9,14,36,14,16.00000,12.33116,77.66810,-18.76368,118.519,0.00000,0.01,10.00,3,0,0.05,79.90250,-13.58173,12.33560,12.33680,77.65190,77.65582,-18.76173,-18.75050,79.88630,-13.58310,79.88747,-13.57461,0,0,
3,EIS,00:04:49.259,00:04:54.306,0,0,UCT_AST9AH_EIS,,,5.00,5000.00,88.914,0,9,14,36,15,16.00000,12.32952,80.23774,-21.25269,88.889,0.00000,0.01,10.00,3,0,0.05,83.00465,-14.83535,12.33104,12.33201,80.21838,80.21946,-21.24660,-21.24295,82.98438,-14.83470,82.98449,-14.83208,0,0,
3,EIS,00:05:08.920,00:05:13.967,0,0,UCT_AST9AH_EIS,,,5.00,5000.00,66.676,0,9,14,36,16,16.00000,12.32983,83.03569,-24.02583,66.667,0.00000,0.01,10.00,3,0,0.05,86.44169,-16.13745,12.32601,12.33595,83.01292,83.02376,-24.02771,-24.02207,86.42034,-16.14284,86.42919,-16.13726,0,0,
3,EIS,00:05:29.673,00:05:34.720,0,0,UCT_AST9AH_EIS,,,5.00,5000.00,50.000,0,9,14,36,17,16.00000,12.32749,85.89079,-27.23671,50.000,0.00000,0.01,10.00,3,0,0.05,90.10586,-17.59427,12.32974,12.32972,85.87753,85.88442,-27.22781,-27.25132,90.09053,-17.59142,90.10421,-17.60435,0,0,
3,EIS,00:05:48.899,00:05:53.946,0,0,UCT_AST9AH_EIS,,,5.00,5000.00,37.495,0,9,14,36,18,16.00000,12.32858,88.78522,-31.17948,37.500,0.00000,0.01,10.00,3,0,0.05,94.10088,-19.35019,12.33018,12.32665,88.77920,88.79205,-31.16694,-31.18346,94.09105,-19.34420,94.10864,-19.35110,0,0,
3,EIS,00:06:09.610,00:06:14.657,0,0,UCT_AST9AH_EIS,,,5.00,5000.00,28.117,0,9,14,36,19,16.00000,12.32791,91.75798,-36.23618,28.103,0.00000,0.01,10.00,3,0,0.05,98.65388,-21.54958,12.32933,12.33334,91.72922,91.75649,-36.21616,-36.22114,98.61977,-21.54490,98.64696,-21.54177,0,0,
3,EIS,00:06:28.352,00:06:33.399,0,0,UCT_AST9AH_EIS,,,5.00,5000.00,21.085,0,9,14,36,20,16.00000,12.33197,94.81006,-42.80933,21.053,0.00000,0.01,10.00,3,0,0.05,104.02685,-24.30047,12.32780,12.33289,94.78910,94.79704,-42.80827,-42.83039,104.00732,-24.30469,104.02366,-24.31400,0,0,
3,EIS,00:06:48.217,00:06:53.264,0,0,UCT_AST9AH_EIS,,,5.00,5000.00,15.811,0,9,14,36,21,16.00000,12.32535,98.10117,-51.34450,15.831,0.00000,0.01,10.00,3,0,0.05,110.72532,-27.62680,12.32718,12.33345,98.09835,98.10098,-51.32095,-51.33754,110.71190,-27.61668,110.72193,-27.62366,0,0,
3,EIS,00:07:09.226,00:07:14.273,0,0,UCT_AST9AH_EIS,,,5.00,5000.00,11.857,0,9,14,36,22,16.00000,12.33065,101.78371,-62.73444,11.858,0.00000,0.01,10.00,3,0,0.05,119.56393,-31.64763,12.32658,12.33306,101.76177,101.76443,-62.70965,-62.71635,119.53224,-31.64303,119.53803,-31.64509,0,0,
3,EIS,00:07:28.461,00:07:33.508,0,0,UCT_AST9AH_EIS,,,5.00,5000.00,8.891,0,9,14,36,23,16.00000,12.32520,105.98753,-77.48754,8.902,0.00000,0.01,10.00,3,0,0.05,131.29233,-36.17056,12.33090,12.33418,105.93464,105.96902,-77.47626,-77.46468,131.24298,-36.18021,131.26389,-36.16727,0,0,
3,EIS,00:07:49.294,00:07:54.341,0,0,UCT_AST9AH_EIS,,,5.00,5000.00,6.668,0,9,14,36,24,16.00000,12.32471,111.34631,-96.93316,6.667,0.00000,0.01,10.00,3,0,0.05,147.62804,-41.04138,12.32270,12.32210,111.31543,111.35548,-96.83903,-96.88856,147.54295,-41.02169,147.60568,-41.02599,0,0,
3,EIS,00:08:08.031,00:08:13.078,0,0,UCT_AST9AH_EIS,,,5.00,5000.00,5.000,0,9,14,36,25,16.00000,12.32008,118.08680,-121.87632,5.000,0.00000,0.01,10.00,3,0,0.05,169.70071,-45.90475,12.32440,12.32398,118.11562,118.04713,-121.89744,-121.85785,169.73593,-45.90272,169.65984,-45.91003,0,0,
3,EIS,00:08:27.350,00:08:32.397,0,0,UCT_AST9AH_EIS,,,5.00,5000.00,5.000,0,9,14,36,26,16.00000,12.32315,117.59878,-121.72880,5.000,0.00000,0.01,10.00,3,0,0.05,169.25535,-45.98864,12.33008,12.32319,117.56554,117.56420,-121.71779,-121.72835,169.22434,-45.99414,169.23101,-45.99696,0,0,

File: EIS/Batch B/All/7591_EIS00001.csv


Measurement ID,7591
Battery Name,HR12-9
Battery Type,AGM VRLA
Circuit,Eis_080
Program,312 - UCT_AST9AH_EIS
Start Time,2024/05/13 13:20:11
End Time,2024/05/13 13:28:47
Test section,EIS00001
Comment,UCT_AST_B07_-40
OrderNo,UCT002
Producer,ASTERION
Type,AGM VRLA
Nominal Voltage,12
Nominal Current,1
Nominal Capacity,9
Cells,6
Maximum Voltage,12.9
Gassing Voltage,14.4
Break Voltage,10.5
Charge Factor,0
Impedance,0
Cold Cranking Current,2.7
Energy Density,0
Comment,



Step,Status,Step Time,Prog Time,Cycle,Cycle Level,Procedure,Voltage,Current,StartFreq,EndFreq,SetFreq,AAcMax,VAcMin,VAcMax,mvIdeal,Go,Status,U1,Zreal1,Zimg1,ActFreq,EisError,AACStart,MinIntervalTime,CountOfPeriods,VRelativ,AAmplitude,NomVal1,Phase1,U2,U3,Zreal2,Zreal3,Zimg2,Zimg3,NomVal2,Phase2,NomVal3,Phase3,EisStart,EisFinish,
[],[],[hh:mm:ss.ttt],[hh:mm:ss.ttt],[],[],[],[V],[A],[EIS],[EIS],[EIS],[EIS],[EIS],[EIS],[EIS],[EIS],[EIS],[EIS],[EIS],[EIS],[EIS],[EIS],[EIS],[EIS],[EIS],[EIS],[EIS],[EIS],[EIS],[EIS],[EIS],[EIS],[EIS],[EIS],[EIS],[EIS],[EIS],[EIS],[EIS],[EisStart],[EisFinish],
3,MSG,00:00:00.000,00:00:05.045,0,0,UCT_AST9AH_EIS,StartFreq: 5.000 EndFreq: 5000.000,,,,,,,,,,,,,,,,,,,,,,,,,,,,,,,,,,,
3,MSG,00:00:00.000,00:00:05.045,0,0,UCT_AST9AH_EIS,MvIdeal:    36 AAcStart:  0.01,,,,,,,,,,,,,,,,,,,,,,,,,,,,,,,,,,,
3,MSG,00:00:00.000,00:00:05.045,0,0,UCT_AST9AH_EIS,Time: 10.000 Peri:  3,,,,,,,,,,,,,,,,,,,,,,,,,,,,,,,,,,,
3,EIS,00:00:32.796,00:00:37.841,0,0,UCT_AST9AH_EIS,,,5.00,5000.00,5000.000,0,9,14,36,1,16.00000,12.29036,92.71870,4.27491,5052.631,0.00000,0.01,10.00,3,0,0.05,92.81720,2.63982,12.29078,12.29303,92.68746,92.69578,4.60818,4.62722,92.80194,2.84626,92.81120,2.85774,0,0,
3,EIS,00:00:49.485,00:00:54.530,0,0,UCT_AST9AH_EIS,,,5.00,5000.00,3749.471,0,9,14,36,2,16.00000,12.28974,93.68245,0.91748,3692.308,0.00000,0.01,10.00,3,0,0.05,93.68694,0.56111,12.28955,12.29080,93.65909,93.67379,1.19550,1.17143,93.66672,0.73130,93.68111,0.71647,0,0,
3,EIS,00:01:06.371,00:01:11.416,0,0,UCT_AST9AH_EIS,,,5.00,5000.00,2811.707,0,9,14,36,3,16.00000,12.28889,94.46261,-1.58497,2823.529,0.00000,0.01,10.00,3,0,0.05,94.47591,-0.96127,12.28831,12.29231,94.44875,94.45652,-1.40736,-1.38799,94.45923,-0.85369,94.46671,-0.84187,0,0,
3,EIS,00:01:23.326,00:01:28.371,0,0,UCT_AST9AH_EIS,,,5.00,5000.00,2108.483,0,9,14,36,4,16.00000,12.29019,95.47067,-3.98803,2086.957,0.00000,0.01,10.00,3,0,0.05,95.55393,-2.39199,12.28875,12.29049,95.47286,95.47776,-3.86227,-3.85068,95.55095,-2.31658,95.55538,-2.30952,0,0,
3,EIS,00:01:40.553,00:01:45.598,0,0,UCT_AST9AH_EIS,,,5.00,5000.00,1581.139,0,9,14,36,5,16.00000,12.28767,96.58495,-5.99951,1573.771,0.00000,0.01,10.00,3,0,0.05,96.77111,-3.55444,12.28727,12.28726,96.58546,96.59538,-5.89223,-5.88423,96.76502,-3.49103,96.77444,-3.48594,0,0,
3,EIS,00:01:57.661,00:02:02.706,0,0,UCT_AST9AH_EIS,,,5.00,5000.00,1185.687,0,9,14,36,6,16.00000,12.28400,97.79606,-7.83138,1185.185,0.00000,0.01,10.00,3,0,0.05,98.10912,-4.57840,12.28749,12.28915,97.80593,97.81428,-7.74014,-7.73279,98.11172,-4.52483,98.11946,-4.52016,0,0,
3,EIS,00:02:15.447,00:02:20.492,0,0,UCT_AST9AH_EIS,,,5.00,5000.00,889.140,0,9,14,36,7,16.00000,12.28617,99.23229,-9.55350,888.889,0.00000,0.01,10.00,3,0,0.05,99.69110,-5.49915,12.29004,12.28486,99.22660,99.23687,-9.49638,-9.49276,99.67999,-5.46678,99.68986,-5.46415,0,0,
3,EIS,00:02:33.027,00:02:38.072,0,0,UCT_AST9AH_EIS,,,5.00,5000.00,666.761,0,9,14,36,8,16.00000,12.28951,100.88405,-11.23912,666.667,0.00000,0.01,10.00,3,0,0.05,101.50817,-6.35690,12.28603,12.28940,100.87997,100.89186,-11.18684,-11.18283,101.49834,-6.32782,101.50972,-6.32483,0,0,
3,EIS,00:02:51.368,00:02:56.413,0,0,UCT_AST9AH_EIS,,,5.00,5000.00,500.000,0,9,14,36,9,16.00000,12.28467,102.56094,-12.91148,500.000,0.00000,0.01,10.00,3,0,0.05,103.37047,-7.17526,12.28366,12.28877,102.55479,102.56690,-12.88102,-12.86210,103.36056,-7.15894,103.37022,-7.14770,0,0,
3,EIS,00:03:10.408,00:03:15.453,0,0,UCT_AST9AH_EIS,,,5.00,5000.00,374.947,0,9,14,36,10,16.00000,12.28093,104.43979,-14.71578,375.000,0.00000,0.01,10.00,3,0,0.05,105.47143,-8.02029,12.28452,12.28612,104.44451,104.45285,-14.69534,-14.69369,105.47326,-8.00894,105.48129,-8.00742,0,0,
3,EIS,00:03:29.521,00:03:34.566,0,0,UCT_AST9AH_EIS,,,5.00,5000.00,281.171,0,9,14,36,11,16.00000,12.28300,106.57941,-16.54767,281.525,0.00000,0.01,10.00,3,0,0.05,107.85637,-8.82536,12.28899,12.28523,106.56503,106.56977,-16.51455,-16.50740,107.83708,-8.80914,107.84067,-8.80500,0,0,
3,EIS,00:03:50.027,00:03:55.072,0,0,UCT_AST9AH_EIS,,,5.00,5000.00,210.848,0,9,14,36,12,16.00000,12.28228,109.00192,-18.63841,210.989,0.00000,0.01,10.00,3,0,0.05,110.58394,-9.70325,12.28099,12.28097,108.99104,109.00266,-18.61906,-18.62176,110.56996,-9.69432,110.58187,-9.69469,0,0,
3,EIS,00:04:09.025,00:04:14.070,0,0,UCT_AST9AH_EIS,,,5.00,5000.00,158.114,0,9,14,36,13,16.00000,12.28711,111.64028,-21.00449,157.895,0.00000,0.01,10.00,3,0,0.05,113.59904,-10.65532,12.28206,12.28894,111.62390,111.62040,-20.98639,-20.98526,113.57959,-10.64787,113.57594,-10.64764,0,0,
3,EIS,00:04:29.028,00:04:34.073,0,0,UCT_AST9AH_EIS,,,5.00,5000.00,118.569,0,9,14,36,14,16.00000,12.28068,114.64512,-23.61837,118.519,0.00000,0.01,10.00,3,0,0.05,117.05269,-11.64081,12.28655,12.28811,114.63454,114.63138,-23.60883,-23.60396,117.04040,-11.63728,117.03632,-11.63526,0,0,
3,EIS,00:04:48.112,00:04:53.157,0,0,UCT_AST9AH_EIS,,,5.00,5000.00,88.914,0,9,14,36,15,16.00000,12.28377,118.00494,-26.54004,88.889,0.00000,0.01,10.00,3,0,0.05,120.95263,-12.67526,12.28037,12.28526,117.98558,117.97704,-26.53369,-26.52065,120.93236,-12.67434,120.92116,-12.66920,0,0,
3,EIS,00:05:07.484,00:05:12.529,0,0,UCT_AST9AH_EIS,,,5.00,5000.00,66.676,0,9,14,36,16,16.00000,12.27893,121.69997,-29.78360,66.667,0.00000,0.01,10.00,3,0,0.05,125.29145,-13.75169,12.28025,12.27848,121.69681,121.70206,-29.76013,-29.76902,125.28280,-13.74161,125.29001,-13.74499,0,0,
3,EIS,00:05:27.983,00:05:33.028,0,0,UCT_AST9AH_EIS,,,5.00,5000.00,50.000,0,9,14,36,17,16.00000,12.27822,125.67261,-33.46256,50.000,0.00000,0.01,10.00,3,0,0.05,130.05133,-14.91008,12.28418,12.27372,125.66903,125.66885,-33.47656,-33.50908,130.05147,-14.91644,130.05968,-14.93030,0,0,
3,EIS,00:05:46.973,00:05:52.018,0,0,UCT_AST9AH_EIS,,,5.00,5000.00,37.495,0,9,14,36,18,16.00000,12.28372,129.77177,-37.83998,37.500,0.00000,0.01,10.00,3,0,0.05,135.17609,-16.25609,12.27792,12.28330,129.77365,129.78306,-37.81614,-37.83164,135.17122,-16.24616,135.18460,-16.25135,0,0,
3,EIS,00:06:07.608,00:06:12.653,0,0,UCT_AST9AH_EIS,,,5.00,5000.00,28.117,0,9,14,36,19,16.00000,12.27660,134.07640,-43.24555,28.103,0.00000,0.01,10.00,3,0,0.05,140.87817,-17.87680,12.27717,12.27460,134.07981,134.08548,-43.24175,-43.24439,140.88025,-17.87490,140.88645,-17.87522,0,0,
3,EIS,00:06:26.800,00:06:31.845,0,0,UCT_AST9AH_EIS,,,5.00,5000.00,21.085,0,9,14,36,20,16.00000,12.26938,138.59957,-50.08458,21.053,0.00000,0.01,10.00,3,0,0.05,147.37133,-19.86792,12.27625,12.27947,138.54469,138.55681,-50.05286,-50.09054,147.30893,-19.86357,147.33313,-19.87575,0,0,
3,EIS,00:06:46.505,00:06:51.550,0,0,UCT_AST9AH_EIS,,,5.00,5000.00,15.811,0,9,14,36,21,16.00000,12.26899,143.33054,-58.69089,15.831,0.00000,0.01,10.00,3,0,0.05,154.88146,-22.26808,12.27545,12.27825,143.33570,143.35322,-58.68118,-58.68259,154.88255,-22.26404,154.89930,-22.26207,0,0,
3,EIS,00:07:07.280,00:07:12.325,0,0,UCT_AST9AH_EIS,,,5.00,5000.00,11.857,0,9,14,36,22,16.00000,12.27417,148.73566,-69.96606,11.858,0.00000,0.01,10.00,3,0,0.05,164.37015,-25.19255,12.26996,12.26881,148.69630,148.71408,-69.93772,-69.94904,164.32247,-25.18945,164.34338,-25.19038,0,0,
3,EIS,00:07:26.842,00:07:31.887,0,0,UCT_AST9AH_EIS,,,5.00,5000.00,8.891,0,9,14,36,23,16.00000,12.26531,154.50265,-84.46679,8.902,0.00000,0.01,10.00,3,0,0.05,176.08437,-28.66548,12.27381,12.28408,154.48318,154.52534,-84.42253,-84.43707,176.04607,-28.65588,176.09003,-28.65346,0,0,
3,EIS,00:07:47.265,00:07:52.310,0,0,UCT_AST9AH_EIS,,,5.00,5000.00,6.668,0,9,14,36,24,16.00000,12.27235,161.54015,-103.52286,6.667,0.00000,0.01,10.00,3,0,0.05,191.86506,-32.65374,12.28043,12.28360,161.52103,161.56746,-103.50537,-103.50876,191.83953,-32.65242,191.88046,-32.64580,0,0,
3,EIS,00:08:06.444,00:08:11.489,0,0,UCT_AST9AH_EIS,,,5.00,5000.00,5.000,0,9,14,36,25,16.00000,12.27154,170.37362,-128.05632,5.000,0.00000,0.01,10.00,3,0,0.05,213.13280,-36.92928,12.26331,12.26631,170.37372,170.28026,-128.08797,-128.06323,213.15190,-36.93606,213.06234,-36.94585,0,0,
3,EIS,00:08:25.516,00:08:30.561,0,0,UCT_AST9AH_EIS,,,5.00,5000.00,5.000,0,9,14,36,26,16.00000,12.27182,169.75696,-127.82210,5.000,0.00000,0.01,10.00,3,0,0.05,212.49921,-36.97869,12.27137,12.27634,169.72038,169.69840,-127.82738,-127.83962,212.47317,-36.98576,212.46298,-36.99197,0,0,

File: EIS/Batch B/All/7593_EIS00001.csv


Measurement ID,7593
Battery Name,HR12-9
Battery Type,AGM VRLA
Circuit,Eis_080
Program,312 - UCT_AST9AH_EIS
Start Time,2024/05/13 13:41:14
End Time,2024/05/13 13:48:27
Test section,EIS00001
Comment,UCT_AST_B05_-40 1
OrderNo,UCT002
Producer,ASTERION
Type,AGM VRLA
Nominal Voltage,12
Nominal Current,1
Nominal Capacity,9
Cells,6
Maximum Voltage,12.9
Gassing Voltage,14.4
Break Voltage,10.5
Charge Factor,0
Impedance,0
Cold Cranking Current,2.7
Energy Density,0
Comment,



Step,Status,Step Time,Prog Time,Cycle,Cycle Level,Procedure,Voltage,Current,StartFreq,EndFreq,SetFreq,AAcMax,VAcMin,VAcMax,mvIdeal,Go,Status,U1,Zreal1,Zimg1,ActFreq,EisError,AACStart,MinIntervalTime,CountOfPeriods,VRelativ,AAmplitude,NomVal1,Phase1,U2,U3,Zreal2,Zreal3,Zimg2,Zimg3,NomVal2,Phase2,NomVal3,Phase3,EisStart,EisFinish,
[],[],[hh:mm:ss.ttt],[hh:mm:ss.ttt],[],[],[],[V],[A],[EIS],[EIS],[EIS],[EIS],[EIS],[EIS],[EIS],[EIS],[EIS],[EIS],[EIS],[EIS],[EIS],[EIS],[EIS],[EIS],[EIS],[EIS],[EIS],[EIS],[EIS],[EIS],[EIS],[EIS],[EIS],[EIS],[EIS],[EIS],[EIS],[EIS],[EIS],[EisStart],[EisFinish],
3,MSG,00:00:00.000,00:00:05.042,0,0,UCT_AST9AH_EIS,StartFreq: 5.000 EndFreq: 5000.000,,,,,,,,,,,,,,,,,,,,,,,,,,,,,,,,,,,
3,MSG,00:00:00.000,00:00:05.042,0,0,UCT_AST9AH_EIS,MvIdeal:    36 AAcStart:  0.01,,,,,,,,,,,,,,,,,,,,,,,,,,,,,,,,,,,
3,MSG,00:00:00.000,00:00:05.042,0,0,UCT_AST9AH_EIS,Time: 10.000 Peri:  3,,,,,,,,,,,,,,,,,,,,,,,,,,,,,,,,,,,
3,EIS,00:00:32.470,00:00:37.512,0,0,UCT_AST9AH_EIS,,,5.00,5000.00,5000.000,0,9,14,36,1,16.00000,12.19212,32.13299,7.93373,5052.631,0.00000,0.01,10.00,3,0,0.05,33.09793,13.86911,12.19269,12.19416,32.11252,32.10741,8.14680,8.02599,33.12981,14.23534,33.09535,14.03479,0,0,
3,EIS,00:00:49.267,00:00:54.309,0,0,UCT_AST9AH_EIS,,,5.00,5000.00,3749.471,0,9,14,36,2,16.00000,12.19250,32.37235,4.87557,3692.308,0.00000,0.01,10.00,3,0,0.05,32.73744,8.56490,12.19314,12.19412,32.34668,32.35143,5.04511,4.94197,32.73776,8.86500,32.72672,8.68530,0,0,
3,EIS,00:01:06.354,00:01:11.396,0,0,UCT_AST9AH_EIS,,,5.00,5000.00,2811.707,0,9,14,36,3,16.00000,12.19275,32.69894,2.69253,2823.529,0.00000,0.01,10.00,3,0,0.05,32.80961,4.70729,12.19301,12.19472,32.68733,32.68909,2.81487,2.75040,32.80831,4.92188,32.80459,4.80943,0,0,
3,EIS,00:01:23.294,00:01:28.336,0,0,UCT_AST9AH_EIS,,,5.00,5000.00,2108.483,0,9,14,36,4,16.00000,12.19284,33.16990,0.69576,2086.957,0.00000,0.01,10.00,3,0,0.05,33.17719,1.20164,12.19359,12.19473,33.16591,33.16830,0.78584,0.73125,33.17522,1.35733,33.17636,1.26298,0,0,
3,EIS,00:01:40.449,00:01:45.491,0,0,UCT_AST9AH_EIS,,,5.00,5000.00,1581.139,0,9,14,36,5,16.00000,12.19227,33.67933,-0.88476,1573.771,0.00000,0.01,10.00,3,0,0.05,33.69095,-1.50483,12.19337,12.19537,33.68248,33.68349,-0.80931,-0.84918,33.69221,-1.37642,33.69420,-1.44415,0,0,
3,EIS,00:01:57.703,00:02:02.745,0,0,UCT_AST9AH_EIS,,,5.00,5000.00,1185.687,0,9,14,36,6,16.00000,12.19346,34.26347,-2.29040,1185.185,0.00000,0.01,10.00,3,0,0.05,34.33994,-3.82434,12.19353,12.19596,34.26892,34.27294,-2.22972,-2.25987,34.34139,-3.72272,34.34736,-3.77248,0,0,
3,EIS,00:02:15.204,00:02:20.246,0,0,UCT_AST9AH_EIS,,,5.00,5000.00,889.140,0,9,14,36,7,16.00000,12.19334,34.96397,-3.56457,888.889,0.00000,0.01,10.00,3,0,0.05,35.14521,-5.82118,12.19502,12.19454,34.96503,34.96103,-3.53099,-3.55293,35.14287,-5.76654,35.14110,-5.80278,0,0,
3,EIS,00:02:32.916,00:02:37.958,0,0,UCT_AST9AH_EIS,,,5.00,5000.00,666.761,0,9,14,36,8,16.00000,12.19347,35.77205,-4.79295,666.667,0.00000,0.01,10.00,3,0,0.05,36.09172,-7.63138,12.19305,12.19613,35.77666,35.76715,-4.76415,-4.77832,36.09247,-7.58509,36.08492,-7.60938,0,0,
3,EIS,00:02:51.237,00:02:56.279,0,0,UCT_AST9AH_EIS,,,5.00,5000.00,500.000,0,9,14,36,9,16.00000,12.19257,36.68591,-6.01144,500.000,0.00000,0.01,10.00,3,0,0.05,37.17518,-9.30592,12.19412,12.19592,36.68791,36.68371,-5.99682,-6.00216,37.17478,-9.28318,37.17150,-9.29236,0,0,
3,EIS,00:03:10.023,00:03:15.065,0,0,UCT_AST9AH_EIS,,,5.00,5000.00,374.947,0,9,14,36,10,16.00000,12.19278,37.70677,-7.34092,375.000,0.00000,0.01,10.00,3,0,0.05,38.41470,-11.01679,12.19435,12.19576,37.70773,37.71158,-7.33453,-7.34790,38.41443,-11.00715,38.42076,-11.02563,0,0,
3,EIS,00:03:29.470,00:03:34.512,0,0,UCT_AST9AH_EIS,,,5.00,5000.00,281.171,0,9,14,36,11,16.00000,12.19408,38.93752,-8.65064,281.525,0.00000,0.01,10.00,3,0,0.05,39.88689,-12.52580,12.19322,12.19443,38.93970,38.94048,-8.63534,-8.64114,39.88570,-12.50366,39.88772,-12.51156,0,0,
3,EIS,00:03:50.193,00:03:55.235,0,0,UCT_AST9AH_EIS,,,5.00,5000.00,210.848,0,9,14,36,12,16.00000,12.19625,40.34393,-10.13088,210.989,0.00000,0.01,10.00,3,0,0.05,41.59648,-14.09624,12.19484,12.19603,40.34594,40.35161,-10.12263,-10.13646,41.59642,-14.08455,41.60530,-14.10112,0,0,
3,EIS,00:04:09.279,00:04:14.321,0,0,UCT_AST9AH_EIS,,,5.00,5000.00,158.114,0,9,14,36,13,16.00000,12.19458,42.00918,-11.71924,157.895,0.00000,0.01,10.00,3,0,0.05,43.61321,-15.58743,12.19356,12.19541,42.00769,42.01637,-11.71461,-11.71485,43.61053,-15.58209,43.61896,-15.57934,0,0,
3,EIS,00:04:29.708,00:04:34.750,0,0,UCT_AST9AH_EIS,,,5.00,5000.00,118.569,0,9,14,36,14,16.00000,12.19484,43.83866,-13.40287,118.519,0.00000,0.01,10.00,3,0,0.05,45.84174,-17.00005,12.19757,12.19886,43.83294,43.83500,-13.39595,-13.40449,45.83425,-16.99387,45.83871,-17.00333,0,0,
3,EIS,00:04:48.612,00:04:53.654,0,0,UCT_AST9AH_EIS,,,5.00,5000.00,88.914,0,9,14,36,15,16.00000,12.19445,45.74585,-15.26656,88.889,0.00000,0.01,10.00,3,0,0.05,48.22604,-18.45517,12.19558,12.19616,45.74915,45.74630,-15.25257,-15.25752,48.22474,-18.43817,48.22360,-18.44482,0,0,
3,EIS,00:05:08.264,00:05:13.306,0,0,UCT_AST9AH_EIS,,,5.00,5000.00,66.676,0,9,14,36,16,16.00000,11.68978,9.20475,0.30122,66.667,0.00000,0.01,10.00,3,0,0.05,9.20967,1.87431,11.16446,11.16293,-29.25077,-34.57404,0.08357,0.04504,29.25089,-0.16369,34.57407,-0.07464,0,0,
3,EIS,00:05:28.600,00:05:33.642,0,0,UCT_AST9AH_EIS,,,5.00,5000.00,50.000,0,9,14,36,17,16.00000,11.87481,49.75395,-19.60905,50.000,0.00000,0.01,10.00,3,0,0.05,53.47869,-21.51041,11.85575,11.85516,49.75993,49.77166,-19.60628,-19.60863,53.48324,-21.50531,53.49501,-21.50304,0,0,
3,EIS,00:05:48.072,00:05:53.114,0,0,UCT_AST9AH_EIS,,,5.00,5000.00,37.495,0,9,14,36,18,16.00000,11.92282,51.79292,-23.08728,37.500,0.00000,0.01,10.00,3,0,0.05,56.70563,-24.02546,11.93037,11.92695,51.78068,51.77934,-23.08439,-23.09036,56.69328,-24.02784,56.69449,-24.03389,0,0,
3,EIS,00:06:08.991,00:06:14.033,0,0,UCT_AST9AH_EIS,,,5.00,5000.00,28.117,0,9,14,36,19,16.00000,11.95635,53.97745,-27.59475,28.103,0.00000,0.01,10.00,3,0,0.05,60.62207,-27.07736,11.96572,11.95740,53.96895,53.95858,-27.58539,-27.59138,60.61024,-27.07314,60.60373,-27.08264,0,0,
3,EIS,00:06:27.782,00:06:32.824,0,0,UCT_AST9AH_EIS,,,5.00,5000.00,21.085,0,9,14,36,20,16.00000,11.98695,56.43537,-33.51331,21.053,0.00000,0.01,10.00,3,0,0.05,65.63607,-30.70333,11.98863,11.99007,56.43669,56.43399,-33.50229,-33.50963,65.63157,-30.69447,65.63300,-30.70119,0,0,
3,EIS,00:06:47.604,00:06:52.646,0,0,UCT_AST9AH_EIS,,,5.00,5000.00,15.811,0,9,14,36,21,16.00000,12.00092,59.34656,-41.12562,15.831,0.00000,0.01,10.00,3,0,0.05,72.20340,-34.72095,12.00659,12.00502,59.31825,59.32575,-41.11775,-41.11828,72.17565,-34.72862,72.18211,-34.72557,0,0,
3,MSG,00:07:02.369,00:07:07.411,0,0,UCT_AST9AH_EIS,Stop via BTS-host computer!,,,,,,,,,,,,,,,,,,,,,,,,,,,,,,,,,,,
3,EIS,00:07:02.369,00:07:07.411,0,0,UCT_AST9AH_EIS,,,5.00,5000.00,11.857,0,9,14,36,0,12.00000,12.02069,59.34656,-41.12562,11.858,0.00000,0.01,10.00,3,0,0.05,72.20340,-34.72095,12.01683,12.01624,59.31825,59.32575,-41.11775,-41.11828,72.17565,-34.72862,72.18211,-34.72557,0,0,
3,EIS,00:07:02.369,00:07:07.411,0,0,UCT_AST9AH_EIS,0.00,0.00,,,,,,,,,,,,,,,,,,,,,,,,,,,,,,,,,,

File: EIS/Batch B/All/7594_EIS00001.csv


Measurement ID,7594
Battery Name,HR12-9
Battery Type,AGM VRLA
Circuit,Eis_080
Program,312 - UCT_AST9AH_EIS
Start Time,2024/05/13 13:48:54
End Time,2024/05/13 13:57:30
Test section,EIS00001
Comment,UCT_AST_B05_-40 2
OrderNo,UCT002
Producer,ASTERION
Type,AGM VRLA
Nominal Voltage,12
Nominal Current,1
Nominal Capacity,9
Cells,6
Maximum Voltage,12.9
Gassing Voltage,14.4
Break Voltage,10.5
Charge Factor,0
Impedance,0
Cold Cranking Current,2.7
Energy Density,0
Comment,



Step,Status,Step Time,Prog Time,Cycle,Cycle Level,Procedure,Voltage,Current,StartFreq,EndFreq,SetFreq,AAcMax,VAcMin,VAcMax,mvIdeal,Go,Status,U1,Zreal1,Zimg1,ActFreq,EisError,AACStart,MinIntervalTime,CountOfPeriods,VRelativ,AAmplitude,NomVal1,Phase1,U2,U3,Zreal2,Zreal3,Zimg2,Zimg3,NomVal2,Phase2,NomVal3,Phase3,EisStart,EisFinish,
[],[],[hh:mm:ss.ttt],[hh:mm:ss.ttt],[],[],[],[V],[A],[EIS],[EIS],[EIS],[EIS],[EIS],[EIS],[EIS],[EIS],[EIS],[EIS],[EIS],[EIS],[EIS],[EIS],[EIS],[EIS],[EIS],[EIS],[EIS],[EIS],[EIS],[EIS],[EIS],[EIS],[EIS],[EIS],[EIS],[EIS],[EIS],[EIS],[EIS],[EisStart],[EisFinish],
3,MSG,00:00:00.000,00:00:05.050,0,0,UCT_AST9AH_EIS,StartFreq: 5.000 EndFreq: 5000.000,,,,,,,,,,,,,,,,,,,,,,,,,,,,,,,,,,,
3,MSG,00:00:00.000,00:00:05.050,0,0,UCT_AST9AH_EIS,MvIdeal:    36 AAcStart:  0.01,,,,,,,,,,,,,,,,,,,,,,,,,,,,,,,,,,,
3,MSG,00:00:00.000,00:00:05.050,0,0,UCT_AST9AH_EIS,Time: 10.000 Peri:  3,,,,,,,,,,,,,,,,,,,,,,,,,,,,,,,,,,,
3,EIS,00:00:32.900,00:00:37.950,0,0,UCT_AST9AH_EIS,,,5.00,5000.00,5000.000,0,9,14,36,1,16.00000,12.05553,30.85931,7.98821,5052.631,0.00000,0.01,10.00,3,0,0.05,31.87645,14.51297,12.05656,12.05807,30.83938,30.83289,8.19753,8.07161,31.91029,14.88578,31.87190,14.67002,0,0,
3,EIS,00:00:49.867,00:00:54.917,0,0,UCT_AST9AH_EIS,,,5.00,5000.00,3749.471,0,9,14,36,2,16.00000,12.06282,31.12882,4.94450,3692.308,0.00000,0.01,10.00,3,0,0.05,31.51907,9.02545,12.06307,12.06436,31.10582,31.11406,5.11465,5.00623,31.52351,9.33745,31.51424,9.14051,0,0,
3,EIS,00:01:07.011,00:01:12.061,0,0,UCT_AST9AH_EIS,,,5.00,5000.00,2811.707,0,9,14,36,3,16.00000,12.06860,31.46762,2.79404,2823.529,0.00000,0.01,10.00,3,0,0.05,31.59142,5.07404,12.06970,12.07048,31.46867,31.46205,2.91116,2.84115,31.60304,5.28537,31.59007,5.16005,0,0,
3,EIS,00:01:23.827,00:01:28.877,0,0,UCT_AST9AH_EIS,,,5.00,5000.00,2108.483,0,9,14,36,4,16.00000,12.07509,31.94795,0.80619,2086.957,0.00000,0.01,10.00,3,0,0.05,31.95812,1.44553,12.07469,12.07644,31.94583,31.95145,0.89150,0.84001,31.95827,1.59852,31.96249,1.50598,0,0,
3,EIS,00:01:40.989,00:01:46.039,0,0,UCT_AST9AH_EIS,,,5.00,5000.00,1581.139,0,9,14,36,5,16.00000,12.08091,32.45651,-0.75922,1573.771,0.00000,0.01,10.00,3,0,0.05,32.46539,-1.34001,12.08078,12.08122,32.45718,32.46372,-0.68613,-0.72550,32.46444,-1.21103,32.47182,-1.28023,0,0,
3,EIS,00:01:58.112,00:02:03.162,0,0,UCT_AST9AH_EIS,,,5.00,5000.00,1185.687,0,9,14,36,6,16.00000,12.08535,33.06086,-2.12773,1185.185,0.00000,0.01,10.00,3,0,0.05,33.12925,-3.68236,12.08529,12.08768,33.05852,33.06217,-2.07370,-2.10181,33.12350,-3.58936,33.12891,-3.63748,0,0,
3,EIS,00:02:15.375,00:02:20.425,0,0,UCT_AST9AH_EIS,,,5.00,5000.00,889.140,0,9,14,36,7,16.00000,12.08997,33.76259,-3.38892,888.889,0.00000,0.01,10.00,3,0,0.05,33.93225,-5.73186,12.08943,12.09264,33.76304,33.76466,-3.35389,-3.37260,33.92921,-5.67293,33.93268,-5.70409,0,0,
3,EIS,00:02:32.935,00:02:37.985,0,0,UCT_AST9AH_EIS,,,5.00,5000.00,666.761,0,9,14,36,8,16.00000,12.09440,34.54426,-4.58572,666.667,0.00000,0.01,10.00,3,0,0.05,34.84730,-7.56175,12.09576,12.09663,34.54750,34.54632,-4.55038,-4.56636,34.84589,-7.50345,34.84681,-7.52976,0,0,
3,EIS,00:02:51.133,00:02:56.183,0,0,UCT_AST9AH_EIS,,,5.00,5000.00,500.000,0,9,14,36,9,16.00000,12.09862,35.42819,-5.77559,500.000,0.00000,0.01,10.00,3,0,0.05,35.89588,-9.25905,12.09796,12.10068,35.42465,35.42566,-5.75557,-5.75900,35.88917,-9.22842,35.89071,-9.23356,0,0,
3,EIS,00:03:09.706,00:03:14.756,0,0,UCT_AST9AH_EIS,,,5.00,5000.00,374.947,0,9,14,36,10,16.00000,12.10277,36.43205,-7.06947,375.000,0.00000,0.01,10.00,3,0,0.05,37.11161,-10.98151,12.10184,12.10445,36.43271,36.43439,-7.05848,-7.06934,37.11016,-10.96466,37.11389,-10.98061,0,0,
3,EIS,00:03:29.280,00:03:34.330,0,0,UCT_AST9AH_EIS,,,5.00,5000.00,281.171,0,9,14,36,11,16.00000,12.10680,37.62883,-8.31612,281.525,0.00000,0.01,10.00,3,0,0.05,38.53683,-12.46228,12.10838,12.10799,37.63297,37.62570,-8.30293,-8.30587,38.53802,-12.44180,38.53156,-12.44839,0,0,
3,EIS,00:03:50.111,00:03:55.161,0,0,UCT_AST9AH_EIS,,,5.00,5000.00,210.848,0,9,14,36,12,16.00000,12.10950,39.01888,-9.73837,210.989,0.00000,0.01,10.00,3,0,0.05,40.21577,-14.01364,12.11148,12.10999,39.01746,39.02323,-9.72852,-9.73178,40.21201,-14.00052,40.21840,-14.00303,0,0,
3,EIS,00:04:09.024,00:04:14.074,0,0,UCT_AST9AH_EIS,,,5.00,5000.00,158.114,0,9,14,36,13,16.00000,12.11448,40.62446,-11.25564,157.895,0.00000,0.01,10.00,3,0,0.05,42.15491,-15.48622,12.11255,12.11448,40.62948,40.62936,-11.25505,-11.25513,42.15959,-15.48363,42.15949,-15.48377,0,0,
3,EIS,00:04:29.470,00:04:34.520,0,0,UCT_AST9AH_EIS,,,5.00,5000.00,118.569,0,9,14,36,14,16.00000,11.71734,11.11666,0.33811,118.519,0.00000,0.01,10.00,3,0,0.05,11.12180,1.74209,11.16904,11.17151,-27.52269,-32.85612,-0.08718,-0.15716,27.52282,0.18150,32.85649,0.27406,0,0,
3,EIS,00:04:48.354,00:04:53.404,0,0,UCT_AST9AH_EIS,,,5.00,5000.00,88.914,0,9,14,36,15,16.00000,11.12771,8.89503,0.25088,88.889,0.00000,0.01,10.00,3,0,0.05,8.89857,1.61557,11.65326,11.15055,-25.94807,-30.98157,-0.05351,-0.09161,25.94813,0.11815,30.98170,0.16942,0,0,
3,EIS,00:05:08.321,00:05:13.371,0,0,UCT_AST9AH_EIS,,,5.00,5000.00,66.676,0,9,14,36,16,16.00000,11.84467,46.20133,-16.35858,66.667,0.00000,0.01,10.00,3,0,0.05,49.01190,-19.49761,11.85928,11.84207,46.20429,46.20356,-16.35031,-16.35514,49.01193,-19.48734,49.01286,-19.49295,0,0,
3,EIS,00:05:29.158,00:05:34.208,0,0,UCT_AST9AH_EIS,,,5.00,5000.00,50.000,0,9,14,36,17,16.00000,11.91243,48.04864,-18.98079,50.000,0.00000,0.01,10.00,3,0,0.05,51.66180,-21.55565,11.92358,11.91350,48.04964,48.04156,-18.97514,-18.97702,51.66066,-21.54941,51.65383,-21.55465,0,0,
3,EIS,00:05:48.114,00:05:53.164,0,0,UCT_AST9AH_EIS,,,5.00,5000.00,37.495,0,9,14,36,18,16.00000,11.95813,49.98436,-22.34428,37.500,0.00000,0.01,10.00,3,0,0.05,54.75128,-24.08586,11.95068,11.95528,49.98343,49.97699,-22.32050,-22.34720,54.74074,-24.06353,54.74574,-24.09179,0,0,
3,EIS,00:06:08.162,00:06:13.212,0,0,UCT_AST9AH_EIS,,,5.00,5000.00,28.117,0,9,14,36,19,16.00000,11.98224,52.07080,-26.73215,28.103,0.00000,0.01,10.00,3,0,0.05,58.53184,-27.17510,11.98384,11.98326,52.07835,52.07768,-26.72386,-26.74002,58.53477,-27.16450,58.54156,-27.17887,0,0,
3,EIS,00:06:27.139,00:06:32.189,0,0,UCT_AST9AH_EIS,,,5.00,5000.00,21.085,0,9,14,36,20,16.00000,11.99709,54.51024,-32.53442,21.053,0.00000,0.01,10.00,3,0,0.05,63.48114,-30.83085,12.00229,11.99871,54.50042,54.49605,-32.53779,-32.53704,63.47443,-30.83801,63.47030,-30.83944,0,0,
3,EIS,00:06:47.211,00:06:52.261,0,0,UCT_AST9AH_EIS,,,5.00,5000.00,15.811,0,9,14,36,21,16.00000,12.01148,57.39997,-40.00223,15.831,0.00000,0.01,10.00,3,0,0.05,69.96381,-34.87277,12.01769,12.01958,57.38731,57.39133,-39.97346,-39.98877,69.93698,-34.85936,69.94903,-34.86777,0,0,
3,EIS,00:07:07.930,00:07:12.980,0,0,UCT_AST9AH_EIS,,,5.00,5000.00,11.857,0,9,14,36,22,16.00000,12.02423,61.16416,-49.72244,11.858,0.00000,0.01,10.00,3,0,0.05,78.82497,-39.10884,12.03125,12.02848,61.15263,61.14684,-49.71299,-49.71094,78.81006,-39.10880,78.80427,-39.11030,0,0,
3,EIS,00:07:27.163,00:07:32.213,0,0,UCT_AST9AH_EIS,,,5.00,5000.00,8.891,0,9,14,36,23,16.00000,12.04142,66.05268,-62.03862,8.902,0.00000,0.01,10.00,3,0,0.05,90.61868,-43.20508,12.04421,12.03973,66.05152,66.06512,-61.99069,-62.01334,90.58504,-43.18349,90.61045,-43.18804,0,0,
3,EIS,00:07:48.216,00:07:53.266,0,0,UCT_AST9AH_EIS,,,5.00,5000.00,6.668,0,9,14,36,24,16.00000,11.15520,-30.44143,0.11276,6.667,0.00000,0.01,10.00,3,0,0.05,30.44164,-0.21222,11.72604,11.18189,-69.18908,-74.02277,0.08937,0.04703,69.18914,-0.07401,74.02278,-0.03640,0,0,
3,EIS,00:08:07.135,00:08:12.185,0,0,UCT_AST9AH_EIS,,,5.00,5000.00,5.000,0,9,14,36,25,16.00000,11.87277,85.56313,-90.84204,5.000,0.00000,0.01,10.00,3,0,0.05,124.79313,-46.71406,11.88202,11.87347,85.59570,85.53987,-90.79514,-90.81809,124.78133,-46.68841,124.75975,-46.71430,0,0,
3,MSG,00:08:24.511,00:08:29.561,0,0,UCT_AST9AH_EIS,Stop via BTS-host computer!,,,,,,,,,,,,,,,,,,,,,,,,,,,,,,,,,,,
3,EIS,00:08:24.511,00:08:29.561,0,0,UCT_AST9AH_EIS,,,5.00,5000.00,5.000,0,9,14,36,0,14.00000,11.92412,84.13518,-93.18268,5.000,0.00000,0.01,10.00,3,0,0.05,124.79313,-46.71406,11.93642,11.92519,84.14747,84.12391,-90.79514,-90.81809,124.78133,-46.68841,124.75975,-46.71430,0,0,
3,EIS,00:08:24.511,00:08:29.561,0,0,UCT_AST9AH_EIS,0.00,0.00,,,,,,,,,,,,,,,,,,,,,,,,,,,,,,,,,,

File: EIS/Batch B/All/7596_EIS00001.csv


Measurement ID,7596
Battery Name,HR12-9
Battery Type,AGM VRLA
Circuit,Eis_080
Program,312 - UCT_AST9AH_EIS
Start Time,2024/05/14 08:02:28
End Time,2024/05/14 08:09:01
Test section,EIS00001
Comment,UCT_AST_B02X_-30 TEST RUN
OrderNo,UCT002
Producer,ASTERION
Type,AGM VRLA
Nominal Voltage,12
Nominal Current,1
Nominal Capacity,9
Cells,6
Maximum Voltage,12.9
Gassing Voltage,14.4
Break Voltage,10.5
Charge Factor,0
Impedance,0
Cold Cranking Current,2.7
Energy Density,0
Comment,



Step,Status,Step Time,Prog Time,Cycle,Cycle Level,Procedure,Voltage,Current,StartFreq,EndFreq,SetFreq,AAcMax,VAcMin,VAcMax,mvIdeal,Go,Status,U1,Zreal1,Zimg1,ActFreq,EisError,AACStart,MinIntervalTime,CountOfPeriods,VRelativ,AAmplitude,NomVal1,Phase1,U2,U3,Zreal2,Zreal3,Zimg2,Zimg3,NomVal2,Phase2,NomVal3,Phase3,EisStart,EisFinish,
[],[],[hh:mm:ss.ttt],[hh:mm:ss.ttt],[],[],[],[V],[A],[EIS],[EIS],[EIS],[EIS],[EIS],[EIS],[EIS],[EIS],[EIS],[EIS],[EIS],[EIS],[EIS],[EIS],[EIS],[EIS],[EIS],[EIS],[EIS],[EIS],[EIS],[EIS],[EIS],[EIS],[EIS],[EIS],[EIS],[EIS],[EIS],[EIS],[EIS],[EisStart],[EisFinish],
3,MSG,00:00:00.000,00:00:05.044,0,0,UCT_AST9AH_EIS,StartFreq: 3.000 EndFreq: 5000.000,,,,,,,,,,,,,,,,,,,,,,,,,,,,,,,,,,,
3,MSG,00:00:00.000,00:00:05.044,0,0,UCT_AST9AH_EIS,MvIdeal:    36 AAcStart:  0.01,,,,,,,,,,,,,,,,,,,,,,,,,,,,,,,,,,,
3,MSG,00:00:00.000,00:00:05.044,0,0,UCT_AST9AH_EIS,Time: 10.000 Peri:  3,,,,,,,,,,,,,,,,,,,,,,,,,,,,,,,,,,,
3,EIS,00:00:31.918,00:00:36.962,0,0,UCT_AST9AH_EIS,,,3.00,5000.00,5000.000,0,9,14,36,1,16.00000,13.60584,58.55317,6.51770,5052.631,0.00000,0.01,10.00,3,0,0.05,58.91480,6.35159,13.60580,13.60717,58.51708,58.51965,6.80588,6.70115,58.91154,6.63403,58.90208,6.53255,0,0,
3,EIS,00:00:49.369,00:00:54.413,0,0,UCT_AST9AH_EIS,,,3.00,5000.00,3749.471,0,9,14,36,2,16.00000,13.60522,59.03026,3.39063,3692.308,0.00000,0.01,10.00,3,0,0.05,59.12756,3.28739,13.60583,13.60695,59.00571,59.01720,3.63040,3.52878,59.11729,3.52075,59.12260,3.42177,0,0,
3,EIS,00:01:06.467,00:01:11.511,0,0,UCT_AST9AH_EIS,,,3.00,5000.00,2811.707,0,9,14,36,3,16.00000,13.60602,59.50930,1.12951,2823.529,0.00000,0.01,10.00,3,0,0.05,59.52001,1.08736,13.60545,13.60686,59.50076,59.50294,1.28685,1.23527,59.51468,1.23897,59.51577,1.18928,0,0,
3,EIS,00:01:23.993,00:01:29.037,0,0,UCT_AST9AH_EIS,,,3.00,5000.00,2108.483,0,9,14,36,4,16.00000,13.60496,60.26091,-0.98407,2086.957,0.00000,0.01,10.00,3,0,0.05,60.26895,-0.93557,13.60470,13.60641,60.25038,60.25214,-0.86738,-0.91016,60.25663,-0.82478,60.25902,-0.86543,0,0,
3,EIS,00:01:40.890,00:01:45.934,0,0,UCT_AST9AH_EIS,,,3.00,5000.00,1581.139,0,9,14,36,5,16.00000,13.60340,61.01537,-2.66202,1573.771,0.00000,0.01,10.00,3,0,0.05,61.07341,-2.49815,13.60502,13.60807,61.00873,61.01558,-2.57065,-2.60377,61.06286,-2.41278,61.07111,-2.44355,0,0,
3,EIS,00:01:58.620,00:02:03.664,0,0,UCT_AST9AH_EIS,,,3.00,5000.00,1185.687,0,9,14,36,6,16.00000,13.60452,61.82880,-4.14363,1185.185,0.00000,0.01,10.00,3,0,0.05,61.96749,-3.83411,13.60506,13.60839,61.82728,61.83565,-4.06358,-4.09349,61.96068,-3.76034,61.97100,-3.78743,0,0,
3,EIS,00:02:15.987,00:02:21.031,0,0,UCT_AST9AH_EIS,,,3.00,5000.00,889.140,0,9,14,36,7,16.00000,13.60610,62.79653,-5.49127,888.889,0.00000,0.01,10.00,3,0,0.05,63.03617,-4.99754,13.60469,13.60850,62.78547,62.79010,-5.44525,-5.46123,63.02115,-4.95674,63.02715,-4.97085,0,0,
3,EIS,00:02:33.717,00:02:38.761,0,0,UCT_AST9AH_EIS,,,3.00,5000.00,666.761,0,9,14,36,8,16.00000,13.60594,63.87336,-6.79148,666.667,0.00000,0.01,10.00,3,0,0.05,64.23340,-6.06930,13.60713,13.60615,63.86679,63.87197,-6.74374,-6.75839,64.22185,-6.02757,64.22853,-6.04008,0,0,
3,EIS,00:02:51.837,00:02:56.881,0,0,UCT_AST9AH_EIS,,,3.00,5000.00,500.000,0,9,14,36,9,16.00000,13.60185,65.07777,-8.04728,500.000,0.00000,0.01,10.00,3,0,0.05,65.57343,-7.04921,13.60430,13.60654,65.07262,65.07481,-8.02439,-8.02561,65.56551,-7.02991,65.56784,-7.03072,0,0,
3,EIS,00:03:10.388,00:03:15.432,0,0,UCT_AST9AH_EIS,,,3.00,5000.00,374.947,0,9,14,36,10,16.00000,13.60118,66.46088,-9.27771,375.000,0.00000,0.01,10.00,3,0,0.05,67.10532,-7.94694,13.60295,13.60567,66.45966,66.46376,-9.25739,-9.26591,67.10131,-7.92990,67.10655,-7.93662,0,0,
3,EIS,00:03:29.751,00:03:34.795,0,0,UCT_AST9AH_EIS,,,3.00,5000.00,281.171,0,9,14,36,11,16.00000,13.60405,67.91622,-10.73089,281.525,0.00000,0.01,10.00,3,0,0.05,68.75875,-8.97862,13.60385,13.60227,67.91097,67.90673,-10.71265,-10.71669,68.75071,-8.96429,68.74716,-8.96816,0,0,
3,EIS,00:03:50.156,00:03:55.200,0,0,UCT_AST9AH_EIS,,,3.00,5000.00,210.848,0,9,14,36,12,16.00000,13.60323,69.68213,-12.22332,210.989,0.00000,0.01,10.00,3,0,0.05,70.74609,-9.94934,13.60691,13.60475,69.67913,69.68620,-12.20769,-12.22144,70.74044,-9.93729,70.74978,-9.94727,0,0,
3,EIS,00:04:09.619,00:04:14.663,0,0,UCT_AST9AH_EIS,,,3.00,5000.00,158.114,0,9,14,36,13,16.00000,13.60292,71.54685,-13.90194,157.895,0.00000,0.01,10.00,3,0,0.05,72.88495,-10.99587,13.60195,13.60278,71.53960,71.53813,-13.88403,-13.89731,72.87441,-10.98313,72.87550,-10.99360,0,0,
3,EIS,00:04:29.746,00:04:34.790,0,0,UCT_AST9AH_EIS,,,3.00,5000.00,118.569,0,9,14,36,14,16.00000,13.60636,73.68937,-15.76500,118.519,0.00000,0.01,10.00,3,0,0.05,75.35687,-12.07574,13.60339,13.60852,73.67637,73.67519,-15.75532,-15.75212,75.34214,-12.07061,75.34031,-12.06842,0,0,
3,EIS,00:04:48.448,00:04:53.492,0,0,UCT_AST9AH_EIS,,,3.00,5000.00,88.914,0,9,14,36,15,16.00000,13.60264,76.03844,-17.81955,88.889,0.00000,0.01,10.00,3,0,0.05,78.09853,-13.18921,13.59973,13.60098,76.02572,76.02230,-17.79745,-17.79947,78.08111,-13.17555,78.07824,-13.17757,0,0,
3,EIS,00:05:07.977,00:05:13.021,0,0,UCT_AST9AH_EIS,,,3.00,5000.00,66.676,0,9,14,36,16,16.00000,13.60002,78.74539,-20.04231,66.667,0.00000,0.01,10.00,3,0,0.05,81.25596,-14.27975,13.60300,13.60697,78.72675,78.73350,-20.04115,-20.04767,81.23761,-14.28219,81.24575,-14.28548,0,0,
3,EIS,00:05:28.356,00:05:33.400,0,0,UCT_AST9AH_EIS,,,3.00,5000.00,50.000,0,9,14,36,17,16.00000,13.60236,81.54080,-22.53000,50.000,0.00000,0.01,10.00,3,0,0.05,84.59612,-15.44566,13.60150,13.60351,81.53354,81.53596,-22.51354,-22.54197,84.58473,-15.43622,84.59464,-15.45434,0,0,
3,EIS,00:05:47.960,00:05:53.004,0,0,UCT_AST9AH_EIS,,,3.00,5000.00,37.495,0,9,14,36,18,16.00000,13.60201,84.37139,-25.42522,37.500,0.00000,0.01,10.00,3,0,0.05,88.11908,-16.77012,13.60680,13.60685,84.37384,84.38686,-25.42219,-25.41974,88.12056,-16.76778,88.13232,-16.76380,0,0,
3,EIS,00:06:08.680,00:06:13.724,0,0,UCT_AST9AH_EIS,,,3.00,5000.00,28.117,0,9,14,36,19,16.00000,13.59737,87.17820,-29.01111,28.103,0.00000,0.01,10.00,3,0,0.05,91.87863,-18.40638,13.60233,13.59954,87.15336,87.14594,-28.99901,-28.99953,91.85124,-18.40411,91.84437,-18.40588,0,0,
3,MSG,00:06:22.290,00:06:27.334,0,0,UCT_AST9AH_EIS,Stop via BTS-host computer!,,,,,,,,,,,,,,,,,,,,,,,,,,,,,,,,,,,
3,EIS,00:06:22.290,00:06:27.334,0,0,UCT_AST9AH_EIS,,,3.00,5000.00,21.085,0,9,14,36,0,12.00000,13.60565,87.17820,-29.01111,21.053,0.00000,0.01,10.00,3,0,0.05,91.87863,-18.40638,13.60626,13.60276,87.15336,87.14594,-28.99901,-28.99953,91.85124,-18.40411,91.84437,-18.40588,0,0,
3,EIS,00:06:22.290,00:06:27.334,0,0,UCT_AST9AH_EIS,0.00,0.00,,,,,,,,,,,,,,,,,,,,,,,,,,,,,,,,,,
