Repository: UCT-MARiS/SISPS-EXP-SOC-DATA

# SISPS-EXP-SOC-DATA
Experimental data of Asterion HR12-9 batteries using Electrochemical Impedance Spectroscopy.

This work contributes towards the paper entitled _Observations of Freezing Lead Acid Batteries using Electrochemical Impedance Spectroscopy_ (currently submitted to the Journal of Energy Storage).

> [!CAUTION]
> This repository has been cited in (pending) published works and may never not be renamed, moved, made private, or deleted.
>
> The repository ought to normally be Archived.
>
> Date Accepted: **--/--/----**  
> Date Published: **--/--/----**

File: EIS/Batch B/All/7599_EIS00001.csv


Measurement ID,7599
Battery Name,HR12-9
Battery Type,AGM VRLA
Circuit,Eis_080
Program,312 - UCT_AST9AH_EIS
Start Time,2024/05/14 08:32:01
End Time,2024/05/14 08:40:58
Test section,EIS00001
Comment,UCT_AST_B03_-30
OrderNo,UCT002
Producer,ASTERION
Type,AGM VRLA
Nominal Voltage,12
Nominal Current,1
Nominal Capacity,9
Cells,6
Maximum Voltage,12.9
Gassing Voltage,14.4
Break Voltage,10.5
Charge Factor,0
Impedance,0
Cold Cranking Current,2.7
Energy Density,0
Comment,



Step,Status,Step Time,Prog Time,Cycle,Cycle Level,Procedure,Voltage,Current,StartFreq,EndFreq,SetFreq,AAcMax,VAcMin,VAcMax,mvIdeal,Go,Status,U1,Zreal1,Zimg1,ActFreq,EisError,AACStart,MinIntervalTime,CountOfPeriods,VRelativ,AAmplitude,NomVal1,Phase1,U2,U3,Zreal2,Zreal3,Zimg2,Zimg3,NomVal2,Phase2,NomVal3,Phase3,EisStart,EisFinish,
[],[],[hh:mm:ss.ttt],[hh:mm:ss.ttt],[],[],[],[V],[A],[EIS],[EIS],[EIS],[EIS],[EIS],[EIS],[EIS],[EIS],[EIS],[EIS],[EIS],[EIS],[EIS],[EIS],[EIS],[EIS],[EIS],[EIS],[EIS],[EIS],[EIS],[EIS],[EIS],[EIS],[EIS],[EIS],[EIS],[EIS],[EIS],[EIS],[EIS],[EisStart],[EisFinish],
3,MSG,00:00:00.000,00:00:05.046,0,0,UCT_AST9AH_EIS,StartFreq: 3.000 EndFreq: 5000.000,,,,,,,,,,,,,,,,,,,,,,,,,,,,,,,,,,,
3,MSG,00:00:00.000,00:00:05.046,0,0,UCT_AST9AH_EIS,MvIdeal:    36 AAcStart:  0.01,,,,,,,,,,,,,,,,,,,,,,,,,,,,,,,,,,,
3,MSG,00:00:00.000,00:00:05.046,0,0,UCT_AST9AH_EIS,Time: 10.000 Peri:  3,,,,,,,,,,,,,,,,,,,,,,,,,,,,,,,,,,,
3,EIS,00:00:31.931,00:00:36.977,0,0,UCT_AST9AH_EIS,,,3.00,5000.00,5000.000,0,9,14,36,1,16.00000,12.61036,37.37406,8.23646,5052.631,0.00000,0.01,10.00,3,0,0.05,38.27088,12.42814,12.61074,12.61242,37.33815,37.32899,8.46335,8.30342,38.28531,12.77129,38.24135,12.54064,0,0,
3,EIS,00:00:48.696,00:00:53.742,0,0,UCT_AST9AH_EIS,,,3.00,5000.00,3749.471,0,9,14,36,2,16.00000,12.61047,37.28063,5.19322,3692.308,0.00000,0.01,10.00,3,0,0.05,37.64060,7.93031,12.61115,12.61195,37.25682,37.25845,5.37736,5.24127,37.64289,8.21291,37.62530,8.00744,0,0,
3,EIS,00:01:05.325,00:01:10.371,0,0,UCT_AST9AH_EIS,,,3.00,5000.00,2811.707,0,9,14,36,3,16.00000,12.60963,37.20825,3.03358,2823.529,0.00000,0.01,10.00,3,0,0.05,37.33171,4.66100,12.61029,12.61101,37.19290,37.19293,3.16289,3.07318,37.32714,4.86075,37.31968,4.72351,0,0,
3,EIS,00:01:22.288,00:01:27.334,0,0,UCT_AST9AH_EIS,,,3.00,5000.00,2108.483,0,9,14,36,4,16.00000,12.60936,37.39611,1.02949,2086.957,0.00000,0.01,10.00,3,0,0.05,37.41028,1.57692,12.61079,12.61124,37.39419,37.38838,1.12247,1.05368,37.41104,1.71935,37.40322,1.61429,0,0,
3,EIS,00:01:39.162,00:01:44.208,0,0,UCT_AST9AH_EIS,,,3.00,5000.00,1581.139,0,9,14,36,5,16.00000,12.60913,37.80984,-0.55745,1573.771,0.00000,0.01,10.00,3,0,0.05,37.81395,-0.84467,12.60981,12.61061,37.80692,37.80835,-0.47448,-0.52939,37.80990,-0.71903,37.81206,-0.80221,0,0,
3,EIS,00:01:56.220,00:02:01.266,0,0,UCT_AST9AH_EIS,,,3.00,5000.00,1185.687,0,9,14,36,6,16.00000,12.60992,38.34290,-1.95640,1185.185,0.00000,0.01,10.00,3,0,0.05,38.39278,-2.92092,12.60964,12.61076,38.34702,38.34787,-1.89989,-1.93746,38.39406,-2.83638,38.39679,-2.89231,0,0,
3,EIS,00:02:13.477,00:02:18.523,0,0,UCT_AST9AH_EIS,,,3.00,5000.00,889.140,0,9,14,36,7,16.00000,12.60792,38.85063,-3.25658,888.889,0.00000,0.01,10.00,3,0,0.05,38.98688,-4.79150,12.60934,12.61105,38.84642,38.85034,-3.21028,-3.24444,38.97885,-4.72421,38.98558,-4.77376,0,0,
3,EIS,00:02:31.019,00:02:36.065,0,0,UCT_AST9AH_EIS,,,3.00,5000.00,666.761,0,9,14,36,8,16.00000,12.60718,39.37880,-4.50748,666.667,0.00000,0.01,10.00,3,0,0.05,39.63593,-6.52992,12.61056,12.61038,39.37583,39.37747,-4.47468,-4.49250,39.62927,-6.48330,39.63291,-6.50862,0,0,
3,EIS,00:02:49.256,00:02:54.302,0,0,UCT_AST9AH_EIS,,,3.00,5000.00,500.000,0,9,14,36,9,16.00000,12.60734,40.14872,-5.76140,500.000,0.00000,0.01,10.00,3,0,0.05,40.56000,-8.16628,12.60905,12.61068,40.14621,40.14881,-5.74312,-5.75068,40.55492,-8.14122,40.55856,-8.15127,0,0,
3,EIS,00:03:08.163,00:03:13.209,0,0,UCT_AST9AH_EIS,,,3.00,5000.00,374.947,0,9,14,36,10,16.00000,12.60832,41.26920,-6.99609,375.000,0.00000,0.01,10.00,3,0,0.05,41.85800,-9.62149,12.60804,12.61036,41.26873,41.26769,-6.98633,-6.99950,41.85590,-9.60843,41.85708,-9.62644,0,0,
3,EIS,00:03:28.010,00:03:33.056,0,0,UCT_AST9AH_EIS,,,3.00,5000.00,281.171,0,9,14,36,11,16.00000,12.60755,42.31498,-8.47579,281.525,0.00000,0.01,10.00,3,0,0.05,43.15549,-11.32658,12.60868,12.61185,42.30899,42.30654,-8.46339,-8.46897,43.14719,-11.31200,43.14588,-11.31990,0,0,
3,EIS,00:03:48.404,00:03:53.450,0,0,UCT_AST9AH_EIS,,,3.00,5000.00,210.848,0,9,14,36,12,16.00000,12.60712,43.53496,-9.99852,210.989,0.00000,0.01,10.00,3,0,0.05,44.66837,-12.93461,12.60847,12.60745,43.53143,43.52228,-9.98591,-9.99988,44.66211,-12.91987,44.65631,-12.93996,0,0,
3,EIS,00:04:07.237,00:04:12.283,0,0,UCT_AST9AH_EIS,,,3.00,5000.00,158.114,0,9,14,36,13,16.00000,12.60552,45.11340,-11.63573,157.895,0.00000,0.01,10.00,3,0,0.05,46.58980,-14.46263,12.60597,12.60957,45.10407,45.10316,-11.62764,-11.63373,46.57874,-14.45586,46.57938,-14.46339,0,0,
3,EIS,00:04:27.128,00:04:32.174,0,0,UCT_AST9AH_EIS,,,3.00,5000.00,118.569,0,9,14,36,14,16.00000,12.60986,46.83935,-13.36427,118.519,0.00000,0.01,10.00,3,0,0.05,48.70860,-15.92459,12.60814,12.61175,46.83089,46.83115,-13.35240,-13.35418,48.69721,-15.91388,48.69796,-15.91582,0,0,
3,EIS,00:04:46.127,00:04:51.173,0,0,UCT_AST9AH_EIS,,,3.00,5000.00,88.914,0,9,14,36,15,16.00000,12.60742,48.75324,-15.24920,88.889,0.00000,0.01,10.00,3,0,0.05,51.08245,-17.36881,12.60923,12.61126,48.75162,48.74513,-15.23963,-15.23789,51.07804,-17.35911,51.07133,-17.35941,0,0,
3,EIS,00:05:06.171,00:05:11.217,0,0,UCT_AST9AH_EIS,,,3.00,5000.00,66.676,0,9,14,36,16,16.00000,12.60714,50.71034,-17.41027,66.667,0.00000,0.01,10.00,3,0,0.05,53.61581,-18.94877,12.61031,12.60641,50.70055,50.69866,-17.41094,-17.40332,53.60678,-18.95285,53.60252,-18.94580,0,0,
3,EIS,00:05:26.754,00:05:31.800,0,0,UCT_AST9AH_EIS,,,3.00,5000.00,50.000,0,9,14,36,17,16.00000,12.60591,52.60767,-20.05499,50.000,0.00000,0.01,10.00,3,0,0.05,56.30071,-20.86774,12.60777,12.60825,52.60763,52.60941,-20.05685,-20.04893,56.30133,-20.86953,56.30018,-20.86136,0,0,
3,EIS,00:05:45.736,00:05:50.782,0,0,UCT_AST9AH_EIS,,,3.00,5000.00,37.495,0,9,14,36,18,16.00000,12.60697,54.51288,-23.47114,37.500,0.00000,0.01,10.00,3,0,0.05,59.35106,-23.29484,12.60958,12.61155,54.50736,54.52301,-23.45451,-23.45038,59.33941,-23.28220,59.35216,-23.27257,0,0,
3,EIS,00:06:06.266,00:06:11.312,0,0,UCT_AST9AH_EIS,,,3.00,5000.00,28.117,0,9,14,36,19,16.00000,12.60731,56.54185,-27.91580,28.103,0.00000,0.01,10.00,3,0,0.05,63.05769,-26.27644,12.60755,12.61061,56.52209,56.52199,-27.89711,-27.90542,63.03170,-26.26916,63.03529,-26.27597,0,0,
3,EIS,00:06:25.488,00:06:30.534,0,0,UCT_AST9AH_EIS,,,3.00,5000.00,21.085,0,9,14,36,20,16.00000,12.60732,58.66858,-33.76084,21.053,0.00000,0.01,10.00,3,0,0.05,67.68897,-29.91828,12.60734,12.60567,58.65299,58.66260,-33.77267,-33.76086,67.68136,-29.93354,67.68380,-29.92082,0,0,
3,EIS,00:06:45.616,00:06:50.662,0,0,UCT_AST9AH_EIS,,,3.00,5000.00,15.811,0,9,14,36,21,16.00000,12.60700,60.98084,-41.40493,15.831,0.00000,0.01,10.00,3,0,0.05,73.70910,-34.17582,12.60715,12.60582,60.99006,60.97647,-41.39012,-41.37031,73.70841,-34.16227,73.68604,-34.15546,0,0,
3,EIS,00:07:06.296,00:07:11.342,0,0,UCT_AST9AH_EIS,,,3.00,5000.00,11.857,0,9,14,36,22,16.00000,12.60947,63.69722,-51.51150,11.858,0.00000,0.01,10.00,3,0,0.05,81.91929,-38.96223,12.60699,12.61218,63.69185,63.70923,-51.50528,-51.48962,81.91121,-38.96121,81.91487,-38.94504,0,0,
3,EIS,00:07:25.523,00:07:30.569,0,0,UCT_AST9AH_EIS,,,3.00,5000.00,8.891,0,9,14,36,23,16.00000,12.60617,66.89952,-64.60964,8.902,0.00000,0.01,10.00,3,0,0.05,93.00511,-44.00245,12.60960,12.60831,66.88801,66.89110,-64.54752,-64.56978,92.95369,-43.97984,92.97137,-43.98838,0,0,
3,EIS,00:07:46.079,00:07:51.125,0,0,UCT_AST9AH_EIS,,,3.00,5000.00,6.668,0,9,14,36,24,16.00000,12.60139,70.81534,-81.62339,6.667,0.00000,0.01,10.00,3,0,0.05,108.06105,-49.05554,12.60674,12.60416,70.78771,70.79358,-81.65301,-81.67012,108.06533,-49.07690,108.08209,-49.08049,0,0,
3,EIS,00:08:05.486,00:08:10.532,0,0,UCT_AST9AH_EIS,,,3.00,5000.00,5.000,0,9,14,36,25,16.00000,12.60973,75.45680,-103.80631,5.000,0.00000,0.01,10.00,3,0,0.05,128.33347,-53.98660,12.60628,12.61027,75.47317,75.45795,-103.79292,-103.81001,128.33226,-53.97717,128.33714,-53.98715,0,0,
3,EIS,00:08:25.931,00:08:30.977,0,0,UCT_AST9AH_EIS,,,3.00,5000.00,3.749,0,9,14,36,26,16.00000,12.59907,81.32020,-132.62823,3.750,0.00000,0.01,10.00,3,0,0.05,155.57385,-58.48571,12.60624,12.60782,81.34213,81.28759,-132.59575,-132.62612,155.55762,-58.47257,155.55500,-58.49554,0,0,
3,EIS,00:08:46.714,00:08:51.760,0,0,UCT_AST9AH_EIS,,,3.00,5000.00,3.000,0,9,14,36,27,16.00000,12.60783,87.10740,-161.01214,3.000,0.00000,0.01,10.00,3,0,0.05,183.06449,-61.58666,12.60631,12.60092,87.07880,87.07471,-160.98911,-161.00012,183.03063,-61.59110,183.03837,-61.59387,0,0,

File: EIS/Batch B/All/7600_EIS00001.csv


Measurement ID,7600
Battery Name,HR12-9
Battery Type,AGM VRLA
Circuit,Eis_080
Program,312 - UCT_AST9AH_EIS
Start Time,2024/05/14 08:42:31
End Time,2024/05/14 08:51:31
Test section,EIS00001
Comment,UCT_AST_B04_-30
OrderNo,UCT002
Producer,ASTERION
Type,AGM VRLA
Nominal Voltage,12
Nominal Current,1
Nominal Capacity,9
Cells,6
Maximum Voltage,12.9
Gassing Voltage,14.4
Break Voltage,10.5
Charge Factor,0
Impedance,0
Cold Cranking Current,2.7
Energy Density,0
Comment,



Step,Status,Step Time,Prog Time,Cycle,Cycle Level,Procedure,Voltage,Current,StartFreq,EndFreq,SetFreq,AAcMax,VAcMin,VAcMax,mvIdeal,Go,Status,U1,Zreal1,Zimg1,ActFreq,EisError,AACStart,MinIntervalTime,CountOfPeriods,VRelativ,AAmplitude,NomVal1,Phase1,U2,U3,Zreal2,Zreal3,Zimg2,Zimg3,NomVal2,Phase2,NomVal3,Phase3,EisStart,EisFinish,
[],[],[hh:mm:ss.ttt],[hh:mm:ss.ttt],[],[],[],[V],[A],[EIS],[EIS],[EIS],[EIS],[EIS],[EIS],[EIS],[EIS],[EIS],[EIS],[EIS],[EIS],[EIS],[EIS],[EIS],[EIS],[EIS],[EIS],[EIS],[EIS],[EIS],[EIS],[EIS],[EIS],[EIS],[EIS],[EIS],[EIS],[EIS],[EIS],[EIS],[EisStart],[EisFinish],
3,MSG,00:00:00.000,00:00:05.044,0,0,UCT_AST9AH_EIS,StartFreq: 3.000 EndFreq: 5000.000,,,,,,,,,,,,,,,,,,,,,,,,,,,,,,,,,,,
3,MSG,00:00:00.000,00:00:05.044,0,0,UCT_AST9AH_EIS,MvIdeal:    36 AAcStart:  0.01,,,,,,,,,,,,,,,,,,,,,,,,,,,,,,,,,,,
3,MSG,00:00:00.000,00:00:05.044,0,0,UCT_AST9AH_EIS,Time: 10.000 Peri:  3,,,,,,,,,,,,,,,,,,,,,,,,,,,,,,,,,,,
3,EIS,00:00:32.957,00:00:38.001,0,0,UCT_AST9AH_EIS,,,3.00,5000.00,5000.000,0,9,14,36,1,16.00000,12.46373,33.71935,8.06740,5052.631,0.00000,0.01,10.00,3,0,0.05,34.67098,13.45516,12.46378,12.46501,33.69478,33.68631,8.31146,8.15574,34.70474,13.85649,34.65954,13.60991,0,0,
3,EIS,00:00:49.662,00:00:54.706,0,0,UCT_AST9AH_EIS,,,3.00,5000.00,3749.471,0,9,14,36,2,16.00000,12.46354,33.82103,5.04116,3692.308,0.00000,0.01,10.00,3,0,0.05,34.19467,8.47776,12.46362,12.46483,33.79774,33.80028,5.23406,5.10659,34.20062,8.80314,34.18386,8.59135,0,0,
3,EIS,00:01:06.521,00:01:11.565,0,0,UCT_AST9AH_EIS,,,3.00,5000.00,2811.707,0,9,14,36,3,16.00000,12.46257,34.00786,2.88062,2823.529,0.00000,0.01,10.00,3,0,0.05,34.12964,4.84165,12.46343,12.46456,33.99720,33.99608,3.02567,2.93785,34.13157,5.08580,34.12278,4.93907,0,0,
3,EIS,00:01:24.334,00:01:29.378,0,0,UCT_AST9AH_EIS,,,3.00,5000.00,2108.483,0,9,14,36,4,16.00000,12.46307,34.37737,0.89808,2086.957,0.00000,0.01,10.00,3,0,0.05,34.38910,1.49647,12.46329,12.46513,34.37653,34.37468,0.99846,0.93562,34.39103,1.66368,34.38741,1.55911,0,0,
3,EIS,00:01:42.313,00:01:47.357,0,0,UCT_AST9AH_EIS,,,3.00,5000.00,1581.139,0,9,14,36,5,16.00000,12.46185,34.77316,-0.68108,1573.771,0.00000,0.01,10.00,3,0,0.05,34.77983,-1.12207,12.46307,12.46470,34.77729,34.77897,-0.59284,-0.64589,34.78234,-0.97661,34.78497,-1.06394,0,0,
3,EIS,00:01:59.786,00:02:04.830,0,0,UCT_AST9AH_EIS,,,3.00,5000.00,1185.687,0,9,14,36,6,16.00000,12.46144,35.27479,-2.07876,1185.185,0.00000,0.01,10.00,3,0,0.05,35.33599,-3.37257,12.46299,12.46399,35.28786,35.28719,-2.01263,-2.04836,35.34521,-3.26430,35.34659,-3.32219,0,0,
3,EIS,00:02:18.067,00:02:23.111,0,0,UCT_AST9AH_EIS,,,3.00,5000.00,889.140,0,9,14,36,7,16.00000,12.46150,35.89524,-3.37313,888.889,0.00000,0.01,10.00,3,0,0.05,36.05338,-5.36840,12.46280,12.46452,35.90503,35.90002,-3.32628,-3.35063,36.05878,-5.29284,36.05605,-5.33210,0,0,
3,EIS,00:02:35.562,00:02:40.606,0,0,UCT_AST9AH_EIS,,,3.00,5000.00,666.761,0,9,14,36,8,16.00000,12.46180,36.61510,-4.63389,666.667,0.00000,0.01,10.00,3,0,0.05,36.90716,-7.21282,12.46272,12.46463,36.61998,36.61435,-4.60096,-4.61918,36.90789,-7.16116,36.90457,-7.19032,0,0,
3,EIS,00:02:53.532,00:02:58.576,0,0,UCT_AST9AH_EIS,,,3.00,5000.00,500.000,0,9,14,36,9,16.00000,12.46198,37.46819,-5.91085,500.000,0.00000,0.01,10.00,3,0,0.05,37.93156,-8.96489,12.46171,12.46440,37.47073,37.47034,-5.88665,-5.89798,37.93031,-8.92819,37.93168,-8.94519,0,0,
3,EIS,00:03:11.929,00:03:16.973,0,0,UCT_AST9AH_EIS,,,3.00,5000.00,374.947,0,9,14,36,10,16.00000,12.46177,38.47953,-7.18022,375.000,0.00000,0.01,10.00,3,0,0.05,39.14371,-10.56975,12.46311,12.46326,38.47111,38.47610,-7.16857,-7.16851,39.13329,-10.55523,39.13819,-10.55382,0,0,
3,EIS,00:03:31.084,00:03:36.128,0,0,UCT_AST9AH_EIS,,,3.00,5000.00,281.171,0,9,14,36,11,16.00000,12.46342,39.62923,-8.69882,281.525,0.00000,0.01,10.00,3,0,0.05,40.57272,-12.38037,12.46300,12.46343,39.63221,39.62806,-8.67637,-8.68508,40.57082,-12.34850,40.56863,-12.36177,0,0,
3,EIS,00:03:52.151,00:03:57.195,0,0,UCT_AST9AH_EIS,,,3.00,5000.00,210.848,0,9,14,36,12,16.00000,12.46248,41.01239,-10.27511,210.989,0.00000,0.01,10.00,3,0,0.05,42.27994,-14.06518,12.46201,12.46505,41.00893,41.01196,-10.26959,-10.27317,42.27525,-14.05906,42.27906,-14.06278,0,0,
3,EIS,00:04:11.157,00:04:16.201,0,0,UCT_AST9AH_EIS,,,3.00,5000.00,158.114,0,9,14,36,13,16.00000,12.45932,42.64086,-11.99616,157.895,0.00000,0.01,10.00,3,0,0.05,44.29618,-15.71289,12.46194,12.46137,42.63387,42.63896,-11.98139,-11.99585,44.28545,-15.69695,44.29426,-15.71318,0,0,
3,EIS,00:04:31.621,00:04:36.665,0,0,UCT_AST9AH_EIS,,,3.00,5000.00,118.569,0,9,14,36,14,16.00000,12.46352,44.45042,-13.82924,118.519,0.00000,0.01,10.00,3,0,0.05,46.55199,-17.28175,12.46189,12.46532,44.47773,44.45501,-13.82849,-13.81598,46.57784,-17.27090,46.55243,-17.26449,0,0,
3,EIS,00:04:50.124,00:04:55.168,0,0,UCT_AST9AH_EIS,,,3.00,5000.00,88.914,0,9,14,36,15,16.00000,12.46117,46.38340,-15.85833,88.889,0.00000,0.01,10.00,3,0,0.05,49.01945,-18.87539,12.45968,12.46049,46.38699,46.38173,-15.84344,-15.84539,49.01803,-18.85756,49.01368,-18.86170,0,0,
3,EIS,00:05:09.560,00:05:14.604,0,0,UCT_AST9AH_EIS,,,3.00,5000.00,66.676,0,9,14,36,16,16.00000,12.46051,48.37652,-18.23518,66.667,0.00000,0.01,10.00,3,0,0.05,51.69922,-20.65358,12.46371,12.46269,48.38238,48.36723,-18.22913,-18.21491,51.70258,-20.64501,51.68338,-20.63618,0,0,
3,EIS,00:05:29.850,00:05:34.894,0,0,UCT_AST9AH_EIS,,,3.00,5000.00,50.000,0,9,14,36,17,16.00000,12.46324,50.39766,-21.13787,50.000,0.00000,0.01,10.00,3,0,0.05,54.65102,-22.75423,12.46137,12.46148,50.40540,50.37050,-21.15624,-21.15511,54.66526,-22.76885,54.63265,-22.78192,0,0,
3,EIS,00:05:48.815,00:05:53.859,0,0,UCT_AST9AH_EIS,,,3.00,5000.00,37.495,0,9,14,36,18,16.00000,12.45846,52.46501,-24.90629,37.500,0.00000,0.01,10.00,3,0,0.05,58.07668,-25.39471,12.45859,12.46253,52.46133,52.46221,-24.88886,-24.91034,58.06588,-25.38073,58.07588,-25.39951,0,0,
3,EIS,00:06:10.011,00:06:15.055,0,0,UCT_AST9AH_EIS,,,3.00,5000.00,28.117,0,9,14,36,19,16.00000,12.45996,54.65419,-29.79790,28.103,0.00000,0.01,10.00,3,0,0.05,62.24946,-28.59957,12.46119,12.46043,54.65271,54.63780,-29.79732,-29.79919,62.24788,-28.59975,62.23569,-28.60784,0,0,
3,EIS,00:06:28.601,00:06:33.645,0,0,UCT_AST9AH_EIS,,,3.00,5000.00,21.085,0,9,14,36,20,16.00000,12.46047,57.01616,-36.24233,21.053,0.00000,0.01,10.00,3,0,0.05,67.55997,-32.44208,12.45765,12.46110,56.98459,56.98661,-36.23962,-36.23781,67.53187,-32.45451,67.53260,-32.45230,0,0,
3,EIS,00:06:48.911,00:06:53.955,0,0,UCT_AST9AH_EIS,,,3.00,5000.00,15.811,0,9,14,36,21,16.00000,12.46400,59.62098,-44.55321,15.831,0.00000,0.01,10.00,3,0,0.05,74.42883,-36.76981,12.46183,12.46214,59.62053,59.59367,-44.54181,-44.54110,74.42164,-36.76299,74.39969,-36.77493,0,0,
3,EIS,00:07:09.231,00:07:14.275,0,0,UCT_AST9AH_EIS,,,3.00,5000.00,11.857,0,9,14,36,22,16.00000,12.46084,62.81132,-55.48237,11.858,0.00000,0.01,10.00,3,0,0.05,83.80665,-41.45474,12.46076,12.46623,62.82607,62.80929,-55.46173,-55.45061,83.80405,-41.43748,83.78411,-41.43938,0,0,
3,EIS,00:07:28.305,00:07:33.349,0,0,UCT_AST9AH_EIS,,,3.00,5000.00,8.891,0,9,14,36,23,16.00000,12.46172,66.61795,-69.56080,8.902,0.00000,0.01,10.00,3,0,0.05,96.31540,-46.23798,12.45722,12.46182,66.57419,66.58547,-69.51416,-69.53773,96.25145,-46.23759,96.27627,-46.24245,0,0,
3,EIS,00:07:49.528,00:07:54.572,0,0,UCT_AST9AH_EIS,,,3.00,5000.00,6.668,0,9,14,36,24,16.00000,12.45900,71.29148,-87.83647,6.667,0.00000,0.01,10.00,3,0,0.05,113.12702,-50.93588,12.46057,12.46261,71.30571,71.31763,-87.82735,-87.82904,113.12891,-50.92737,113.13772,-50.92323,0,0,
3,EIS,00:08:08.340,00:08:13.384,0,0,UCT_AST9AH_EIS,,,3.00,5000.00,5.000,0,9,14,36,25,16.00000,12.46549,77.21028,-111.41601,5.000,0.00000,0.01,10.00,3,0,0.05,135.55425,-55.27839,12.46028,12.46618,77.25264,77.15844,-111.43142,-111.43430,135.59105,-55.26739,135.53976,-55.30081,0,0,
3,EIS,00:08:28.424,00:08:33.468,0,0,UCT_AST9AH_EIS,,,3.00,5000.00,3.749,0,9,14,36,26,16.00000,12.45965,84.86515,-142.05004,3.750,0.00000,0.01,10.00,3,0,0.05,165.46996,-59.14458,12.46486,12.46861,84.88472,84.78688,-142.06412,-142.10457,165.49209,-59.14127,165.47665,-59.17753,0,0,
3,EIS,00:08:48.776,00:08:53.820,0,0,UCT_AST9AH_EIS,,,3.00,5000.00,3.000,0,9,14,36,27,16.00000,12.45243,92.60777,-171.98481,3.000,0.00000,0.01,10.00,3,0,0.05,195.33298,-61.69910,12.46026,12.45344,92.57548,92.64091,-171.92945,-172.03903,195.26893,-61.69974,195.39643,-61.69808,0,0,

File: EIS/Batch B/All/7602_EIS00001.csv


Measurement ID,7602
Battery Name,HR12-9
Battery Type,AGM VRLA
Circuit,Eis_080
Program,312 - UCT_AST9AH_EIS
Start Time,2024/05/14 09:04:01
End Time,2024/05/14 09:12:59
Test section,EIS00001
Comment,UCT_AST_B06_-30
OrderNo,UCT002
Producer,ASTERION
Type,AGM VRLA
Nominal Voltage,12
Nominal Current,1
Nominal Capacity,9
Cells,6
Maximum Voltage,12.9
Gassing Voltage,14.4
Break Voltage,10.5
Charge Factor,0
Impedance,0
Cold Cranking Current,2.7
Energy Density,0
Comment,



Step,Status,Step Time,Prog Time,Cycle,Cycle Level,Procedure,Voltage,Current,StartFreq,EndFreq,SetFreq,AAcMax,VAcMin,VAcMax,mvIdeal,Go,Status,U1,Zreal1,Zimg1,ActFreq,EisError,AACStart,MinIntervalTime,CountOfPeriods,VRelativ,AAmplitude,NomVal1,Phase1,U2,U3,Zreal2,Zreal3,Zimg2,Zimg3,NomVal2,Phase2,NomVal3,Phase3,EisStart,EisFinish,
[],[],[hh:mm:ss.ttt],[hh:mm:ss.ttt],[],[],[],[V],[A],[EIS],[EIS],[EIS],[EIS],[EIS],[EIS],[EIS],[EIS],[EIS],[EIS],[EIS],[EIS],[EIS],[EIS],[EIS],[EIS],[EIS],[EIS],[EIS],[EIS],[EIS],[EIS],[EIS],[EIS],[EIS],[EIS],[EIS],[EIS],[EIS],[EIS],[EIS],[EisStart],[EisFinish],
3,MSG,00:00:00.000,00:00:05.044,0,0,UCT_AST9AH_EIS,StartFreq: 3.000 EndFreq: 5000.000,,,,,,,,,,,,,,,,,,,,,,,,,,,,,,,,,,,
3,MSG,00:00:00.000,00:00:05.044,0,0,UCT_AST9AH_EIS,MvIdeal:    36 AAcStart:  0.01,,,,,,,,,,,,,,,,,,,,,,,,,,,,,,,,,,,
3,MSG,00:00:00.000,00:00:05.044,0,0,UCT_AST9AH_EIS,Time: 10.000 Peri:  3,,,,,,,,,,,,,,,,,,,,,,,,,,,,,,,,,,,
3,EIS,00:00:32.306,00:00:37.350,0,0,UCT_AST9AH_EIS,,,3.00,5000.00,5000.000,0,9,14,36,1,16.00000,12.25568,39.79029,7.60144,5052.631,0.00000,0.01,10.00,3,0,0.05,40.50986,10.81533,12.25579,12.25696,39.77064,39.76113,7.86937,7.72729,40.54172,11.19247,40.50504,10.99793,0,0,
3,EIS,00:00:49.000,00:00:54.044,0,0,UCT_AST9AH_EIS,,,3.00,5000.00,3749.471,0,9,14,36,2,16.00000,12.25508,40.06349,4.54979,3692.308,0.00000,0.01,10.00,3,0,0.05,40.32101,6.47901,12.25573,12.25705,40.03067,40.03702,4.76732,4.64305,40.31355,6.79147,40.30535,6.61498,0,0,
3,EIS,00:01:05.859,00:01:10.903,0,0,UCT_AST9AH_EIS,,,3.00,5000.00,2811.707,0,9,14,36,3,16.00000,12.25467,40.44003,2.38212,2823.529,0.00000,0.01,10.00,3,0,0.05,40.51013,3.37112,12.25553,12.25648,40.43284,40.42952,2.53536,2.46037,40.51225,3.58805,40.50432,3.48248,0,0,
3,EIS,00:01:22.569,00:01:27.613,0,0,UCT_AST9AH_EIS,,,3.00,5000.00,2108.483,0,9,14,36,4,16.00000,12.25478,40.87977,0.35433,2086.957,0.00000,0.01,10.00,3,0,0.05,40.88131,0.49661,12.25528,12.25711,40.87833,40.87596,0.46901,0.41090,40.88102,0.65735,40.87803,0.57594,0,0,
3,EIS,00:01:39.455,00:01:44.499,0,0,UCT_AST9AH_EIS,,,3.00,5000.00,1581.139,0,9,14,36,5,16.00000,12.25410,41.38528,-1.24868,1573.771,0.00000,0.01,10.00,3,0,0.05,41.40411,-1.72820,12.25412,12.25611,41.38257,41.38726,-1.15049,-1.19684,41.39856,-1.59249,41.40457,-1.65642,0,0,
3,EIS,00:01:56.628,00:02:01.672,0,0,UCT_AST9AH_EIS,,,3.00,5000.00,1185.687,0,9,14,36,6,16.00000,12.25425,41.98832,-2.66901,1185.185,0.00000,0.01,10.00,3,0,0.05,42.07307,-3.63714,12.25486,12.25715,41.99433,41.98923,-2.59652,-2.63261,42.07453,-3.53811,42.07168,-3.58759,0,0,
3,EIS,00:02:13.941,00:02:18.985,0,0,UCT_AST9AH_EIS,,,3.00,5000.00,889.140,0,9,14,36,7,16.00000,12.25557,42.68003,-4.00208,888.889,0.00000,0.01,10.00,3,0,0.05,42.86726,-5.35692,12.25431,12.25569,42.68048,42.68048,-3.95224,-3.98006,42.86308,-5.29054,42.86566,-5.32756,0,0,
3,EIS,00:02:31.934,00:02:36.978,0,0,UCT_AST9AH_EIS,,,3.00,5000.00,666.761,0,9,14,36,8,16.00000,12.25356,43.50087,-5.28053,666.667,0.00000,0.01,10.00,3,0,0.05,43.82020,-6.92121,12.25445,12.25658,43.50138,43.50097,-5.24321,-5.26273,43.81622,-6.87269,43.81815,-6.89810,0,0,
3,EIS,00:02:50.044,00:02:55.088,0,0,UCT_AST9AH_EIS,,,3.00,5000.00,500.000,0,9,14,36,9,16.00000,12.25367,44.43670,-6.56825,500.000,0.00000,0.01,10.00,3,0,0.05,44.91951,-8.40809,12.25333,12.25586,44.42659,44.43284,-6.54709,-6.54985,44.90642,-8.38327,44.91300,-8.38559,0,0,
3,EIS,00:03:09.201,00:03:14.245,0,0,UCT_AST9AH_EIS,,,3.00,5000.00,374.947,0,9,14,36,10,16.00000,12.25197,45.49570,-7.99209,375.000,0.00000,0.01,10.00,3,0,0.05,46.19234,-9.96332,12.25379,12.25508,45.49649,45.49502,-7.98536,-7.99363,46.19196,-9.95493,46.19194,-9.96535,0,0,
3,EIS,00:03:28.241,00:03:33.285,0,0,UCT_AST9AH_EIS,,,3.00,5000.00,281.171,0,9,14,36,11,16.00000,12.25311,46.77256,-9.40009,281.525,0.00000,0.01,10.00,3,0,0.05,47.70780,-11.36360,12.25199,12.25615,46.77267,46.76465,-9.38275,-9.38652,47.70449,-11.34317,47.69737,-11.34949,0,0,
3,EIS,00:03:49.062,00:03:54.106,0,0,UCT_AST9AH_EIS,,,3.00,5000.00,210.848,0,9,14,36,12,16.00000,12.25295,48.30190,-10.99168,210.989,0.00000,0.01,10.00,3,0,0.05,49.53676,-12.82003,12.25547,12.25230,48.30093,48.30493,-10.96691,-10.97842,49.53033,-12.79234,49.53678,-12.80430,0,0,
3,EIS,00:04:07.925,00:04:12.969,0,0,UCT_AST9AH_EIS,,,3.00,5000.00,158.114,0,9,14,36,13,16.00000,12.25007,50.01290,-12.68162,157.895,0.00000,0.01,10.00,3,0,0.05,51.59568,-14.22843,12.25309,12.25156,50.00810,50.00840,-12.67380,-12.67760,51.58910,-14.22132,51.59033,-14.22533,0,0,
3,EIS,00:04:28.015,00:04:33.059,0,0,UCT_AST9AH_EIS,,,3.00,5000.00,118.569,0,9,14,36,14,16.00000,12.25223,51.94455,-14.47949,118.519,0.00000,0.01,10.00,3,0,0.05,53.92487,-15.57576,12.25178,12.25176,51.93552,51.93579,-14.47122,-14.47148,53.91396,-15.56986,53.91429,-15.57006,0,0,
3,EIS,00:04:47.120,00:04:52.164,0,0,UCT_AST9AH_EIS,,,3.00,5000.00,88.914,0,9,14,36,15,16.00000,12.25121,54.00148,-16.43241,88.889,0.00000,0.01,10.00,3,0,0.05,56.44629,-16.92477,12.25255,12.25306,53.98813,53.98277,-16.42462,-16.42689,56.43125,-16.92115,56.42679,-16.92494,0,0,
3,EIS,00:05:06.587,00:05:11.631,0,0,UCT_AST9AH_EIS,,,3.00,5000.00,66.676,0,9,14,36,16,16.00000,12.25172,56.06638,-18.70600,66.667,0.00000,0.01,10.00,3,0,0.05,59.10460,-18.45077,12.25284,12.25364,56.06557,56.06036,-18.70308,-18.70074,59.10290,-18.44834,59.09722,-18.44778,0,0,
3,EIS,00:05:27.400,00:05:32.444,0,0,UCT_AST9AH_EIS,,,3.00,5000.00,50.000,0,9,14,36,17,16.00000,12.25142,58.11463,-21.49757,50.000,0.00000,0.01,10.00,3,0,0.05,61.96335,-20.30027,12.25470,12.24994,58.10869,58.09433,-21.50588,-21.49248,61.96065,-20.30938,61.94254,-20.30237,0,0,
3,EIS,00:05:46.587,00:05:51.631,0,0,UCT_AST9AH_EIS,,,3.00,5000.00,37.495,0,9,14,36,18,16.00000,12.24930,59.51430,-25.17187,37.500,0.00000,0.01,10.00,3,0,0.05,64.61869,-22.92618,12.25045,12.24806,59.51277,59.51919,-25.16423,-25.17235,64.61430,-22.92046,64.62338,-22.92488,0,0,
3,EIS,00:06:07.459,00:06:12.503,0,0,UCT_AST9AH_EIS,,,3.00,5000.00,28.117,0,9,14,36,19,16.00000,12.25002,62.37181,-29.97466,28.103,0.00000,0.01,10.00,3,0,0.05,69.20059,-25.66802,12.24932,12.24882,62.36755,62.35780,-29.96484,-29.98507,69.19250,-25.66222,69.19248,-25.68081,0,0,
3,EIS,00:06:26.519,00:06:31.563,0,0,UCT_AST9AH_EIS,,,3.00,5000.00,21.085,0,9,14,36,20,16.00000,12.25292,64.75154,-36.36698,21.053,0.00000,0.01,10.00,3,0,0.05,74.26520,-29.32026,12.25049,12.25029,64.70968,64.72471,-36.34821,-36.35657,74.21951,-29.32345,74.23671,-29.32339,0,0,
3,EIS,00:06:46.381,00:06:51.425,0,0,UCT_AST9AH_EIS,,,3.00,5000.00,15.811,0,9,14,36,21,16.00000,12.25306,67.49970,-44.65950,15.831,0.00000,0.01,10.00,3,0,0.05,80.93627,-33.48962,12.25021,12.25036,67.49862,67.50719,-44.65586,-44.65452,80.93336,-33.48790,80.93977,-33.48376,0,0,
3,EIS,00:07:07.315,00:07:12.359,0,0,UCT_AST9AH_EIS,,,3.00,5000.00,11.857,0,9,14,36,22,16.00000,12.24940,70.97664,-55.63071,11.858,0.00000,0.01,10.00,3,0,0.05,90.18015,-38.08895,12.25354,12.24902,70.96388,70.92465,-55.61943,-55.61422,90.16315,-38.08832,90.12906,-38.10110,0,0,
3,EIS,00:07:26.601,00:07:31.645,0,0,UCT_AST9AH_EIS,,,3.00,5000.00,8.891,0,9,14,36,23,16.00000,12.24542,75.38404,-69.63371,8.902,0.00000,0.01,10.00,3,0,0.05,102.62362,-42.72927,12.24967,12.25235,75.34379,75.33669,-69.61363,-69.60924,102.58042,-42.73628,102.57223,-42.73717,0,0,
3,EIS,00:07:47.105,00:07:52.149,0,0,UCT_AST9AH_EIS,,,3.00,5000.00,6.668,0,9,14,36,24,16.00000,12.24889,81.26917,-87.71750,6.667,0.00000,0.01,10.00,3,0,0.05,119.57858,-47.18528,12.24800,12.25120,81.22984,81.25581,-87.65057,-87.69361,119.50276,-47.17730,119.55198,-47.18219,0,0,
3,EIS,00:08:06.194,00:08:11.238,0,0,UCT_AST9AH_EIS,,,3.00,5000.00,5.000,0,9,14,36,25,16.00000,12.24838,89.05020,-110.61116,5.000,0.00000,0.01,10.00,3,0,0.05,142.00269,-51.16335,12.25061,12.24985,89.10301,89.04753,-110.60547,-110.60332,142.03139,-51.14532,141.99492,-51.16221,0,0,
3,EIS,00:08:26.374,00:08:31.418,0,0,UCT_AST9AH_EIS,,,3.00,5000.00,3.749,0,9,14,36,26,16.00000,12.24616,99.83017,-139.55572,3.750,0.00000,0.01,10.00,3,0,0.05,171.58631,-54.42224,12.24870,12.24256,99.85629,99.75664,-139.62379,-139.64295,171.65687,-54.42837,171.61451,-54.45915,0,0,
3,EIS,00:08:47.281,00:08:52.325,0,0,UCT_AST9AH_EIS,,,3.00,5000.00,3.000,0,9,14,36,27,16.00000,12.24773,111.07147,-167.22694,3.000,0.00000,0.01,10.00,3,0,0.05,200.75289,-56.40804,12.25899,12.25375,110.99286,111.03380,-167.16936,-167.19460,200.66144,-56.41765,200.70511,-56.41189,0,0,

File: EIS/Batch B/All/7603_EIS00001.csv


Measurement ID,7603
Battery Name,HR12-9
Battery Type,AGM VRLA
Circuit,Eis_080
Program,312 - UCT_AST9AH_EIS
Start Time,2024/05/14 09:15:18
End Time,2024/05/14 09:24:16
Test section,EIS00001
Comment,UCT_AST_B07_-30
OrderNo,UCT002
Producer,ASTERION
Type,AGM VRLA
Nominal Voltage,12
Nominal Current,1
Nominal Capacity,9
Cells,6
Maximum Voltage,12.9
Gassing Voltage,14.4
Break Voltage,10.5
Charge Factor,0
Impedance,0
Cold Cranking Current,2.7
Energy Density,0
Comment,



Step,Status,Step Time,Prog Time,Cycle,Cycle Level,Procedure,Voltage,Current,StartFreq,EndFreq,SetFreq,AAcMax,VAcMin,VAcMax,mvIdeal,Go,Status,U1,Zreal1,Zimg1,ActFreq,EisError,AACStart,MinIntervalTime,CountOfPeriods,VRelativ,AAmplitude,NomVal1,Phase1,U2,U3,Zreal2,Zreal3,Zimg2,Zimg3,NomVal2,Phase2,NomVal3,Phase3,EisStart,EisFinish,
[],[],[hh:mm:ss.ttt],[hh:mm:ss.ttt],[],[],[],[V],[A],[EIS],[EIS],[EIS],[EIS],[EIS],[EIS],[EIS],[EIS],[EIS],[EIS],[EIS],[EIS],[EIS],[EIS],[EIS],[EIS],[EIS],[EIS],[EIS],[EIS],[EIS],[EIS],[EIS],[EIS],[EIS],[EIS],[EIS],[EIS],[EIS],[EIS],[EIS],[EisStart],[EisFinish],
3,MSG,00:00:00.000,00:00:05.045,0,0,UCT_AST9AH_EIS,StartFreq: 3.000 EndFreq: 5000.000,,,,,,,,,,,,,,,,,,,,,,,,,,,,,,,,,,,
3,MSG,00:00:00.000,00:00:05.045,0,0,UCT_AST9AH_EIS,MvIdeal:    36 AAcStart:  0.01,,,,,,,,,,,,,,,,,,,,,,,,,,,,,,,,,,,
3,MSG,00:00:00.000,00:00:05.045,0,0,UCT_AST9AH_EIS,Time: 10.000 Peri:  3,,,,,,,,,,,,,,,,,,,,,,,,,,,,,,,,,,,
3,EIS,00:00:32.539,00:00:37.584,0,0,UCT_AST9AH_EIS,,,3.00,5000.00,5000.000,0,9,14,36,1,16.00000,12.23815,87.03819,4.79905,5052.631,0.00000,0.01,10.00,3,0,0.05,87.17039,3.15594,12.23873,12.23979,87.01403,87.01710,5.22654,5.15959,87.17085,3.43737,87.16993,3.39332,0,0,
3,EIS,00:00:49.258,00:00:54.303,0,0,UCT_AST9AH_EIS,,,3.00,5000.00,3749.471,0,9,14,36,2,16.00000,12.23800,88.10966,1.39045,3692.308,0.00000,0.01,10.00,3,0,0.05,88.12064,0.90410,12.23904,12.24029,88.07518,88.08660,1.74952,1.65386,88.09255,1.13797,88.10212,1.07562,0,0,
3,EIS,00:01:06.092,00:01:11.137,0,0,UCT_AST9AH_EIS,,,3.00,5000.00,2811.707,0,9,14,36,3,16.00000,12.23748,88.94413,-1.11689,2823.529,0.00000,0.01,10.00,3,0,0.05,88.95114,-0.71944,12.23681,12.23927,88.92985,88.93672,-0.87713,-0.91521,88.93418,-0.56510,88.94143,-0.58958,0,0,
3,EIS,00:01:22.883,00:01:27.928,0,0,UCT_AST9AH_EIS,,,3.00,5000.00,2108.483,0,9,14,36,4,16.00000,12.23701,90.02663,-3.52208,2086.957,0.00000,0.01,10.00,3,0,0.05,90.09550,-2.24042,12.23793,12.23705,90.03074,90.02732,-3.34707,-3.37587,90.09294,-2.12910,90.09060,-2.14749,0,0,
3,EIS,00:01:39.908,00:01:44.953,0,0,UCT_AST9AH_EIS,,,3.00,5000.00,1581.139,0,9,14,36,5,16.00000,12.23654,91.12894,-5.49957,1573.771,0.00000,0.01,10.00,3,0,0.05,91.29473,-3.45357,12.23945,12.23862,91.12173,91.12820,-5.35438,-5.37569,91.27891,-3.36288,91.28662,-3.37599,0,0,
3,EIS,00:01:57.032,00:02:02.077,0,0,UCT_AST9AH_EIS,,,3.00,5000.00,1185.687,0,9,14,36,6,16.00000,12.23608,92.28075,-7.29060,1185.185,0.00000,0.01,10.00,3,0,0.05,92.56830,-4.51725,12.23798,12.24031,92.29303,92.29082,-7.17526,-7.19252,92.57153,-4.44548,92.57066,-4.45624,0,0,
3,EIS,00:02:14.351,00:02:19.396,0,0,UCT_AST9AH_EIS,,,3.00,5000.00,889.140,0,9,14,36,7,16.00000,12.23329,93.65138,-8.96155,888.889,0.00000,0.01,10.00,3,0,0.05,94.07917,-5.46602,12.23618,12.23811,93.65128,93.65197,-8.87923,-8.89497,94.07127,-5.41612,94.07344,-5.42562,0,0,
3,EIS,00:02:32.198,00:02:37.243,0,0,UCT_AST9AH_EIS,,,3.00,5000.00,666.761,0,9,14,36,8,16.00000,12.23506,95.20531,-10.59426,666.667,0.00000,0.01,10.00,3,0,0.05,95.79296,-6.34964,12.23448,12.23806,95.20774,95.20864,-10.52266,-10.52823,95.78748,-6.30692,95.78898,-6.31017,0,0,
3,EIS,00:02:50.552,00:02:55.597,0,0,UCT_AST9AH_EIS,,,3.00,5000.00,500.000,0,9,14,36,9,16.00000,12.23203,96.94941,-12.18883,500.000,0.00000,0.01,10.00,3,0,0.05,97.71261,-7.16583,12.23513,12.23760,96.94052,96.94200,-12.14669,-12.14627,97.69855,-7.14197,97.69997,-7.14161,0,0,
3,EIS,00:03:09.274,00:03:14.319,0,0,UCT_AST9AH_EIS,,,3.00,5000.00,374.947,0,9,14,36,10,16.00000,12.23401,98.71188,-13.90952,375.000,0.00000,0.01,10.00,3,0,0.05,99.68706,-8.02076,12.23679,12.23500,98.70794,98.70540,-13.88599,-13.88954,99.67988,-8.00768,99.67786,-8.00990,0,0,
3,EIS,00:03:28.820,00:03:33.865,0,0,UCT_AST9AH_EIS,,,3.00,5000.00,281.171,0,9,14,36,11,16.00000,12.23339,100.70667,-15.64685,281.525,0.00000,0.01,10.00,3,0,0.05,101.91496,-8.83147,12.23899,12.23584,100.70568,100.70232,-15.61065,-15.61120,101.90842,-8.81144,101.90518,-8.81203,0,0,
3,EIS,00:03:49.441,00:03:54.486,0,0,UCT_AST9AH_EIS,,,3.00,5000.00,210.848,0,9,14,36,12,16.00000,12.23206,102.98405,-17.61252,210.989,0.00000,0.01,10.00,3,0,0.05,104.47926,-9.70494,12.23334,12.22952,102.97588,102.98312,-17.58829,-17.59313,104.46712,-9.69259,104.47507,-9.69454,0,0,
3,EIS,00:04:08.424,00:04:13.469,0,0,UCT_AST9AH_EIS,,,3.00,5000.00,158.114,0,9,14,36,13,16.00000,12.23231,105.52424,-19.78230,157.895,0.00000,0.01,10.00,3,0,0.05,107.36249,-10.61782,12.23827,12.23902,105.51025,105.50993,-19.76017,-19.77458,107.34467,-10.60759,107.34700,-10.61518,0,0,
3,EIS,00:04:28.224,00:04:33.269,0,0,UCT_AST9AH_EIS,,,3.00,5000.00,118.569,0,9,14,36,14,16.00000,12.22745,108.40803,-22.15737,118.519,0.00000,0.01,10.00,3,0,0.05,110.64922,-11.55150,12.23226,12.22862,108.38909,108.39530,-22.15007,-22.13824,110.62921,-11.54977,110.63292,-11.54312,0,0,
3,EIS,00:04:47.201,00:04:52.246,0,0,UCT_AST9AH_EIS,,,3.00,5000.00,88.914,0,9,14,36,15,16.00000,12.22991,111.54084,-24.76360,88.889,0.00000,0.01,10.00,3,0,0.05,114.25671,-12.51743,12.23168,12.23086,111.53300,111.53094,-24.74430,-24.74123,114.24487,-12.50883,114.24220,-12.50755,0,0,
3,EIS,00:05:07.202,00:05:12.247,0,0,UCT_AST9AH_EIS,,,3.00,5000.00,66.676,0,9,14,36,16,16.00000,12.23050,114.95568,-27.67972,66.667,0.00000,0.01,10.00,3,0,0.05,118.24117,-13.53831,12.23697,12.22633,114.93541,114.93260,-27.65521,-27.65756,118.21573,-13.52906,118.21355,-13.53049,0,0,
3,EIS,00:05:27.832,00:05:32.877,0,0,UCT_AST9AH_EIS,,,3.00,5000.00,50.000,0,9,14,36,17,16.00000,12.23482,118.46709,-31.06703,50.000,0.00000,0.01,10.00,3,0,0.05,122.47290,-14.69447,12.23052,12.22567,118.48412,118.48707,-31.04410,-31.05329,122.48357,-14.68207,122.48874,-14.68588,0,0,
3,EIS,00:05:46.992,00:05:52.037,0,0,UCT_AST9AH_EIS,,,3.00,5000.00,37.495,0,9,14,36,18,16.00000,12.22929,122.16923,-35.19839,37.500,0.00000,0.01,10.00,3,0,0.05,127.13869,-16.07231,12.23400,12.23718,122.15922,122.17028,-35.18161,-35.19076,127.12443,-16.06629,127.13759,-16.06888,0,0,
3,EIS,00:06:06.989,00:06:12.034,0,0,UCT_AST9AH_EIS,,,3.00,5000.00,28.117,0,9,14,36,19,16.00000,12.22238,126.16350,-40.36428,28.103,0.00000,0.01,10.00,3,0,0.05,132.46321,-17.74136,12.22936,12.22530,126.14031,126.14007,-40.34257,-40.35076,132.43452,-17.73547,132.43678,-17.73888,0,0,
3,EIS,00:06:26.198,00:06:31.243,0,0,UCT_AST9AH_EIS,,,3.00,5000.00,21.085,0,9,14,36,20,16.00000,12.22139,130.31331,-46.91395,21.053,0.00000,0.01,10.00,3,0,0.05,138.50082,-19.79933,12.22876,12.22792,130.28406,130.28191,-46.90603,-46.93800,138.47061,-19.80034,138.47943,-19.81309,0,0,
3,EIS,00:06:46.333,00:06:51.378,0,0,UCT_AST9AH_EIS,,,3.00,5000.00,15.811,0,9,14,36,21,16.00000,12.22752,134.85791,-55.19700,15.831,0.00000,0.01,10.00,3,0,0.05,145.71673,-22.25916,12.22576,12.22626,134.84098,134.83475,-55.17983,-55.17595,145.69456,-22.25544,145.68732,-22.25495,0,0,
3,EIS,00:07:07.077,00:07:12.122,0,0,UCT_AST9AH_EIS,,,3.00,5000.00,11.857,0,9,14,36,22,16.00000,12.23315,139.91937,-66.03283,11.858,0.00000,0.01,10.00,3,0,0.05,154.71834,-25.26426,12.22748,12.22585,139.87805,139.87607,-65.99244,-66.00226,154.66373,-25.25726,154.66613,-25.26086,0,0,
3,EIS,00:07:26.024,00:07:31.069,0,0,UCT_AST9AH_EIS,,,3.00,5000.00,8.891,0,9,14,36,23,16.00000,12.22664,145.71512,-79.95973,8.902,0.00000,0.01,10.00,3,0,0.05,166.21207,-28.75534,12.22299,12.22793,145.65250,145.65931,-79.92165,-79.94629,166.13886,-28.75422,166.15669,-28.76054,0,0,
3,EIS,00:07:46.767,00:07:51.812,0,0,UCT_AST9AH_EIS,,,3.00,5000.00,6.668,0,9,14,36,24,16.00000,12.21806,152.93984,-98.20312,6.667,0.00000,0.01,10.00,3,0,0.05,181.75381,-32.70464,12.22634,12.21882,152.91157,152.91896,-98.12412,-98.16471,181.68735,-32.68849,181.71549,-32.69801,0,0,
3,EIS,00:08:05.861,00:08:10.906,0,0,UCT_AST9AH_EIS,,,3.00,5000.00,5.000,0,9,14,36,25,16.00000,12.22608,162.23820,-121.41441,5.000,0.00000,0.01,10.00,3,0,0.05,202.63931,-36.81013,12.22555,12.23015,162.23022,162.16244,-121.39270,-121.46149,202.61992,-36.80656,202.60688,-36.83362,0,0,
3,EIS,00:08:26.521,00:08:31.566,0,0,UCT_AST9AH_EIS,,,3.00,5000.00,3.749,0,9,14,36,26,16.00000,12.22094,174.79189,-150.86597,3.750,0.00000,0.01,10.00,3,0,0.05,230.89553,-40.79806,12.22490,12.23810,174.82060,174.73520,-150.91370,-150.97332,230.94845,-40.80237,230.92279,-40.82741,0,0,
3,EIS,00:08:47.098,00:08:52.143,0,0,UCT_AST9AH_EIS,,,3.00,5000.00,3.000,0,9,14,36,27,16.00000,12.23639,187.90463,-178.71295,3.000,0.00000,0.01,10.00,3,0,0.05,259.31924,-43.56381,12.22434,12.23626,187.77367,187.85141,-178.66793,-178.68730,259.19333,-43.57654,259.26301,-43.56780,0,0,
