Repository: UCT-MARiS/SISPS-EXP-SOC-DATA

# SISPS-EXP-SOC-DATA
Experimental data of Asterion HR12-9 batteries using Electrochemical Impedance Spectroscopy.

This work contributes towards the paper entitled _Observations of Freezing Lead Acid Batteries using Electrochemical Impedance Spectroscopy_ (currently submitted to the Journal of Energy Storage).

> [!CAUTION]
> This repository has been cited in (pending) published works and may never not be renamed, moved, made private, or deleted.
>
> The repository ought to normally be Archived.
>
> Date Accepted: **--/--/----**  
> Date Published: **--/--/----**

File: EIS/Batch B/All/7606_EIS00001.csv


Measurement ID,7606
Battery Name,HR12-9
Battery Type,AGM VRLA
Circuit,Eis_080
Program,312 - UCT_AST9AH_EIS
Start Time,2024/05/14 09:39:50
End Time,2024/05/14 09:42:47
Test section,EIS00001
Comment,UCT_AST_B09_-30 FAIL 2
OrderNo,UCT002
Producer,ASTERION
Type,AGM VRLA
Nominal Voltage,12
Nominal Current,1
Nominal Capacity,9
Cells,6
Maximum Voltage,12.9
Gassing Voltage,14.4
Break Voltage,10.5
Charge Factor,0
Impedance,0
Cold Cranking Current,2.7
Energy Density,0
Comment,



Step,Status,Step Time,Prog Time,Cycle,Cycle Level,Procedure,Voltage,Current,StartFreq,EndFreq,SetFreq,AAcMax,VAcMin,VAcMax,mvIdeal,Go,Status,U1,Zreal1,Zimg1,ActFreq,EisError,AACStart,MinIntervalTime,CountOfPeriods,VRelativ,AAmplitude,NomVal1,Phase1,U2,U3,Zreal2,Zreal3,Zimg2,Zimg3,NomVal2,Phase2,NomVal3,Phase3,EisStart,EisFinish,
[],[],[hh:mm:ss.ttt],[hh:mm:ss.ttt],[],[],[],[V],[A],[EIS],[EIS],[EIS],[EIS],[EIS],[EIS],[EIS],[EIS],[EIS],[EIS],[EIS],[EIS],[EIS],[EIS],[EIS],[EIS],[EIS],[EIS],[EIS],[EIS],[EIS],[EIS],[EIS],[EIS],[EIS],[EIS],[EIS],[EIS],[EIS],[EIS],[EIS],[EisStart],[EisFinish],
3,MSG,00:00:00.000,00:00:05.040,0,0,UCT_AST9AH_EIS,StartFreq: 3.000 EndFreq: 5000.000,,,,,,,,,,,,,,,,,,,,,,,,,,,,,,,,,,,
3,MSG,00:00:00.000,00:00:05.040,0,0,UCT_AST9AH_EIS,MvIdeal:    36 AAcStart:  0.01,,,,,,,,,,,,,,,,,,,,,,,,,,,,,,,,,,,
3,MSG,00:00:00.000,00:00:05.040,0,0,UCT_AST9AH_EIS,Time: 10.000 Peri:  3,,,,,,,,,,,,,,,,,,,,,,,,,,,,,,,,,,,
3,EIS,00:00:32.339,00:00:37.379,0,0,UCT_AST9AH_EIS,,,3.00,5000.00,5000.000,0,9,14,36,1,16.00000,11.81892,314.64669,-13.39006,5052.631,0.00000,0.01,10.00,3,0,0.05,314.93148,-2.43680,11.81952,11.81785,314.60679,314.68293,-12.17251,-11.85826,314.84218,-2.21574,314.90628,-2.15807,0,0,
3,EIS,00:00:49.579,00:00:54.619,0,0,UCT_AST9AH_EIS,,,3.00,5000.00,3749.471,0,9,14,36,2,16.00000,9.01299,-72.35324,-18.38170,3692.308,0.00000,0.01,10.00,3,0,0.03,74.65171,14.25470,11.21920,9.06146,-124.83114,-132.90733,-36.88221,-40.07659,130.16570,16.46013,138.81820,16.78005,0,0,
3,ERR,00:00:54.067,00:00:59.107,0,0,UCT_AST9AH_EIS,EISmeter: Voltage channel 1 reached voltage limit,,,,,,,,,,,,,,,,,,,,,,,,,,,,,,,,,,,
3,EIS,00:00:54.076,00:00:59.116,0,0,UCT_AST9AH_EIS,,,3.00,5000.00,2811.707,0,9,14,36,65535,19.00000,9.01729,-72.35324,-18.38170,2823.529,5017.00000,0.01,10.00,3,0,0.03,74.65171,14.25470,9.08153,9.04737,-124.83114,-132.90733,-36.88221,-40.07659,130.16570,16.46013,138.81820,16.78005,0,0,
3,EIS,00:00:54.076,00:00:59.116,0,0,UCT_AST9AH_EIS,0.00,0.00,,,,,,,,,,,,,,,,,,,,,,,,,,,,,,,,,,
3,MSG,00:00:54.081,00:00:59.121,0,0,UCT_AST9AH_EIS,Stop via BTS-host computer!,,,,,,,,,,,,,,,,,,,,,,,,,,,,,,,,,,,

File: EIS/Batch B/All/7618_EIS00001.csv


Measurement ID,7618
Battery Name,HR12-9
Battery Type,AGM VRLA
Circuit,Eis_080
Program,312 - UCT_AST9AH_EIS
Start Time,2024/05/14 14:51:12
End Time,2024/05/14 14:59:55
Test section,EIS00001
Comment,UCT_AST_B02X_-20
OrderNo,UCT002
Producer,ASTERION
Type,AGM VRLA
Nominal Voltage,12
Nominal Current,1
Nominal Capacity,9
Cells,6
Maximum Voltage,12.9
Gassing Voltage,14.4
Break Voltage,10.5
Charge Factor,0
Impedance,0
Cold Cranking Current,2.7
Energy Density,0
Comment,



Step,Status,Step Time,Prog Time,Cycle,Cycle Level,Procedure,Voltage,Current,StartFreq,EndFreq,SetFreq,AAcMax,VAcMin,VAcMax,mvIdeal,Go,Status,U1,Zreal1,Zimg1,ActFreq,EisError,AACStart,MinIntervalTime,CountOfPeriods,VRelativ,AAmplitude,NomVal1,Phase1,U2,U3,Zreal2,Zreal3,Zimg2,Zimg3,NomVal2,Phase2,NomVal3,Phase3,EisStart,EisFinish,
[],[],[hh:mm:ss.ttt],[hh:mm:ss.ttt],[],[],[],[V],[A],[EIS],[EIS],[EIS],[EIS],[EIS],[EIS],[EIS],[EIS],[EIS],[EIS],[EIS],[EIS],[EIS],[EIS],[EIS],[EIS],[EIS],[EIS],[EIS],[EIS],[EIS],[EIS],[EIS],[EIS],[EIS],[EIS],[EIS],[EIS],[EIS],[EIS],[EIS],[EisStart],[EisFinish],
3,MSG,00:00:00.000,00:00:05.046,0,0,UCT_AST9AH_EIS,StartFreq: 3.000 EndFreq: 3000.000,,,,,,,,,,,,,,,,,,,,,,,,,,,,,,,,,,,
3,MSG,00:00:00.000,00:00:05.046,0,0,UCT_AST9AH_EIS,MvIdeal:    36 AAcStart:  0.01,,,,,,,,,,,,,,,,,,,,,,,,,,,,,,,,,,,
3,MSG,00:00:00.000,00:00:05.046,0,0,UCT_AST9AH_EIS,Time: 10.000 Peri:  3,,,,,,,,,,,,,,,,,,,,,,,,,,,,,,,,,,,
3,EIS,00:00:32.269,00:00:37.315,0,0,UCT_AST9AH_EIS,,,3.00,3000.00,3000.000,0,9,14,36,1,16.00000,13.60811,41.49522,2.40688,3000.000,0.00000,0.01,10.00,3,0,0.05,41.56496,3.31965,13.60781,13.60972,41.49262,41.49328,2.53864,2.47920,41.57021,3.50116,41.56728,3.41932,0,0,
3,EIS,00:00:48.949,00:00:53.995,0,0,UCT_AST9AH_EIS,,,3.00,3000.00,2249.683,0,9,14,36,2,16.00000,13.60838,42.07849,0.37097,2232.558,0.00000,0.01,10.00,3,0,0.05,42.08013,0.50511,13.60803,13.60968,42.07703,42.07986,0.47323,0.43190,42.07969,0.64437,42.08208,0.58805,0,0,
3,EIS,00:01:05.849,00:01:10.895,0,0,UCT_AST9AH_EIS,,,3.00,3000.00,1687.024,0,9,14,36,3,16.00000,13.60677,42.65278,-1.23213,1684.211,0.00000,0.01,10.00,3,0,0.05,42.67057,-1.65467,13.60857,13.60902,42.64728,42.64886,-1.15364,-1.18963,42.66288,-1.54951,42.66545,-1.59777,0,0,
3,EIS,00:01:22.799,00:01:27.845,0,0,UCT_AST9AH_EIS,,,3.00,3000.00,1265.090,0,9,14,36,4,16.00000,13.60732,43.32071,-2.64463,1263.158,0.00000,0.01,10.00,3,0,0.05,43.40136,-3.49345,13.60759,13.60972,43.32396,43.32488,-2.57539,-2.60357,43.40044,-3.40194,43.40304,-3.43900,0,0,
3,EIS,00:01:40.085,00:01:45.131,0,0,UCT_AST9AH_EIS,,,3.00,3000.00,948.683,0,9,14,36,5,16.00000,13.60828,44.10491,-3.87510,950.495,0.00000,0.01,10.00,3,0,0.05,44.27482,-5.02116,13.60886,13.60853,44.11180,44.11413,-3.82478,-3.84529,44.27731,-4.95552,44.28140,-4.98170,0,0,
3,EIS,00:01:57.530,00:02:02.576,0,0,UCT_AST9AH_EIS,,,3.00,3000.00,711.412,0,9,14,36,6,16.00000,13.60624,45.00073,-5.03802,711.111,0.00000,0.01,10.00,3,0,0.05,45.28187,-6.38791,13.60713,13.60918,45.01391,45.00674,-5.00086,-5.01861,45.29085,-6.33933,45.28568,-6.36265,0,0,
3,EIS,00:02:15.725,00:02:20.771,0,0,UCT_AST9AH_EIS,,,3.00,3000.00,533.484,0,9,14,36,7,16.00000,13.60643,45.99741,-6.15216,533.333,0.00000,0.01,10.00,3,0,0.05,46.40701,-7.61810,13.60880,13.60623,45.99790,45.99128,-6.12422,-6.13187,46.40380,-7.58384,46.39825,-7.59427,0,0,
3,EIS,00:02:35.307,00:02:40.353,0,0,UCT_AST9AH_EIS,,,3.00,3000.00,400.056,0,9,14,36,8,16.00000,13.60754,47.07549,-7.26633,400.000,0.00000,0.01,10.00,3,0,0.05,47.63299,-8.77463,13.60659,13.60827,47.09054,47.08542,-7.25966,-7.26943,47.64684,-8.76394,47.64327,-8.77650,0,0,
3,EIS,00:02:54.156,00:02:59.202,0,0,UCT_AST9AH_EIS,,,3.00,3000.00,300.000,0,9,14,36,9,16.00000,13.60377,48.32388,-8.45587,300.000,0.00000,0.01,10.00,3,0,0.05,49.05812,-9.92531,13.60636,13.60912,48.31820,48.31162,-8.43991,-8.44484,49.04978,-9.90810,49.04414,-9.91509,0,0,
3,EIS,00:03:14.042,00:03:19.088,0,0,UCT_AST9AH_EIS,,,3.00,3000.00,224.968,0,9,14,36,10,16.00000,13.60587,49.68080,-9.74590,224.824,0.00000,0.01,10.00,3,0,0.05,50.62771,-11.09880,13.60406,13.60513,49.68485,49.68062,-9.73199,-9.73967,50.62900,-11.08247,50.62633,-11.09191,0,0,
3,EIS,00:03:32.645,00:03:37.691,0,0,UCT_AST9AH_EIS,,,3.00,3000.00,168.702,0,9,14,36,11,16.00000,13.60620,51.23384,-11.15056,168.421,0.00000,0.01,10.00,3,0,0.05,52.43320,-12.27841,13.60603,13.60901,51.22860,51.22986,-11.13795,-11.14459,52.42541,-12.26616,52.42805,-12.27296,0,0,
3,EIS,00:03:52.067,00:03:57.113,0,0,UCT_AST9AH_EIS,,,3.00,3000.00,126.509,0,9,14,36,12,16.00000,13.60386,52.98675,-12.66736,126.649,0.00000,0.01,10.00,3,0,0.05,54.47989,-13.44516,13.60392,13.60708,52.98192,52.98811,-12.65299,-12.65691,54.47184,-13.43163,54.47878,-13.43413,0,0,
3,EIS,00:04:13.500,00:04:18.546,0,0,UCT_AST9AH_EIS,,,3.00,3000.00,94.868,0,9,14,36,13,16.00000,13.60621,54.95867,-14.33623,94.862,0.00000,0.01,10.00,3,0,0.05,56.79773,-14.62008,13.60547,13.60405,54.95294,54.95894,-14.32674,-14.32386,56.78980,-14.61227,56.79488,-14.60794,0,0,
3,EIS,00:04:32.571,00:04:37.617,0,0,UCT_AST9AH_EIS,,,3.00,3000.00,71.141,0,9,14,36,14,16.00000,13.60328,57.04832,-16.14854,71.217,0.00000,0.01,10.00,3,0,0.05,59.28985,-15.80511,13.60520,13.60943,57.04806,57.04285,-16.13946,-16.13710,59.28713,-15.79673,59.28147,-15.79591,0,0,
3,EIS,00:04:53.415,00:04:58.461,0,0,UCT_AST9AH_EIS,,,3.00,3000.00,53.348,0,9,14,36,15,16.00000,13.60458,59.22018,-18.22982,53.333,0.00000,0.01,10.00,3,0,0.05,61.96254,-17.11000,13.60231,13.60951,59.21624,59.23450,-18.23641,-18.24813,61.96071,-17.11689,61.98161,-17.12228,0,0,
3,EIS,00:05:12.184,00:05:17.230,0,0,UCT_AST9AH_EIS,,,3.00,3000.00,40.006,0,9,14,36,16,16.00000,13.60303,61.34312,-20.77606,40.000,0.00000,0.01,10.00,3,0,0.05,64.76591,-18.71052,13.60488,13.60955,61.34126,61.34154,-20.75966,-20.75914,64.75889,-18.69731,64.75899,-18.69680,0,0,
3,EIS,00:05:32.402,00:05:37.448,0,0,UCT_AST9AH_EIS,,,3.00,3000.00,30.000,0,9,14,36,17,16.00000,13.60412,63.42956,-24.04622,30.000,0.00000,0.01,10.00,3,0,0.05,67.83457,-20.76177,13.60261,13.60870,63.42493,63.43360,-24.03979,-24.03299,67.82797,-20.75808,67.83366,-20.75012,0,0,
3,EIS,00:05:51.813,00:05:56.859,0,0,UCT_AST9AH_EIS,,,3.00,3000.00,22.497,0,9,14,36,18,16.00000,13.60329,65.53603,-28.37567,22.472,0.00000,0.01,10.00,3,0,0.05,71.41533,-23.41156,13.60443,13.60930,65.52820,65.52235,-28.35595,-28.37813,71.40031,-23.39953,71.40376,-23.41773,0,0,
3,EIS,00:06:11.000,00:06:16.046,0,0,UCT_AST9AH_EIS,,,3.00,3000.00,16.870,0,9,14,36,19,16.00000,13.60626,67.67864,-34.16268,16.854,0.00000,0.01,10.00,3,0,0.05,75.81218,-26.78364,13.60429,13.60308,67.64734,67.64539,-34.14994,-34.14559,75.77850,-26.78570,75.77479,-26.78343,0,0,
3,EIS,00:06:31.739,00:06:36.785,0,0,UCT_AST9AH_EIS,,,3.00,3000.00,12.651,0,9,14,36,20,16.00000,13.60360,70.01344,-41.82762,12.658,0.00000,0.01,10.00,3,0,0.05,81.55631,-30.85506,13.60627,13.60173,70.03741,70.01218,-41.82890,-41.82991,81.57754,-30.84719,81.55640,-30.85689,0,0,
3,EIS,00:06:50.659,00:06:55.705,0,0,UCT_AST9AH_EIS,,,3.00,3000.00,9.487,0,9,14,36,21,16.00000,13.60244,72.78427,-52.02934,9.494,0.00000,0.01,10.00,3,0,0.05,89.46845,-35.55882,13.60400,13.60994,72.72435,72.73121,-52.02181,-52.01624,89.41532,-35.57722,89.41766,-35.57177,0,0,
3,EIS,00:07:10.806,00:07:15.852,0,0,UCT_AST9AH_EIS,,,3.00,3000.00,7.114,0,9,14,36,22,16.00000,13.60324,76.11343,-65.48134,7.109,0.00000,0.01,10.00,3,0,0.05,100.40449,-40.70582,13.60077,13.61052,76.13359,76.12608,-65.49859,-65.46435,100.43101,-40.70578,100.40300,-40.69376,0,0,
3,EIS,00:07:30.194,00:07:35.240,0,0,UCT_AST9AH_EIS,,,3.00,3000.00,5.335,0,9,14,36,23,16.00000,13.59900,80.37186,-82.85847,5.338,0.00000,0.01,10.00,3,0,0.05,115.43467,-45.87276,13.60342,13.60172,80.36266,80.31040,-82.88797,-82.90782,115.44943,-45.88623,115.42732,-45.91172,0,0,
3,EIS,00:07:49.497,00:07:54.543,0,0,UCT_AST9AH_EIS,,,3.00,3000.00,4.001,0,9,14,36,24,16.00000,13.60205,86.01875,-105.51055,4.000,0.00000,0.01,10.00,3,0,0.05,136.13119,-50.81094,13.60338,13.60969,86.02285,85.95477,-105.56246,-105.60528,136.17402,-50.82341,136.16423,-50.85700,0,0,
3,EIS,00:08:10.207,00:08:15.253,0,0,UCT_AST9AH_EIS,,,3.00,3000.00,3.000,0,9,14,36,25,16.00000,13.60270,93.58501,-134.66458,3.000,0.00000,0.01,10.00,3,0,0.05,163.98995,-55.20267,13.59624,13.60443,93.53483,93.55881,-134.71572,-134.75059,164.00332,-55.22726,164.04564,-55.22733,0,0,
3,EIS,00:08:31.235,00:08:36.281,0,0,UCT_AST9AH_EIS,,,3.00,3000.00,3.000,0,9,14,36,26,16.00000,13.61101,93.51029,-134.71349,3.000,0.00000,0.01,10.00,3,0,0.05,163.98749,-55.23386,13.60312,13.60621,93.42163,93.46601,-134.69513,-134.67625,163.92187,-55.25566,163.93165,-55.23915,0,0,

File: EIS/Batch B/All/7622_EIS00001.csv


Measurement ID,7622
Battery Name,HR12-9
Battery Type,AGM VRLA
Circuit,Eis_080
Program,312 - UCT_AST9AH_EIS
Start Time,2024/05/14 15:34:13
End Time,2024/05/14 15:42:57
Test section,EIS00001
Comment,UCT_AST_B04_-20
OrderNo,UCT002
Producer,ASTERION
Type,AGM VRLA
Nominal Voltage,12
Nominal Current,1
Nominal Capacity,9
Cells,6
Maximum Voltage,12.9
Gassing Voltage,14.4
Break Voltage,10.5
Charge Factor,0
Impedance,0
Cold Cranking Current,2.7
Energy Density,0
Comment,



Step,Status,Step Time,Prog Time,Cycle,Cycle Level,Procedure,Voltage,Current,StartFreq,EndFreq,SetFreq,AAcMax,VAcMin,VAcMax,mvIdeal,Go,Status,U1,Zreal1,Zimg1,ActFreq,EisError,AACStart,MinIntervalTime,CountOfPeriods,VRelativ,AAmplitude,NomVal1,Phase1,U2,U3,Zreal2,Zreal3,Zimg2,Zimg3,NomVal2,Phase2,NomVal3,Phase3,EisStart,EisFinish,
[],[],[hh:mm:ss.ttt],[hh:mm:ss.ttt],[],[],[],[V],[A],[EIS],[EIS],[EIS],[EIS],[EIS],[EIS],[EIS],[EIS],[EIS],[EIS],[EIS],[EIS],[EIS],[EIS],[EIS],[EIS],[EIS],[EIS],[EIS],[EIS],[EIS],[EIS],[EIS],[EIS],[EIS],[EIS],[EIS],[EIS],[EIS],[EIS],[EIS],[EisStart],[EisFinish],
3,MSG,00:00:00.000,00:00:05.044,0,0,UCT_AST9AH_EIS,StartFreq: 3.000 EndFreq: 3000.000,,,,,,,,,,,,,,,,,,,,,,,,,,,,,,,,,,,
3,MSG,00:00:00.000,00:00:05.044,0,0,UCT_AST9AH_EIS,MvIdeal:    36 AAcStart:  0.01,,,,,,,,,,,,,,,,,,,,,,,,,,,,,,,,,,,
3,MSG,00:00:00.000,00:00:05.044,0,0,UCT_AST9AH_EIS,Time: 10.000 Peri:  3,,,,,,,,,,,,,,,,,,,,,,,,,,,,,,,,,,,
3,EIS,00:00:32.438,00:00:37.482,0,0,UCT_AST9AH_EIS,,,3.00,3000.00,3000.000,0,9,14,36,1,16.00000,12.46644,29.08824,3.82475,3000.000,0.00000,0.01,10.00,3,0,0.05,29.33861,7.49073,12.46712,12.46797,29.08895,29.08035,3.93025,3.87933,29.35326,7.69471,29.33796,7.59841,0,0,
3,EIS,00:00:49.425,00:00:54.469,0,0,UCT_AST9AH_EIS,,,3.00,3000.00,2249.683,0,9,14,36,2,16.00000,12.46636,29.30047,1.88376,2232.558,0.00000,0.01,10.00,3,0,0.05,29.36097,3.67855,12.46669,12.46771,29.29740,29.30406,1.96021,1.92543,29.36290,3.82780,29.36725,3.75922,0,0,
3,EIS,00:01:06.928,00:01:11.972,0,0,UCT_AST9AH_EIS,,,3.00,3000.00,1687.024,0,9,14,36,3,16.00000,12.46628,29.53135,0.35199,1684.211,0.00000,0.01,10.00,3,0,0.05,29.53345,0.68289,12.46720,12.46718,29.53383,29.52973,0.41015,0.38047,29.53668,0.79564,29.53218,0.73817,0,0,
3,EIS,00:01:24.460,00:01:29.504,0,0,UCT_AST9AH_EIS,,,3.00,3000.00,1265.090,0,9,14,36,4,16.00000,12.46535,29.87192,-0.99183,1263.158,0.00000,0.01,10.00,3,0,0.05,29.88838,-1.90168,12.46656,12.46839,29.87320,29.87400,-0.94864,-0.97040,29.88825,-1.81885,29.88976,-1.86049,0,0,
3,EIS,00:01:41.854,00:01:46.898,0,0,UCT_AST9AH_EIS,,,3.00,3000.00,948.683,0,9,14,36,5,16.00000,12.46597,30.33833,-2.18727,950.495,0.00000,0.01,10.00,3,0,0.05,30.41707,-4.12365,12.46619,12.46810,30.34924,30.34320,-2.14103,-2.16419,30.42466,-4.03532,30.42028,-4.07964,0,0,
3,EIS,00:01:59.615,00:02:04.659,0,0,UCT_AST9AH_EIS,,,3.00,3000.00,711.412,0,9,14,36,6,16.00000,12.46721,30.94402,-3.31846,711.111,0.00000,0.01,10.00,3,0,0.05,31.12145,-6.12105,12.46639,12.46848,30.94500,30.94543,-3.29357,-3.30976,31.11977,-6.07530,31.12192,-6.10485,0,0,
3,EIS,00:02:17.524,00:02:22.568,0,0,UCT_AST9AH_EIS,,,3.00,3000.00,533.484,0,9,14,36,7,16.00000,12.46580,31.68909,-4.44277,533.333,0.00000,0.01,10.00,3,0,0.05,31.99901,-7.98077,12.46715,12.46695,31.68152,31.68735,-4.42236,-4.43280,31.98868,-7.94646,31.99590,-7.96353,0,0,
3,EIS,00:02:36.109,00:02:41.153,0,0,UCT_AST9AH_EIS,,,3.00,3000.00,400.056,0,9,14,36,8,16.00000,12.46562,32.44611,-5.56053,400.000,0.00000,0.01,10.00,3,0,0.05,32.91913,-9.72474,12.46732,12.46787,32.46386,32.45453,-5.56380,-5.56647,32.93719,-9.72512,32.92844,-9.73245,0,0,
3,EIS,00:02:55.090,00:03:00.134,0,0,UCT_AST9AH_EIS,,,3.00,3000.00,300.000,0,9,14,36,9,16.00000,12.46563,33.34875,-6.77344,300.000,0.00000,0.01,10.00,3,0,0.05,34.02967,-11.48112,12.46748,12.46580,33.35835,33.35375,-6.76023,-6.76309,34.03645,-11.45612,34.03252,-11.46238,0,0,
3,EIS,00:03:15.974,00:03:21.018,0,0,UCT_AST9AH_EIS,,,3.00,3000.00,224.968,0,9,14,36,10,16.00000,12.46553,34.49282,-8.03324,224.824,0.00000,0.01,10.00,3,0,0.05,35.41593,-13.11025,12.46746,12.46629,34.49177,34.49378,-8.03044,-8.03883,35.41426,-13.10623,35.41813,-13.11871,0,0,
3,EIS,00:03:35.153,00:03:40.197,0,0,UCT_AST9AH_EIS,,,3.00,3000.00,168.702,0,9,14,36,11,16.00000,12.46652,35.82288,-9.36042,168.421,0.00000,0.01,10.00,3,0,0.05,37.02562,-14.64382,12.46587,12.46533,35.83866,35.82334,-9.35549,-9.36159,37.03964,-14.63027,37.02636,-14.64539,0,0,
3,EIS,00:03:54.535,00:03:59.579,0,0,UCT_AST9AH_EIS,,,3.00,3000.00,126.509,0,9,14,36,12,16.00000,12.46534,37.26073,-10.79839,126.649,0.00000,0.01,10.00,3,0,0.05,38.79391,-16.16192,12.46671,12.46826,37.26791,37.26596,-10.79290,-10.79625,38.79928,-16.15118,38.79834,-16.15673,0,0,
3,EIS,00:04:15.232,00:04:20.276,0,0,UCT_AST9AH_EIS,,,3.00,3000.00,94.868,0,9,14,36,13,16.00000,12.46528,38.68809,-12.45844,94.862,0.00000,0.01,10.00,3,0,0.05,40.64457,-17.84973,12.46732,12.46799,38.67581,38.69410,-12.44947,-12.45472,40.63013,-17.84301,40.64915,-17.84214,0,0,
3,EIS,00:04:34.659,00:04:39.703,0,0,UCT_AST9AH_EIS,,,3.00,3000.00,71.141,0,9,14,36,14,16.00000,12.46429,40.08786,-14.48490,71.217,0.00000,0.01,10.00,3,0,0.05,42.62451,-19.86625,12.46576,12.46910,40.08276,40.08371,-14.45740,-14.45928,42.61037,-19.83380,42.61191,-19.83575,0,0,
3,EIS,00:04:55.930,00:05:00.974,0,0,UCT_AST9AH_EIS,,,3.00,3000.00,53.348,0,9,14,36,15,16.00000,12.46431,41.63802,-17.06453,53.333,0.00000,0.01,10.00,3,0,0.05,44.99914,-22.28532,12.46571,12.46889,41.56683,41.55607,-17.03395,-17.03336,44.92168,-22.28366,44.91149,-22.28817,0,0,
3,EIS,00:05:14.964,00:05:20.008,0,0,UCT_AST9AH_EIS,,,3.00,3000.00,40.006,0,9,14,36,16,16.00000,12.46516,43.11663,-20.36408,40.000,0.00000,0.01,10.00,3,0,0.05,47.68374,-25.28147,12.46401,12.46927,43.11639,43.09839,-20.36291,-20.35576,47.68303,-25.28032,47.66370,-25.28179,0,0,
3,EIS,00:05:34.576,00:05:39.620,0,0,UCT_AST9AH_EIS,,,3.00,3000.00,30.000,0,9,14,36,17,16.00000,12.46504,44.78747,-24.67555,30.000,0.00000,0.01,10.00,3,0,0.05,51.13512,-28.85246,12.46426,12.46480,44.79656,44.79359,-24.69404,-24.69284,51.15200,-28.86568,51.14882,-28.86612,0,0,
3,EIS,00:05:53.014,00:05:58.058,0,0,UCT_AST9AH_EIS,,,3.00,3000.00,22.497,0,9,14,36,18,16.00000,12.46494,46.86677,-30.33364,22.472,0.00000,0.01,10.00,3,0,0.05,55.82673,-32.91221,12.46828,12.46596,46.91168,46.88102,-30.35126,-30.34616,55.87400,-32.90235,55.84550,-32.91505,0,0,
3,EIS,00:06:12.235,00:06:17.279,0,0,UCT_AST9AH_EIS,,,3.00,3000.00,16.870,0,9,14,36,19,16.00000,12.46491,49.35226,-37.65155,16.854,0.00000,0.01,10.00,3,0,0.05,62.07483,-37.34053,12.46706,12.46406,49.35010,49.35154,-37.66238,-37.66892,62.07968,-37.34969,62.08480,-37.35368,0,0,
3,EIS,00:06:33.646,00:06:38.690,0,0,UCT_AST9AH_EIS,,,3.00,3000.00,12.651,0,9,14,36,20,16.00000,12.46525,52.48443,-47.00097,12.658,0.00000,0.01,10.00,3,0,0.05,70.45357,-41.84515,12.46530,12.46336,52.48744,52.50916,-47.00778,-47.00072,70.46036,-41.84765,70.47184,-41.83159,0,0,
3,EIS,00:06:52.964,00:06:58.008,0,0,UCT_AST9AH_EIS,,,3.00,3000.00,9.487,0,9,14,36,21,16.00000,12.46620,56.58550,-59.02841,9.494,0.00000,0.01,10.00,3,0,0.05,81.76963,-46.21047,12.46531,12.46306,56.61246,56.56903,-59.00159,-59.04096,81.76893,-46.18383,81.76729,-46.22489,0,0,
3,EIS,00:07:13.294,00:07:18.338,0,0,UCT_AST9AH_EIS,,,3.00,3000.00,7.114,0,9,14,36,22,16.00000,12.46478,61.92453,-74.45656,7.109,0.00000,0.01,10.00,3,0,0.05,96.84227,-50.25015,12.46075,12.46961,61.90882,61.93409,-74.43713,-74.47490,96.81729,-50.24995,96.86249,-50.25274,0,0,
3,EIS,00:07:31.810,00:07:36.854,0,0,UCT_AST9AH_EIS,,,3.00,3000.00,5.335,0,9,14,36,23,16.00000,12.46465,69.09765,-94.00089,5.338,0.00000,0.01,10.00,3,0,0.05,116.66470,-53.68135,12.46240,12.46185,69.13821,69.07203,-93.98925,-93.93768,116.67935,-53.66191,116.59860,-53.67309,0,0,
3,EIS,00:07:51.636,00:07:56.680,0,0,UCT_AST9AH_EIS,,,3.00,3000.00,4.001,0,9,14,36,24,16.00000,12.46463,79.46233,-118.85374,4.000,0.00000,0.01,10.00,3,0,0.05,142.97019,-56.23440,12.46407,12.46547,79.51467,79.43722,-118.88085,-118.86776,143.02182,-56.22301,142.96789,-56.24590,0,0,
3,EIS,00:08:12.907,00:08:17.951,0,0,UCT_AST9AH_EIS,,,3.00,3000.00,3.000,0,9,14,36,25,16.00000,12.47399,94.80491,-149.67187,3.000,0.00000,0.01,10.00,3,0,0.05,177.17121,-57.64908,12.46511,12.47155,94.70798,94.74020,-149.61447,-149.64850,177.07086,-57.66564,177.11685,-57.66272,0,0,
3,EIS,00:08:33.537,00:08:38.581,0,0,UCT_AST9AH_EIS,,,3.00,3000.00,3.000,0,9,14,36,26,16.00000,12.46060,94.80202,-149.44087,3.000,0.00000,0.01,10.00,3,0,0.05,176.97457,-57.60985,12.46512,12.45809,94.72401,94.74782,-149.38341,-149.39266,176.88426,-57.62122,176.90483,-57.61631,0,0,

File: EIS/Batch B/All/7627_EIS00001.csv


Measurement ID,7627
Battery Name,HR12-9
Battery Type,AGM VRLA
Circuit,Eis_080
Program,312 - UCT_AST9AH_EIS
Start Time,2024/05/14 16:25:43
End Time,2024/05/14 16:34:26
Test section,EIS00001
Comment,UCT_AST_B08_-20
OrderNo,UCT002
Producer,ASTERION
Type,AGM VRLA
Nominal Voltage,12
Nominal Current,1
Nominal Capacity,9
Cells,6
Maximum Voltage,12.9
Gassing Voltage,14.4
Break Voltage,10.5
Charge Factor,0
Impedance,0
Cold Cranking Current,2.7
Energy Density,0
Comment,



Step,Status,Step Time,Prog Time,Cycle,Cycle Level,Procedure,Voltage,Current,StartFreq,EndFreq,SetFreq,AAcMax,VAcMin,VAcMax,mvIdeal,Go,Status,U1,Zreal1,Zimg1,ActFreq,EisError,AACStart,MinIntervalTime,CountOfPeriods,VRelativ,AAmplitude,NomVal1,Phase1,U2,U3,Zreal2,Zreal3,Zimg2,Zimg3,NomVal2,Phase2,NomVal3,Phase3,EisStart,EisFinish,
[],[],[hh:mm:ss.ttt],[hh:mm:ss.ttt],[],[],[],[V],[A],[EIS],[EIS],[EIS],[EIS],[EIS],[EIS],[EIS],[EIS],[EIS],[EIS],[EIS],[EIS],[EIS],[EIS],[EIS],[EIS],[EIS],[EIS],[EIS],[EIS],[EIS],[EIS],[EIS],[EIS],[EIS],[EIS],[EIS],[EIS],[EIS],[EIS],[EIS],[EisStart],[EisFinish],
3,MSG,00:00:00.000,00:00:05.038,0,0,UCT_AST9AH_EIS,StartFreq: 3.000 EndFreq: 3000.000,,,,,,,,,,,,,,,,,,,,,,,,,,,,,,,,,,,
3,MSG,00:00:00.000,00:00:05.038,0,0,UCT_AST9AH_EIS,MvIdeal:    36 AAcStart:  0.01,,,,,,,,,,,,,,,,,,,,,,,,,,,,,,,,,,,
3,MSG,00:00:00.000,00:00:05.038,0,0,UCT_AST9AH_EIS,Time: 10.000 Peri:  3,,,,,,,,,,,,,,,,,,,,,,,,,,,,,,,,,,,
3,EIS,00:00:32.628,00:00:37.666,0,0,UCT_AST9AH_EIS,,,3.00,3000.00,3000.000,0,9,14,36,1,16.00000,12.08895,71.14820,0.59180,3000.000,0.00000,0.01,10.00,3,0,0.05,71.15066,0.47657,12.08876,12.09128,71.14159,71.14475,0.76554,0.76421,71.14571,0.61652,71.14886,0.61543,0,0,
3,EIS,00:00:49.658,00:00:54.696,0,0,UCT_AST9AH_EIS,,,3.00,3000.00,2249.683,0,9,14,36,2,16.00000,12.08857,72.00944,-1.64873,2232.558,0.00000,0.01,10.00,3,0,0.05,72.02831,-1.31162,12.08787,12.08931,72.00043,72.00996,-1.51615,-1.50650,72.01639,-1.20633,72.02572,-1.19850,0,0,
3,EIS,00:01:06.793,00:01:11.831,0,0,UCT_AST9AH_EIS,,,3.00,3000.00,1687.024,0,9,14,36,3,16.00000,12.08778,72.92129,-3.46167,1684.211,0.00000,0.01,10.00,3,0,0.05,73.00341,-2.71787,12.08871,12.09052,72.90941,72.91664,-3.36406,-3.36400,72.98698,-2.64177,72.99420,-2.64146,0,0,
3,EIS,00:01:23.911,00:01:28.949,0,0,UCT_AST9AH_EIS,,,3.00,3000.00,1265.090,0,9,14,36,4,16.00000,12.08785,73.85675,-5.11308,1263.158,0.00000,0.01,10.00,3,0,0.05,74.03353,-3.96025,12.08888,12.08720,73.86623,73.86831,-5.03106,-5.02741,74.03736,-3.89642,74.03920,-3.89350,0,0,
3,EIS,00:01:41.380,00:01:46.418,0,0,UCT_AST9AH_EIS,,,3.00,3000.00,948.683,0,9,14,36,5,16.00000,12.08747,74.96962,-6.60655,950.495,0.00000,0.01,10.00,3,0,0.05,75.26015,-5.03607,12.08618,12.08937,74.96841,74.97410,-6.54331,-6.54245,75.25342,-4.98819,75.25901,-4.98716,0,0,
3,EIS,00:01:58.749,00:02:03.787,0,0,UCT_AST9AH_EIS,,,3.00,3000.00,711.412,0,9,14,36,6,16.00000,12.08692,76.16455,-8.05706,711.111,0.00000,0.01,10.00,3,0,0.05,76.58952,-6.03857,12.09018,12.08570,76.17107,76.16977,-8.01057,-8.01401,76.59113,-6.00348,76.59019,-6.00614,0,0,
3,EIS,00:02:16.743,00:02:21.781,0,0,UCT_AST9AH_EIS,,,3.00,3000.00,533.484,0,9,14,36,7,16.00000,12.08658,77.57165,-9.49333,533.333,0.00000,0.01,10.00,3,0,0.05,78.15039,-6.97724,12.08844,12.08896,77.56638,77.56108,-9.45553,-9.46015,78.14058,-6.95020,78.13588,-6.95404,0,0,
3,EIS,00:02:35.202,00:02:40.240,0,0,UCT_AST9AH_EIS,,,3.00,3000.00,400.056,0,9,14,36,8,16.00000,12.08417,79.04317,-10.95717,400.000,0.00000,0.01,10.00,3,0,0.05,79.79901,-7.89220,12.08656,12.08453,79.06545,79.06273,-10.95120,-10.95047,79.82026,-7.88575,79.81747,-7.88550,0,0,
3,EIS,00:02:54.523,00:02:59.561,0,0,UCT_AST9AH_EIS,,,3.00,3000.00,300.000,0,9,14,36,9,16.00000,12.08563,80.82359,-12.57137,300.000,0.00000,0.01,10.00,3,0,0.05,81.79543,-8.84099,12.08951,12.08369,80.80999,80.81175,-12.54457,-12.54149,81.77787,-8.82391,81.77914,-8.82158,0,0,
3,EIS,00:03:14.869,00:03:19.907,0,0,UCT_AST9AH_EIS,,,3.00,3000.00,224.968,0,9,14,36,10,16.00000,12.08766,82.82267,-14.26590,224.824,0.00000,0.01,10.00,3,0,0.05,84.04232,-9.77309,12.08551,12.08731,82.82099,82.81615,-14.25388,-14.25078,84.03862,-9.76520,84.03332,-9.76368,0,0,
3,EIS,00:03:33.673,00:03:38.711,0,0,UCT_AST9AH_EIS,,,3.00,3000.00,168.702,0,9,14,36,11,16.00000,12.08444,85.04515,-16.10012,168.421,0.00000,0.01,10.00,3,0,0.05,86.55571,-10.71995,12.08087,12.09006,85.03250,85.03079,-16.09035,-16.09293,86.54147,-10.71515,86.54026,-10.71704,0,0,
3,EIS,00:03:53.135,00:03:58.173,0,0,UCT_AST9AH_EIS,,,3.00,3000.00,126.509,0,9,14,36,12,16.00000,12.08400,87.53271,-18.05947,126.649,0.00000,0.01,10.00,3,0,0.05,89.37629,-11.65751,12.08042,12.08198,87.52098,87.52003,-18.03624,-18.04420,89.36010,-11.64444,89.36078,-11.64957,0,0,
3,EIS,00:04:13.705,00:04:18.743,0,0,UCT_AST9AH_EIS,,,3.00,3000.00,94.868,0,9,14,36,13,16.00000,12.08353,90.23663,-20.19695,94.862,0.00000,0.01,10.00,3,0,0.05,92.46928,-12.61613,12.08719,12.08764,90.21622,90.21106,-20.18138,-20.17085,92.44595,-12.60948,92.43862,-12.60381,0,0,
3,EIS,00:04:33.134,00:04:38.172,0,0,UCT_AST9AH_EIS,,,3.00,3000.00,71.141,0,9,14,36,14,16.00000,12.08303,93.07561,-22.58447,71.217,0.00000,0.01,10.00,3,0,0.05,95.77645,-13.63902,12.08528,12.08807,93.06292,93.06378,-22.56988,-22.57324,95.76067,-13.63233,95.76230,-13.63416,0,0,
3,EIS,00:04:54.223,00:04:59.261,0,0,UCT_AST9AH_EIS,,,3.00,3000.00,53.348,0,9,14,36,15,16.00000,12.08160,96.11158,-25.41279,53.333,0.00000,0.01,10.00,3,0,0.05,99.41452,-14.81060,12.08298,12.08245,96.11522,96.11363,-25.41087,-25.41870,99.41755,-14.80899,99.41801,-14.81358,0,0,
3,EIS,00:05:13.076,00:05:18.114,0,0,UCT_AST9AH_EIS,,,3.00,3000.00,40.006,0,9,14,36,16,16.00000,12.07686,99.34881,-28.86075,40.000,0.00000,0.01,10.00,3,0,0.05,103.45592,-16.19854,12.08246,12.08583,99.34191,99.33371,-28.85025,-28.86038,103.44637,-16.19402,103.44132,-16.20067,0,0,
3,EIS,00:05:33.466,00:05:38.504,0,0,UCT_AST9AH_EIS,,,3.00,3000.00,30.000,0,9,14,36,17,16.00000,12.08131,102.82756,-33.16404,30.000,0.00000,0.01,10.00,3,0,0.05,108.04332,-17.87560,12.07675,12.08417,102.82639,102.81540,-33.13795,-33.13682,108.03421,-17.86262,108.02341,-17.86384,0,0,
3,EIS,00:05:52.126,00:05:57.164,0,0,UCT_AST9AH_EIS,,,3.00,3000.00,22.497,0,9,14,36,18,16.00000,12.08082,106.74047,-38.61250,22.472,0.00000,0.01,10.00,3,0,0.05,113.50971,-19.88718,12.08201,12.08727,106.72050,106.72274,-38.58950,-38.60689,113.48310,-19.87969,113.49113,-19.88756,0,0,
3,EIS,00:06:11.889,00:06:16.927,0,0,UCT_AST9AH_EIS,,,3.00,3000.00,16.870,0,9,14,36,19,16.00000,12.07591,111.25753,-45.48883,16.854,0.00000,0.01,10.00,3,0,0.05,120.19764,-22.23772,12.08086,12.08584,111.24896,111.24051,-45.48022,-45.49119,120.18645,-22.23547,120.18277,-22.24184,0,0,
3,EIS,00:06:32.625,00:06:37.663,0,0,UCT_AST9AH_EIS,,,3.00,3000.00,12.651,0,9,14,36,20,16.00000,12.08621,116.80465,-54.16783,12.658,0.00000,0.01,10.00,3,0,0.05,128.75356,-24.87938,12.08028,12.08070,116.77510,116.75153,-54.14381,-54.14877,128.71664,-24.87521,128.69735,-24.88163,0,0,
3,EIS,00:06:51.666,00:06:56.704,0,0,UCT_AST9AH_EIS,,,3.00,3000.00,9.487,0,9,14,36,21,16.00000,12.07918,123.91292,-64.92459,9.494,0.00000,0.01,10.00,3,0,0.05,139.89144,-27.65244,12.08664,12.08027,123.87861,123.89123,-64.87752,-64.92615,139.83921,-27.64188,139.87295,-27.65713,0,0,
3,EIS,00:07:12.080,00:07:17.118,0,0,UCT_AST9AH_EIS,,,3.00,3000.00,7.114,0,9,14,36,22,16.00000,12.07848,133.51229,-77.97509,7.109,0.00000,0.01,10.00,3,0,0.05,154.61451,-30.28618,12.07449,12.07735,133.49104,133.49588,-77.93642,-77.98977,154.57666,-30.27778,154.60775,-30.29395,0,0,
3,EIS,00:07:30.811,00:07:35.849,0,0,UCT_AST9AH_EIS,,,3.00,3000.00,5.335,0,9,14,36,23,16.00000,12.07220,146.28385,-92.83443,5.338,0.00000,0.01,10.00,3,0,0.05,173.25471,-32.39996,12.07855,12.08599,146.27978,146.22511,-92.83523,-92.83836,173.25171,-32.40091,173.20723,-32.41148,0,0,
3,EIS,00:07:50.596,00:07:55.634,0,0,UCT_AST9AH_EIS,,,3.00,3000.00,4.001,0,9,14,36,24,16.00000,12.07744,163.20701,-109.09593,4.000,0.00000,0.01,10.00,3,0,0.05,196.31212,-33.76080,12.08228,12.07243,163.26906,163.20278,-109.15560,-109.20275,196.39687,-33.76521,196.36799,-33.78740,0,0,
3,EIS,00:08:11.366,00:08:16.404,0,0,UCT_AST9AH_EIS,,,3.00,3000.00,3.000,0,9,14,36,25,16.00000,12.08852,184.91754,-125.49478,3.000,0.00000,0.01,10.00,3,0,0.05,223.48028,-34.16288,12.07747,12.08465,184.89636,184.96978,-125.51641,-125.51054,223.47491,-34.17052,223.53236,-34.15870,0,0,
3,EIS,00:08:31.921,00:08:36.959,0,0,UCT_AST9AH_EIS,,,3.00,3000.00,3.000,0,9,14,36,26,16.00000,12.07627,184.65722,-125.06048,3.000,0.00000,0.01,10.00,3,0,0.05,223.02110,-34.10812,12.08408,12.08951,184.51180,184.56301,-125.05233,-125.00441,222.89614,-34.12734,222.91166,-34.10976,0,0,

File: EIS/Batch B/All/7630_EIS00001.csv


Measurement ID,7630
Battery Name,HR12-9
Battery Type,AGM VRLA
Circuit,Eis_080
Program,312 - UCT_AST9AH_EIS
Start Time,2024/05/14 16:50:40
End Time,2024/05/14 16:59:24
Test section,EIS00001
Comment,UCT_AST_B10_-20
OrderNo,UCT002
Producer,ASTERION
Type,AGM VRLA
Nominal Voltage,12
Nominal Current,1
Nominal Capacity,9
Cells,6
Maximum Voltage,12.9
Gassing Voltage,14.4
Break Voltage,10.5
Charge Factor,0
Impedance,0
Cold Cranking Current,2.7
Energy Density,0
Comment,



Step,Status,Step Time,Prog Time,Cycle,Cycle Level,Procedure,Voltage,Current,StartFreq,EndFreq,SetFreq,AAcMax,VAcMin,VAcMax,mvIdeal,Go,Status,U1,Zreal1,Zimg1,ActFreq,EisError,AACStart,MinIntervalTime,CountOfPeriods,VRelativ,AAmplitude,NomVal1,Phase1,U2,U3,Zreal2,Zreal3,Zimg2,Zimg3,NomVal2,Phase2,NomVal3,Phase3,EisStart,EisFinish,
[],[],[hh:mm:ss.ttt],[hh:mm:ss.ttt],[],[],[],[V],[A],[EIS],[EIS],[EIS],[EIS],[EIS],[EIS],[EIS],[EIS],[EIS],[EIS],[EIS],[EIS],[EIS],[EIS],[EIS],[EIS],[EIS],[EIS],[EIS],[EIS],[EIS],[EIS],[EIS],[EIS],[EIS],[EIS],[EIS],[EIS],[EIS],[EIS],[EIS],[EisStart],[EisFinish],
3,MSG,00:00:00.000,00:00:05.050,0,0,UCT_AST9AH_EIS,StartFreq: 3.000 EndFreq: 3000.000,,,,,,,,,,,,,,,,,,,,,,,,,,,,,,,,,,,
3,MSG,00:00:00.000,00:00:05.050,0,0,UCT_AST9AH_EIS,MvIdeal:    36 AAcStart:  0.01,,,,,,,,,,,,,,,,,,,,,,,,,,,,,,,,,,,
3,MSG,00:00:00.000,00:00:05.050,0,0,UCT_AST9AH_EIS,Time: 10.000 Peri:  3,,,,,,,,,,,,,,,,,,,,,,,,,,,,,,,,,,,
3,EIS,00:00:32.858,00:00:37.908,0,0,UCT_AST9AH_EIS,,,3.00,3000.00,3000.000,0,9,14,36,1,16.00000,11.82592,372.59203,-28.71375,3000.000,0.00000,0.01,10.00,3,1,0.05,373.69680,-4.40678,11.83160,11.83331,372.65095,372.68665,-27.95166,-27.66342,373.69777,-4.28959,373.71193,-4.24511,0,0,
3,EIS,00:00:49.739,00:00:54.789,0,0,UCT_AST9AH_EIS,,,3.00,3000.00,2249.683,0,9,14,36,2,16.00000,11.84092,377.65214,-33.08056,2232.558,0.00000,0.01,10.00,3,1,0.05,379.09822,-5.00606,11.84534,11.84563,377.63637,377.69413,-32.49778,-32.26838,379.03210,-4.91851,379.07005,-4.88322,0,0,
3,EIS,00:01:06.920,00:01:11.970,0,0,UCT_AST9AH_EIS,,,3.00,3000.00,1687.024,0,9,14,36,3,16.00000,11.84878,382.66525,-37.15995,1684.211,0.00000,0.01,10.00,3,1,0.05,384.46528,-5.54650,11.84065,11.85936,382.64054,382.70035,-36.73153,-36.56766,384.39952,-5.48330,384.44343,-5.45814,0,0,
3,EIS,00:01:24.140,00:01:29.190,0,0,UCT_AST9AH_EIS,,,3.00,3000.00,1265.090,0,9,14,36,4,16.00000,11.84519,388.11681,-41.44162,1263.158,0.00000,0.01,10.00,3,1,0.05,390.32302,-6.09473,11.85636,11.86854,388.16017,388.19721,-41.07519,-40.95222,390.32741,-6.04057,390.35133,-6.02205,0,0,
3,EIS,00:01:41.855,00:01:46.905,0,0,UCT_AST9AH_EIS,,,3.00,3000.00,948.683,0,9,14,36,5,16.00000,11.84765,394.15002,-45.78488,950.495,0.00000,0.01,10.00,3,1,0.05,396.80032,-6.62584,11.86258,11.87422,394.14522,394.18548,-45.50938,-45.41849,396.76386,-6.58640,396.79344,-6.57270,0,0,
3,EIS,00:01:59.545,00:02:04.595,0,0,UCT_AST9AH_EIS,,,3.00,3000.00,711.412,0,9,14,36,6,16.00000,11.85450,401.00780,-50.46888,711.111,0.00000,0.01,10.00,3,1,0.05,404.17121,-7.17325,11.86812,11.86551,401.02372,401.03775,-50.25782,-50.18505,404.16070,-7.14328,404.16558,-7.13280,0,0,
3,EIS,00:02:17.739,00:02:22.789,0,0,UCT_AST9AH_EIS,,,3.00,3000.00,533.484,0,9,14,36,7,16.00000,11.87259,408.64488,-55.29328,533.333,0.00000,0.01,10.00,3,1,0.05,412.36875,-7.70583,11.88944,11.86378,408.60778,408.61878,-55.15676,-55.08852,412.31370,-7.68772,412.31547,-7.67812,0,0,
3,EIS,00:02:36.276,00:02:41.326,0,0,UCT_AST9AH_EIS,,,3.00,3000.00,400.056,0,9,14,36,8,16.00000,11.85789,416.99028,-60.27058,400.000,0.00000,0.01,10.00,3,1,0.05,421.32343,-8.22441,11.87763,11.86385,417.08830,417.08952,-60.29783,-60.24776,421.42434,-8.22617,421.41839,-8.21941,0,0,
3,EIS,00:02:55.236,00:03:00.286,0,0,UCT_AST9AH_EIS,,,3.00,3000.00,300.000,0,9,14,36,9,16.00000,11.44657,-70.93306,6.03089,300.000,0.00000,0.01,10.00,3,0,0.05,71.18898,-4.85973,9.00712,8.99828,-127.14890,-134.84463,5.58532,5.60771,127.27151,-2.51524,134.96118,-2.38135,0,0,
3,EIS,00:03:15.461,00:03:20.511,0,0,UCT_AST9AH_EIS,,,3.00,3000.00,224.968,0,9,14,36,10,16.00000,11.66958,498.28091,-78.30669,224.824,0.00000,0.01,10.00,3,1,0.05,504.39648,-8.93120,11.66321,11.62290,498.26577,498.25987,-78.20561,-78.21750,504.36584,-8.92012,504.36185,-8.92156,0,0,
3,EIS,00:03:34.315,00:03:39.365,0,0,UCT_AST9AH_EIS,,,3.00,3000.00,168.702,0,9,14,36,11,16.00000,11.72151,504.27759,-83.05509,168.421,0.00000,0.01,10.00,3,1,0.05,511.07145,-9.35271,11.68908,11.74100,504.19444,504.21625,-82.98163,-82.99300,510.97748,-9.34610,511.00085,-9.34696,0,0,
3,EIS,00:03:54.188,00:03:59.238,0,0,UCT_AST9AH_EIS,,,3.00,3000.00,126.509,0,9,14,36,12,16.00000,11.75696,514.34898,-88.06910,126.649,0.00000,0.01,10.00,3,1,0.05,521.83431,-9.71621,11.75499,11.76245,514.28759,514.30959,-87.99349,-87.95924,521.76104,-9.70917,521.77694,-9.70505,0,0,
3,EIS,00:04:15.055,00:04:20.105,0,0,UCT_AST9AH_EIS,,,3.00,3000.00,94.868,0,9,14,36,13,16.00000,11.77419,526.33190,-93.17711,94.862,0.00000,0.01,10.00,3,1,0.05,534.51590,-10.03912,11.78335,11.80233,526.22032,526.22879,-93.12268,-93.09560,534.39654,-10.03546,534.40015,-10.03244,0,0,
3,EIS,00:04:34.369,00:04:39.419,0,0,UCT_AST9AH_EIS,,,3.00,3000.00,71.141,0,9,14,36,14,16.00000,11.80006,539.34115,-98.31709,71.217,0.00000,0.01,10.00,3,1,0.05,548.22908,-10.33107,11.78771,11.82644,539.25180,539.27010,-98.24420,-98.21557,548.12812,-10.32525,548.14099,-10.32196,0,0,
3,EIS,00:04:54.732,00:04:59.782,0,0,UCT_AST9AH_EIS,,,3.00,3000.00,53.348,0,9,14,36,15,16.00000,11.83661,554.13860,-103.45518,53.333,0.00000,0.01,10.00,3,1,0.05,563.71319,-10.57512,11.81491,11.78524,554.12704,554.15946,-103.42956,-103.47927,563.69712,-10.57277,563.73812,-10.57714,0,0,
3,EIS,00:05:13.799,00:05:18.849,0,0,UCT_AST9AH_EIS,,,3.00,3000.00,40.006,0,9,14,36,16,16.00000,11.80790,569.91869,-108.56171,40.000,0.00000,0.01,10.00,3,1,0.05,580.16632,-10.78486,11.82603,11.85363,569.84198,569.86374,-108.49209,-108.55811,580.07794,-10.77952,580.11166,-10.78552,0,0,
3,EIS,00:05:33.953,00:05:39.003,0,0,UCT_AST9AH_EIS,,,3.00,3000.00,30.000,0,9,14,36,17,16.00000,11.85849,586.80111,-113.49465,30.000,0.00000,0.01,10.00,3,1,0.05,597.67598,-10.94656,11.83555,11.82184,586.76445,586.79056,-113.45514,-113.48844,597.63249,-10.94350,597.66444,-10.94616,0,0,
3,EIS,00:05:52.842,00:05:57.892,0,0,UCT_AST9AH_EIS,,,3.00,3000.00,22.497,0,9,14,36,18,16.00000,11.81897,604.53367,-118.30022,22.472,0.00000,0.01,10.00,3,1,0.05,615.99992,-11.07220,11.84330,11.87311,604.37655,604.41166,-118.26948,-118.34048,615.83982,-11.07220,615.88792,-11.07806,0,0,
3,EIS,00:06:12.234,00:06:17.284,0,0,UCT_AST9AH_EIS,,,3.00,3000.00,16.870,0,9,14,36,19,16.00000,11.84945,622.72638,-123.19817,16.854,0.00000,0.01,10.00,3,1,0.05,634.79598,-11.19071,11.82632,11.82792,622.62970,622.64562,-123.20419,-123.23630,634.70231,-11.19293,634.72415,-11.19550,0,0,
3,EIS,00:06:33.077,00:06:38.127,0,0,UCT_AST9AH_EIS,,,3.00,3000.00,12.651,0,9,14,36,20,16.00000,11.86956,641.22623,-128.54190,12.658,0.00000,0.01,10.00,3,1,0.05,653.98326,-11.33542,11.85621,11.87789,641.19118,641.13730,-128.48000,-128.43208,653.93673,-11.33070,653.87448,-11.32751,0,0,
3,EIS,00:06:52.519,00:06:57.569,0,0,UCT_AST9AH_EIS,,,3.00,3000.00,9.487,0,9,14,36,21,16.00000,11.88219,660.00885,-134.70106,9.494,0.00000,0.01,10.00,3,1,0.05,673.61417,-11.53507,11.86146,11.89006,659.69551,659.79975,-134.59633,-134.59805,673.28622,-11.53167,673.38871,-11.53004,0,0,
3,EIS,00:07:12.883,00:07:17.933,0,0,UCT_AST9AH_EIS,,,3.00,3000.00,7.114,0,9,14,36,22,16.00000,11.89429,679.83729,-142.26095,7.109,0.00000,0.01,10.00,3,1,0.05,694.56239,-11.81902,11.86620,11.87109,679.63260,679.84486,-142.11404,-142.15732,694.33197,-11.81061,694.54858,-11.81052,0,0,
3,EIS,00:07:31.733,00:07:36.783,0,0,UCT_AST9AH_EIS,,,3.00,3000.00,5.335,0,9,14,36,23,16.00000,11.89064,700.58650,-151.33354,5.338,0.00000,0.01,10.00,3,1,0.05,716.74492,-12.18917,11.87013,11.84319,700.56534,700.31542,-151.31235,-151.49999,716.71976,-12.18787,716.51513,-12.20676,0,0,
3,EIS,00:07:51.496,00:07:56.546,0,0,UCT_AST9AH_EIS,,,3.00,3000.00,4.001,0,9,14,36,24,16.00000,8.88197,-389.05603,0.06527,4.000,0.00000,0.01,10.00,3,1,0.05,389.05603,-0.00961,11.45771,8.93166,-448.61603,-456.64644,0.42159,0.68096,448.61623,-0.05384,456.64695,-0.08544,0,0,
3,EIS,00:08:12.321,00:08:17.371,0,0,UCT_AST9AH_EIS,,,3.00,3000.00,3.000,0,9,14,36,25,16.00000,11.62044,829.96178,-154.37536,3.000,0.00000,0.01,10.00,3,1,0.05,844.19684,-10.53677,11.66025,11.59824,829.60951,829.87493,-154.51600,-154.50516,843.87626,-10.55053,844.13521,-10.54651,0,0,
3,EIS,00:08:33.357,00:08:38.407,0,0,UCT_AST9AH_EIS,,,3.00,3000.00,3.000,0,9,14,36,26,16.00000,8.55264,-641.08801,5.99479,3.000,0.00000,0.01,10.00,3,1,0.04,641.11604,-0.53576,11.46513,8.60711,-692.60889,-699.15247,6.28483,6.26552,692.63741,-0.51990,699.18054,-0.51345,0,0,

File: EIS/Batch B/All/7631_EIS00001.csv


Measurement ID,7631
Battery Name,HR12-9
Battery Type,AGM VRLA
Circuit,Eis_080
Program,312 - UCT_AST9AH_EIS
Start Time,2024/05/15 08:00:43
End Time,2024/05/15 08:08:28
Test section,EIS00001
Comment,UCT_AST_B02X_-10
OrderNo,UCT002
Producer,ASTERION
Type,AGM VRLA
Nominal Voltage,12
Nominal Current,1
Nominal Capacity,9
Cells,6
Maximum Voltage,12.9
Gassing Voltage,14.4
Break Voltage,10.5
Charge Factor,0
Impedance,0
Cold Cranking Current,2.7
Energy Density,0
Comment,



Step,Status,Step Time,Prog Time,Cycle,Cycle Level,Procedure,Voltage,Current,StartFreq,EndFreq,SetFreq,AAcMax,VAcMin,VAcMax,mvIdeal,Go,Status,U1,Zreal1,Zimg1,ActFreq,EisError,AACStart,MinIntervalTime,CountOfPeriods,VRelativ,AAmplitude,NomVal1,Phase1,U2,U3,Zreal2,Zreal3,Zimg2,Zimg3,NomVal2,Phase2,NomVal3,Phase3,EisStart,EisFinish,
[],[],[hh:mm:ss.ttt],[hh:mm:ss.ttt],[],[],[],[V],[A],[EIS],[EIS],[EIS],[EIS],[EIS],[EIS],[EIS],[EIS],[EIS],[EIS],[EIS],[EIS],[EIS],[EIS],[EIS],[EIS],[EIS],[EIS],[EIS],[EIS],[EIS],[EIS],[EIS],[EIS],[EIS],[EIS],[EIS],[EIS],[EIS],[EIS],[EIS],[EisStart],[EisFinish],
3,MSG,00:00:00.000,00:00:05.041,0,0,UCT_AST9AH_EIS,StartFreq: 3.000 EndFreq: 3000.000,,,,,,,,,,,,,,,,,,,,,,,,,,,,,,,,,,,
3,MSG,00:00:00.000,00:00:05.041,0,0,UCT_AST9AH_EIS,MvIdeal:    36 AAcStart:  0.01,,,,,,,,,,,,,,,,,,,,,,,,,,,,,,,,,,,
3,MSG,00:00:00.000,00:00:05.041,0,0,UCT_AST9AH_EIS,Time: 10.000 Peri:  3,,,,,,,,,,,,,,,,,,,,,,,,,,,,,,,,,,,
3,EIS,00:00:32.499,00:00:37.540,0,0,UCT_AST9AH_EIS,,,3.00,3000.00,3000.000,0,9,14,36,1,16.00000,13.59280,38.45089,2.73497,3000.000,0.00000,0.01,10.00,3,0,0.05,38.54803,4.06853,13.59281,13.59537,38.44498,38.44524,2.85706,2.83015,38.55099,4.25016,38.54927,4.21024,0,0,
3,EIS,00:00:49.374,00:00:54.415,0,0,UCT_AST9AH_EIS,,,3.00,3000.00,2249.683,0,9,14,36,2,16.00000,13.59207,38.94739,0.78785,2232.558,0.00000,0.01,10.00,3,0,0.05,38.95536,1.15886,13.59313,13.59558,38.94120,38.94160,0.87421,0.86163,38.95101,1.28605,38.95113,1.26753,0,0,
3,EIS,00:01:06.510,00:01:11.551,0,0,UCT_AST9AH_EIS,,,3.00,3000.00,1687.024,0,9,14,36,3,16.00000,13.59285,39.45273,-0.74553,1684.211,0.00000,0.01,10.00,3,0,0.05,39.45977,-1.08257,13.59369,13.59420,39.44138,39.44862,-0.68977,-0.69376,39.44742,-1.00191,39.45472,-1.00752,0,0,
3,EIS,00:01:23.441,00:01:28.482,0,0,UCT_AST9AH_EIS,,,3.00,3000.00,1265.090,0,9,14,36,4,16.00000,13.59173,40.06442,-2.08493,1263.158,0.00000,0.01,10.00,3,0,0.05,40.11863,-2.97895,13.59294,13.59624,40.06912,40.07396,-2.03360,-2.03916,40.12069,-2.90540,40.12581,-2.91298,0,0,
3,EIS,00:01:40.617,00:01:45.658,0,0,UCT_AST9AH_EIS,,,3.00,3000.00,948.683,0,9,14,36,5,16.00000,13.59123,40.76273,-3.24754,950.495,0.00000,0.01,10.00,3,0,0.05,40.89189,-4.55510,13.59243,13.59499,40.75692,40.76361,-3.20077,-3.21008,40.88241,-4.49040,40.88981,-4.50268,0,0,
3,EIS,00:01:58.029,00:02:03.070,0,0,UCT_AST9AH_EIS,,,3.00,3000.00,711.412,0,9,14,36,6,16.00000,13.59252,41.57896,-4.33198,711.111,0.00000,0.01,10.00,3,0,0.05,41.80402,-5.94800,13.59171,13.59585,41.57025,41.57376,-4.29875,-4.29743,41.79192,-5.90393,41.79528,-5.90163,0,0,
3,EIS,00:02:15.914,00:02:20.955,0,0,UCT_AST9AH_EIS,,,3.00,3000.00,533.484,0,9,14,36,7,16.00000,13.59283,42.45097,-5.36592,533.333,0.00000,0.01,10.00,3,0,0.05,42.78876,-7.20414,13.59371,13.59491,42.44101,42.44630,-5.34302,-5.34329,42.77601,-7.17539,42.78130,-7.17485,0,0,
3,EIS,00:02:34.920,00:02:39.961,0,0,UCT_AST9AH_EIS,,,3.00,3000.00,400.056,0,9,14,36,8,16.00000,13.59126,43.42143,-6.39328,400.000,0.00000,0.01,10.00,3,0,0.05,43.88958,-8.37593,13.59280,13.59306,43.43227,43.43440,-6.39002,-6.39322,43.89983,-8.36965,43.90240,-8.37339,0,0,
3,EIS,00:02:54.218,00:02:59.259,0,0,UCT_AST9AH_EIS,,,3.00,3000.00,300.000,0,9,14,36,9,16.00000,13.59114,44.53591,-7.49993,300.000,0.00000,0.01,10.00,3,0,0.05,45.16300,-9.55903,13.59270,13.59351,44.51998,44.52789,-7.48646,-7.48279,45.14505,-9.54553,45.15224,-9.53927,0,0,
3,EIS,00:03:14.623,00:03:19.664,0,0,UCT_AST9AH_EIS,,,3.00,3000.00,224.968,0,9,14,36,10,16.00000,13.59448,45.76983,-8.66714,224.824,0.00000,0.01,10.00,3,0,0.05,46.58322,-10.72278,13.59269,13.59680,45.76337,45.76397,-8.65394,-8.66311,46.57442,-10.70830,46.57671,-10.71924,0,0,
3,EIS,00:03:33.244,00:03:38.285,0,0,UCT_AST9AH_EIS,,,3.00,3000.00,168.702,0,9,14,36,11,16.00000,13.59006,47.17099,-9.93246,168.421,0.00000,0.01,10.00,3,0,0.05,48.20536,-11.89067,13.59255,13.59681,47.14921,47.15524,-9.92204,-9.93569,48.18190,-11.88387,48.19061,-11.89828,0,0,
3,EIS,00:03:52.551,00:03:57.592,0,0,UCT_AST9AH_EIS,,,3.00,3000.00,126.509,0,9,14,36,12,16.00000,13.59137,48.73202,-11.28877,126.649,0.00000,0.01,10.00,3,0,0.05,50.02246,-13.04251,13.59144,13.59458,48.72896,48.72660,-11.27568,-11.27936,50.01652,-13.02870,50.01505,-13.03341,0,0,
3,EIS,00:04:13.499,00:04:18.540,0,0,UCT_AST9AH_EIS,,,3.00,3000.00,94.868,0,9,14,36,13,16.00000,13.59035,50.45930,-12.76305,94.862,0.00000,0.01,10.00,3,0,0.05,52.04840,-14.19454,13.59266,13.59715,50.43145,50.43525,-12.75068,-12.75191,52.01837,-14.18886,52.02236,-14.18914,0,0,
3,EIS,00:04:33.174,00:04:38.215,0,0,UCT_AST9AH_EIS,,,3.00,3000.00,71.141,0,9,14,36,14,16.00000,13.58958,52.24763,-14.41050,71.217,0.00000,0.01,10.00,3,0,0.05,54.19850,-15.41947,13.59248,13.59349,52.21991,52.22810,-14.39436,-14.38542,54.16749,-15.41081,54.17301,-15.39940,0,0,
3,EIS,00:04:53.804,00:04:58.845,0,0,UCT_AST9AH_EIS,,,3.00,3000.00,53.348,0,9,14,36,15,16.00000,13.59184,54.04973,-16.35965,53.333,0.00000,0.01,10.00,3,0,0.05,56.47134,-16.83989,13.58975,13.59720,54.04088,54.04003,-16.34004,-16.34859,56.45718,-16.82345,56.45885,-16.83201,0,0,
3,EIS,00:05:12.605,00:05:17.646,0,0,UCT_AST9AH_EIS,,,3.00,3000.00,40.006,0,9,14,36,16,16.00000,13.59272,55.88913,-18.81124,40.000,0.00000,0.01,10.00,3,0,0.05,58.96997,-18.60228,13.59243,13.59684,55.85904,55.87609,-18.77296,-18.79894,58.92924,-18.57633,58.95369,-18.59499,0,0,
3,EIS,00:05:32.613,00:05:37.654,0,0,UCT_AST9AH_EIS,,,3.00,3000.00,30.000,0,9,14,36,17,16.00000,13.59206,57.61073,-22.04530,30.000,0.00000,0.01,10.00,3,0,0.05,61.68462,-20.93983,13.59568,13.59447,57.59987,57.61391,-22.01920,-22.02137,61.66515,-20.92079,61.67903,-20.91802,0,0,
3,EIS,00:05:51.710,00:05:56.751,0,0,UCT_AST9AH_EIS,,,3.00,3000.00,22.497,0,9,14,36,18,16.00000,13.59513,59.38439,-26.32901,22.472,0.00000,0.01,10.00,3,0,0.05,64.95939,-23.91086,13.59250,13.59316,59.36097,59.37660,-26.31725,-26.32988,64.93321,-23.90975,64.95262,-23.91435,0,0,
3,EIS,00:06:11.433,00:06:16.474,0,0,UCT_AST9AH_EIS,,,3.00,3000.00,16.870,0,9,14,36,19,16.00000,13.59185,61.33350,-32.07455,16.854,0.00000,0.01,10.00,3,0,0.05,69.21398,-27.60746,13.59352,13.59121,61.29391,61.28220,-32.04823,-32.05711,69.16670,-27.60333,69.16044,-27.61436,0,0,
3,EIS,00:06:32.489,00:06:37.530,0,0,UCT_AST9AH_EIS,,,3.00,3000.00,12.651,0,9,14,36,20,16.00000,13.58890,63.51538,-39.61131,12.658,0.00000,0.01,10.00,3,0,0.05,74.85492,-31.94969,13.59244,13.59361,63.50698,63.54120,-39.60679,-39.61561,74.84540,-31.95016,74.87910,-31.94203,0,0,
3,EIS,00:06:51.415,00:06:56.456,0,0,UCT_AST9AH_EIS,,,3.00,3000.00,9.487,0,9,14,36,21,16.00000,13.59170,66.19208,-49.59780,9.494,0.00000,0.01,10.00,3,0,0.05,82.71235,-36.84426,13.58855,13.59502,66.18290,66.19214,-49.60665,-49.58065,82.71032,-36.85298,82.70212,-36.83473,0,0,
3,EIS,00:07:11.123,00:07:16.164,0,0,UCT_AST9AH_EIS,,,3.00,3000.00,7.114,0,9,14,36,22,16.00000,13.59165,69.69275,-62.64829,7.109,0.00000,0.01,10.00,3,0,0.05,93.71172,-41.95305,13.59142,13.59896,69.68305,69.71112,-62.62391,-62.62660,93.68821,-41.94592,93.71089,-41.93567,0,0,
3,EIS,00:07:30.235,00:07:35.276,0,0,UCT_AST9AH_EIS,,,3.00,3000.00,5.335,0,9,14,36,23,16.00000,13.58919,74.21290,-79.40643,5.338,0.00000,0.01,10.00,3,0,0.05,108.68733,-46.93630,13.59210,13.58962,74.22359,74.20854,-79.39766,-79.45514,108.68822,-46.92903,108.71995,-46.95551,0,0,
3,MSG,00:07:34.398,00:07:39.439,0,0,UCT_AST9AH_EIS,Stop via BTS-host computer!,,,,,,,,,,,,,,,,,,,,,,,,,,,,,,,,,,,
3,EIS,00:07:34.398,00:07:39.439,0,0,UCT_AST9AH_EIS,,,3.00,3000.00,4.001,0,9,14,36,0,12.00000,13.59888,74.21290,-79.40643,4.000,0.00000,0.01,10.00,3,0,0.05,108.68733,-46.93630,13.59213,13.59813,74.22359,74.20854,-79.39766,-79.45514,108.68822,-46.92903,108.71995,-46.95551,0,0,
3,EIS,00:07:34.398,00:07:39.439,0,0,UCT_AST9AH_EIS,0.00,0.00,,,,,,,,,,,,,,,,,,,,,,,,,,,,,,,,,,
