Repository: UCT-MARiS/SISPS-EXP-SOC-DATA

# SISPS-EXP-SOC-DATA
Experimental data of Asterion HR12-9 batteries using Electrochemical Impedance Spectroscopy.

This work contributes towards the paper entitled _Observations of Freezing Lead Acid Batteries using Electrochemical Impedance Spectroscopy_ (currently submitted to the Journal of Energy Storage).

> [!CAUTION]
> This repository has been cited in (pending) published works and may never not be renamed, moved, made private, or deleted.
>
> The repository ought to normally be Archived.
>
> Date Accepted: **--/--/----**  
> Date Published: **--/--/----**

File: EIS/Batch B/All/7636_EIS00001.csv


Measurement ID,7636
Battery Name,HR12-9
Battery Type,AGM VRLA
Circuit,Eis_080
Program,312 - UCT_AST9AH_EIS
Start Time,2024/05/15 08:51:16
End Time,2024/05/15 09:00:00
Test section,EIS00001
Comment,UCT_AST_B05_-10
OrderNo,UCT002
Producer,ASTERION
Type,AGM VRLA
Nominal Voltage,12
Nominal Current,1
Nominal Capacity,9
Cells,6
Maximum Voltage,12.9
Gassing Voltage,14.4
Break Voltage,10.5
Charge Factor,0
Impedance,0
Cold Cranking Current,2.7
Energy Density,0
Comment,



Step,Status,Step Time,Prog Time,Cycle,Cycle Level,Procedure,Voltage,Current,StartFreq,EndFreq,SetFreq,AAcMax,VAcMin,VAcMax,mvIdeal,Go,Status,U1,Zreal1,Zimg1,ActFreq,EisError,AACStart,MinIntervalTime,CountOfPeriods,VRelativ,AAmplitude,NomVal1,Phase1,U2,U3,Zreal2,Zreal3,Zimg2,Zimg3,NomVal2,Phase2,NomVal3,Phase3,EisStart,EisFinish,
[],[],[hh:mm:ss.ttt],[hh:mm:ss.ttt],[],[],[],[V],[A],[EIS],[EIS],[EIS],[EIS],[EIS],[EIS],[EIS],[EIS],[EIS],[EIS],[EIS],[EIS],[EIS],[EIS],[EIS],[EIS],[EIS],[EIS],[EIS],[EIS],[EIS],[EIS],[EIS],[EIS],[EIS],[EIS],[EIS],[EIS],[EIS],[EIS],[EIS],[EisStart],[EisFinish],
3,MSG,00:00:00.000,00:00:05.041,0,0,UCT_AST9AH_EIS,StartFreq: 3.000 EndFreq: 3000.000,,,,,,,,,,,,,,,,,,,,,,,,,,,,,,,,,,,
3,MSG,00:00:00.000,00:00:05.041,0,0,UCT_AST9AH_EIS,MvIdeal:    36 AAcStart:  0.01,,,,,,,,,,,,,,,,,,,,,,,,,,,,,,,,,,,
3,MSG,00:00:00.000,00:00:05.041,0,0,UCT_AST9AH_EIS,Time: 10.000 Peri:  3,,,,,,,,,,,,,,,,,,,,,,,,,,,,,,,,,,,
3,EIS,00:00:32.889,00:00:37.930,0,0,UCT_AST9AH_EIS,,,3.00,3000.00,3000.000,0,9,14,36,1,16.00000,12.32754,28.57797,4.02954,3000.000,0.00000,0.01,10.00,3,0,0.05,28.86066,8.02588,12.32841,12.32915,28.56859,28.57093,4.11396,4.09360,28.86328,8.19443,28.86270,8.15375,0,0,
3,EIS,00:00:50.352,00:00:55.393,0,0,UCT_AST9AH_EIS,,,3.00,3000.00,2249.683,0,9,14,36,2,16.00000,12.32722,28.88487,2.14917,2232.558,0.00000,0.01,10.00,3,0,0.05,28.96471,4.25523,12.32811,12.32913,28.88144,28.88544,2.21053,2.19616,28.96591,4.37677,28.96881,4.34783,0,0,
3,EIS,00:01:07.550,00:01:12.591,0,0,UCT_AST9AH_EIS,,,3.00,3000.00,1687.024,0,9,14,36,3,16.00000,12.32816,29.19492,0.68420,1684.211,0.00000,0.01,10.00,3,0,0.05,29.20293,1.34251,12.32803,12.32865,29.19669,29.18667,0.73668,0.72475,29.20598,1.44537,29.19567,1.42244,0,0,
3,EIS,00:01:24.846,00:01:29.887,0,0,UCT_AST9AH_EIS,,,3.00,3000.00,1265.090,0,9,14,36,4,16.00000,12.32683,29.62307,-0.59373,1263.158,0.00000,0.01,10.00,3,0,0.05,29.62901,-1.14821,12.32798,12.33004,29.62922,29.63168,-0.54821,-0.55965,29.63430,-1.05998,29.63696,-1.08201,0,0,
3,EIS,00:01:42.363,00:01:47.404,0,0,UCT_AST9AH_EIS,,,3.00,3000.00,948.683,0,9,14,36,5,16.00000,12.32857,30.11663,-1.68662,950.495,0.00000,0.01,10.00,3,0,0.05,30.16382,-3.20538,12.32810,12.32808,30.12170,30.12135,-1.64835,-1.65687,30.16677,-3.13228,30.16689,-3.14846,0,0,
3,EIS,00:01:59.928,00:02:04.969,0,0,UCT_AST9AH_EIS,,,3.00,3000.00,711.412,0,9,14,36,6,16.00000,12.32749,30.70577,-2.69339,711.111,0.00000,0.01,10.00,3,0,0.05,30.82367,-5.01293,12.32892,12.32826,30.71561,30.71084,-2.67225,-2.67637,30.83163,-4.97221,30.82724,-4.98060,0,0,
3,EIS,00:02:18.049,00:02:23.090,0,0,UCT_AST9AH_EIS,,,3.00,3000.00,533.484,0,9,14,36,7,16.00000,12.32748,31.41750,-3.65848,533.333,0.00000,0.01,10.00,3,0,0.05,31.62979,-6.64203,12.32933,12.32830,31.42341,31.41495,-3.63776,-3.64610,31.63327,-6.60350,31.62583,-6.62027,0,0,
3,EIS,00:02:36.593,00:02:41.634,0,0,UCT_AST9AH_EIS,,,3.00,3000.00,400.056,0,9,14,36,8,16.00000,12.32746,32.15954,-4.58978,400.000,0.00000,0.01,10.00,3,0,0.05,32.48541,-8.12234,12.32918,12.32971,32.16354,32.16352,-4.59445,-4.58910,32.49003,-8.12951,32.48926,-8.12017,0,0,
3,EIS,00:02:55.792,00:03:00.833,0,0,UCT_AST9AH_EIS,,,3.00,3000.00,300.000,0,9,14,36,9,16.00000,12.32747,32.96274,-5.55231,300.000,0.00000,0.01,10.00,3,0,0.05,33.42709,-9.56127,12.32930,12.32810,32.95698,32.96143,-5.53838,-5.53249,33.41910,-9.53935,33.42251,-9.52814,0,0,
3,EIS,00:03:15.880,00:03:20.921,0,0,UCT_AST9AH_EIS,,,3.00,3000.00,224.968,0,9,14,36,10,16.00000,12.32763,33.96135,-6.48738,224.824,0.00000,0.01,10.00,3,0,0.05,34.57541,-10.81450,12.32802,12.32784,33.96706,33.96359,-6.48343,-6.49008,34.58029,-10.80629,34.57813,-10.81819,0,0,
3,EIS,00:03:34.699,00:03:39.740,0,0,UCT_AST9AH_EIS,,,3.00,3000.00,168.702,0,9,14,36,11,16.00000,12.32754,34.96169,-7.47945,168.421,0.00000,0.01,10.00,3,0,0.05,35.75279,-12.07541,12.32738,12.32916,34.95917,34.95755,-7.47238,-7.47444,35.74885,-12.06518,35.74770,-12.06895,0,0,
3,EIS,00:03:54.424,00:03:59.465,0,0,UCT_AST9AH_EIS,,,3.00,3000.00,126.509,0,9,14,36,12,16.00000,12.32921,36.04124,-8.56282,126.649,0.00000,0.01,10.00,3,0,0.05,37.04448,-13.36476,12.32808,12.33103,36.03992,36.03469,-8.56133,-8.55628,37.04284,-13.36300,37.03659,-13.35728,0,0,
3,EIS,00:04:15.125,00:04:20.166,0,0,UCT_AST9AH_EIS,,,3.00,3000.00,94.868,0,9,14,36,13,16.00000,12.32754,37.10680,-9.88290,94.862,0.00000,0.01,10.00,3,0,0.05,38.40034,-14.91376,12.32928,12.33007,37.10654,37.11300,-9.87178,-9.87101,38.39723,-14.89783,38.40327,-14.89425,0,0,
3,EIS,00:04:34.629,00:04:39.670,0,0,UCT_AST9AH_EIS,,,3.00,3000.00,71.141,0,9,14,36,14,16.00000,12.32747,38.21684,-11.52850,71.217,0.00000,0.01,10.00,3,0,0.05,39.91783,-16.78647,12.33002,12.32890,38.21273,38.21417,-11.52492,-11.52945,39.91286,-16.78325,39.91554,-16.78889,0,0,
3,EIS,00:04:55.202,00:05:00.243,0,0,UCT_AST9AH_EIS,,,3.00,3000.00,53.348,0,9,14,36,15,16.00000,12.32754,39.47036,-13.68789,53.333,0.00000,0.01,10.00,3,0,0.05,41.77640,-19.12598,12.32740,12.32903,39.47162,39.46633,-13.69548,-13.69312,41.78008,-19.13526,41.77430,-19.13458,0,0,
3,EIS,00:05:14.135,00:05:19.176,0,0,UCT_AST9AH_EIS,,,3.00,3000.00,40.006,0,9,14,36,16,16.00000,12.32751,40.87999,-16.52434,40.000,0.00000,0.01,10.00,3,0,0.05,44.09339,-22.00934,12.32965,12.32985,40.87912,40.87387,-16.51666,-16.51606,44.08970,-22.00051,44.08462,-22.00234,0,0,
3,EIS,00:05:33.867,00:05:38.908,0,0,UCT_AST9AH_EIS,,,3.00,3000.00,30.000,0,9,14,36,17,16.00000,12.32644,42.69506,-20.12686,30.000,0.00000,0.01,10.00,3,0,0.05,47.20125,-25.23963,12.32815,12.32702,42.69648,42.68582,-20.14655,-20.12391,47.21094,-25.26051,47.19164,-25.24118,0,0,
3,EIS,00:05:52.870,00:05:57.911,0,0,UCT_AST9AH_EIS,,,3.00,3000.00,22.497,0,9,14,36,18,16.00000,12.32994,45.10118,-24.75435,22.472,0.00000,0.01,10.00,3,0,0.05,51.44798,-28.76073,12.32809,12.32708,45.09757,45.09151,-24.72532,-24.74220,51.43085,-28.73432,51.43365,-28.75405,0,0,
3,EIS,00:06:12.524,00:06:17.565,0,0,UCT_AST9AH_EIS,,,3.00,3000.00,16.870,0,9,14,36,19,16.00000,12.32559,48.36656,-30.38312,16.854,0.00000,0.01,10.00,3,0,0.05,57.11793,-32.13640,12.32812,12.33122,48.34598,48.35296,-30.38359,-30.38196,57.10075,-32.14778,57.10580,-32.14268,0,0,
3,EIS,00:06:33.296,00:06:38.337,0,0,UCT_AST9AH_EIS,,,3.00,3000.00,12.651,0,9,14,36,20,16.00000,12.33085,52.88813,-37.09995,12.658,0.00000,0.01,10.00,3,0,0.05,64.60310,-35.04888,12.32815,12.32750,52.90823,52.88198,-37.10132,-37.08731,64.62035,-35.03964,64.59080,-35.04283,0,0,
3,EIS,00:06:52.686,00:06:57.727,0,0,UCT_AST9AH_EIS,,,3.00,3000.00,9.487,0,9,14,36,21,16.00000,12.32758,59.13457,-44.88793,9.494,0.00000,0.01,10.00,3,0,0.05,74.24166,-37.20144,12.32464,12.32936,59.07558,59.09508,-44.84854,-44.87504,74.17086,-37.20476,74.20242,-37.21195,0,0,
3,EIS,00:07:13.401,00:07:18.442,0,0,UCT_AST9AH_EIS,,,3.00,3000.00,7.114,0,9,14,36,22,16.00000,12.32770,67.59989,-53.51267,7.109,0.00000,0.01,10.00,3,0,0.05,86.21688,-38.36545,12.32519,12.33351,67.56808,67.60848,-53.45676,-53.47121,86.15725,-38.34943,86.19790,-38.34030,0,0,
3,EIS,00:07:32.227,00:07:37.268,0,0,UCT_AST9AH_EIS,,,3.00,3000.00,5.335,0,9,14,36,23,16.00000,12.33048,78.72728,-61.99932,5.338,0.00000,0.01,10.00,3,0,0.05,100.20928,-38.22115,12.32817,12.32534,78.67520,78.63936,-62.03219,-62.02386,100.18872,-38.25434,100.15542,-38.26329,0,0,
3,EIS,00:07:52.662,00:07:57.703,0,0,UCT_AST9AH_EIS,,,3.00,3000.00,4.001,0,9,14,36,24,16.00000,12.32757,92.56297,-69.71788,4.000,0.00000,0.01,10.00,3,0,0.05,115.88134,-36.98684,12.33405,12.32440,92.52281,92.52123,-69.71640,-69.72839,115.84838,-36.99821,115.85433,-37.00341,0,0,
3,EIS,00:08:13.445,00:08:18.486,0,0,UCT_AST9AH_EIS,,,3.00,3000.00,3.000,0,9,14,36,25,16.00000,12.32771,108.53808,-75.52353,3.000,0.00000,0.01,10.00,3,0,0.05,132.22828,-34.83117,12.32653,12.33616,108.48020,108.50780,-75.51731,-75.54128,132.17722,-34.84329,132.21357,-34.84498,0,0,
3,EIS,00:08:33.769,00:08:38.810,0,0,UCT_AST9AH_EIS,,,3.00,3000.00,3.000,0,9,14,36,26,16.00000,12.32772,108.45437,-75.23610,3.000,0.00000,0.01,10.00,3,0,0.05,131.99554,-34.74951,12.33297,12.33598,108.37471,108.41006,-75.30560,-75.29560,131.96973,-34.79401,131.99307,-34.78170,0,0,

File: EIS/Batch B/All/7642_EIS00001.csv


Measurement ID,7642
Battery Name,HR12-9
Battery Type,AGM VRLA
Circuit,Eis_080
Program,312 - UCT_AST9AH_EIS
Start Time,2024/05/15 09:54:53
End Time,2024/05/15 10:03:38
Test section,EIS00001
Comment,UCT_AST_B10_-10
OrderNo,UCT002
Producer,ASTERION
Type,AGM VRLA
Nominal Voltage,12
Nominal Current,1
Nominal Capacity,9
Cells,6
Maximum Voltage,12.9
Gassing Voltage,14.4
Break Voltage,10.5
Charge Factor,0
Impedance,0
Cold Cranking Current,2.7
Energy Density,0
Comment,



Step,Status,Step Time,Prog Time,Cycle,Cycle Level,Procedure,Voltage,Current,StartFreq,EndFreq,SetFreq,AAcMax,VAcMin,VAcMax,mvIdeal,Go,Status,U1,Zreal1,Zimg1,ActFreq,EisError,AACStart,MinIntervalTime,CountOfPeriods,VRelativ,AAmplitude,NomVal1,Phase1,U2,U3,Zreal2,Zreal3,Zimg2,Zimg3,NomVal2,Phase2,NomVal3,Phase3,EisStart,EisFinish,
[],[],[hh:mm:ss.ttt],[hh:mm:ss.ttt],[],[],[],[V],[A],[EIS],[EIS],[EIS],[EIS],[EIS],[EIS],[EIS],[EIS],[EIS],[EIS],[EIS],[EIS],[EIS],[EIS],[EIS],[EIS],[EIS],[EIS],[EIS],[EIS],[EIS],[EIS],[EIS],[EIS],[EIS],[EIS],[EIS],[EIS],[EIS],[EIS],[EIS],[EisStart],[EisFinish],
3,MSG,00:00:00.000,00:00:05.050,0,0,UCT_AST9AH_EIS,StartFreq: 3.000 EndFreq: 3000.000,,,,,,,,,,,,,,,,,,,,,,,,,,,,,,,,,,,
3,MSG,00:00:00.000,00:00:05.050,0,0,UCT_AST9AH_EIS,MvIdeal:    36 AAcStart:  0.01,,,,,,,,,,,,,,,,,,,,,,,,,,,,,,,,,,,
3,MSG,00:00:00.000,00:00:05.050,0,0,UCT_AST9AH_EIS,Time: 10.000 Peri:  3,,,,,,,,,,,,,,,,,,,,,,,,,,,,,,,,,,,
3,EIS,00:00:33.230,00:00:38.280,0,0,UCT_AST9AH_EIS,,,3.00,3000.00,3000.000,0,9,14,36,1,16.00000,11.78589,107.24199,-3.60185,3000.000,0.00000,0.01,10.00,3,0,0.05,107.30246,-1.92363,11.78672,11.78886,107.24473,107.25551,-3.33749,-3.31699,107.29665,-1.78249,107.30679,-1.77137,0,0,
3,EIS,00:00:50.048,00:00:55.098,0,0,UCT_AST9AH_EIS,,,3.00,3000.00,2249.683,0,9,14,36,2,16.00000,11.78556,109.28429,-6.03286,2232.558,0.00000,0.01,10.00,3,0,0.05,109.45068,-3.15971,11.78564,11.78609,109.27069,109.29040,-5.83712,-5.81438,109.42649,-3.05777,109.44496,-3.04533,0,0,
3,EIS,00:01:07.317,00:01:12.367,0,0,UCT_AST9AH_EIS,,,3.00,3000.00,1687.024,0,9,14,36,3,16.00000,11.78356,111.17980,-8.04284,1684.211,0.00000,0.01,10.00,3,0,0.05,111.47033,-4.13762,11.78570,11.78882,111.17047,111.18110,-7.89379,-7.88042,111.45037,-4.06154,111.46002,-4.05429,0,0,
3,EIS,00:01:24.502,00:01:29.552,0,0,UCT_AST9AH_EIS,,,3.00,3000.00,1265.090,0,9,14,36,4,16.00000,11.78491,113.28881,-9.88860,1263.158,0.00000,0.01,10.00,3,0,0.05,113.71956,-4.98851,11.78604,11.78311,113.30073,113.31234,-9.75858,-9.75242,113.72021,-4.92273,113.73125,-4.91914,0,0,
3,EIS,00:01:42.162,00:01:47.212,0,0,UCT_AST9AH_EIS,,,3.00,3000.00,948.683,0,9,14,36,5,16.00000,11.78053,115.20129,-11.55952,950.495,0.00000,0.01,10.00,3,0,0.05,115.77979,-5.72999,11.78505,11.78869,115.20889,115.21517,-11.46327,-11.45271,115.77778,-5.68222,115.78298,-5.67671,0,0,
3,EIS,00:01:59.914,00:02:04.964,0,0,UCT_AST9AH_EIS,,,3.00,3000.00,711.412,0,9,14,36,6,16.00000,11.78638,117.20165,-13.17976,711.111,0.00000,0.01,10.00,3,0,0.05,117.94038,-6.41617,11.78471,11.78405,117.21171,117.20779,-13.10630,-13.09796,117.94219,-6.38016,117.93736,-6.37634,0,0,
3,EIS,00:02:17.923,00:02:22.973,0,0,UCT_AST9AH_EIS,,,3.00,3000.00,533.484,0,9,14,36,7,16.00000,11.78385,119.62610,-14.74482,533.333,0.00000,0.01,10.00,3,0,0.05,120.53138,-7.02670,11.78719,11.78052,119.61897,119.62004,-14.69856,-14.68351,120.51865,-7.00529,120.51788,-6.99812,0,0,
3,EIS,00:02:36.431,00:02:41.481,0,0,UCT_AST9AH_EIS,,,3.00,3000.00,400.056,0,9,14,36,8,16.00000,11.78043,122.25818,-16.29040,400.000,0.00000,0.01,10.00,3,0,0.05,123.33872,-7.58972,11.78400,11.78019,122.29093,122.28396,-16.29566,-16.28261,123.37188,-7.59013,123.36324,-7.58455,0,0,
3,EIS,00:02:55.635,00:03:00.685,0,0,UCT_AST9AH_EIS,,,3.00,3000.00,300.000,0,9,14,36,9,16.00000,11.78320,125.20601,-17.94657,300.000,0.00000,0.01,10.00,3,0,0.05,126.48567,-8.15701,11.78842,11.77940,125.19023,125.19495,-17.91352,-17.90163,126.46536,-8.14320,126.46835,-8.13757,0,0,
3,EIS,00:03:16.473,00:03:21.523,0,0,UCT_AST9AH_EIS,,,3.00,3000.00,224.968,0,9,14,36,10,16.00000,11.77870,128.17165,-19.60354,224.824,0.00000,0.01,10.00,3,0,0.05,129.66214,-8.69586,11.78326,11.78391,128.16970,128.15766,-19.57557,-19.58242,129.65599,-8.68377,129.64512,-8.68757,0,0,
3,EIS,00:03:35.262,00:03:40.312,0,0,UCT_AST9AH_EIS,,,3.00,3000.00,168.702,0,9,14,36,11,16.00000,11.78228,131.60111,-21.26320,168.421,0.00000,0.01,10.00,3,0,0.05,133.30782,-9.17814,11.77655,11.79049,131.59335,131.59110,-21.24136,-21.25488,133.29668,-9.16940,133.29661,-9.17530,0,0,
3,EIS,00:03:54.939,00:03:59.989,0,0,UCT_AST9AH_EIS,,,3.00,3000.00,126.509,0,9,14,36,12,16.00000,11.78187,135.26554,-22.90732,126.649,0.00000,0.01,10.00,3,0,0.05,137.19152,-9.61189,11.78610,11.78835,135.24863,135.25364,-22.88364,-22.88116,137.17089,-9.60332,137.17541,-9.60194,0,0,
3,EIS,00:04:15.841,00:04:20.891,0,0,UCT_AST9AH_EIS,,,3.00,3000.00,94.868,0,9,14,36,13,16.00000,11.78667,139.04612,-24.54259,94.862,0.00000,0.01,10.00,3,0,0.05,141.19547,-10.00999,11.78198,11.78386,139.02368,139.02083,-24.52843,-24.51993,141.17091,-10.00592,141.16663,-10.00272,0,0,
3,EIS,00:04:35.461,00:04:40.511,0,0,UCT_AST9AH_EIS,,,3.00,3000.00,71.141,0,9,14,36,14,16.00000,11.78103,143.10348,-26.20466,71.217,0.00000,0.01,10.00,3,0,0.05,145.48296,-10.37686,11.78127,11.78950,143.08062,143.07736,-26.19138,-26.18852,145.45808,-10.37334,145.45435,-10.37246,0,0,
3,EIS,00:04:56.063,00:05:01.113,0,0,UCT_AST9AH_EIS,,,3.00,3000.00,53.348,0,9,14,36,15,16.00000,11.78065,147.24906,-28.05083,53.333,0.00000,0.01,10.00,3,0,0.05,149.89708,-10.78557,11.77714,11.78854,147.24788,147.25700,-28.05351,-28.07138,149.89642,-10.78666,149.90873,-10.79272,0,0,
3,EIS,00:05:14.882,00:05:19.932,0,0,UCT_AST9AH_EIS,,,3.00,3000.00,40.006,0,9,14,36,16,16.00000,11.77263,151.52724,-30.26327,40.000,0.00000,0.01,10.00,3,0,0.05,154.51981,-11.29460,11.78079,11.78455,151.52612,151.52694,-30.23540,-30.25824,154.51325,-11.28454,154.51853,-11.29279,0,0,
3,EIS,00:05:35.413,00:05:40.463,0,0,UCT_AST9AH_EIS,,,3.00,3000.00,30.000,0,9,14,36,17,16.00000,11.77980,156.11932,-32.93259,30.000,0.00000,0.01,10.00,3,0,0.05,159.55500,-11.91163,11.77583,11.77508,156.10433,156.11334,-32.91054,-32.93075,159.53578,-11.90499,159.54877,-11.91142,0,0,
3,EIS,00:05:54.058,00:05:59.108,0,0,UCT_AST9AH_EIS,,,3.00,3000.00,22.497,0,9,14,36,18,16.00000,11.78768,161.26195,-36.23312,22.472,0.00000,0.01,10.00,3,0,0.05,165.28235,-12.66320,11.77999,11.77726,161.20610,161.22919,-36.21335,-36.23159,165.22352,-12.66075,165.25006,-12.66517,0,0,
3,EIS,00:06:13.723,00:06:18.773,0,0,UCT_AST9AH_EIS,,,3.00,3000.00,16.870,0,9,14,36,19,16.00000,11.77900,167.16915,-40.14979,16.854,0.00000,0.01,10.00,3,0,0.05,171.92304,-13.50519,11.77999,11.77215,167.14345,167.13834,-40.15604,-40.15399,171.89951,-13.50922,171.89406,-13.50895,0,0,
3,EIS,00:06:34.697,00:06:39.747,0,0,UCT_AST9AH_EIS,,,3.00,3000.00,12.651,0,9,14,36,20,16.00000,11.77882,174.02835,-44.55279,12.658,0.00000,0.01,10.00,3,0,0.05,179.64080,-14.35981,11.77910,11.77193,174.02908,174.01777,-44.52937,-44.51288,179.63570,-14.35252,179.62066,-14.34831,0,0,
3,EIS,00:06:53.838,00:06:58.888,0,0,UCT_AST9AH_EIS,,,3.00,3000.00,9.487,0,9,14,36,21,16.00000,11.78503,182.19568,-49.21273,9.494,0.00000,0.01,10.00,3,0,0.05,188.72509,-15.11541,11.77875,11.78736,182.12818,182.15463,-49.17897,-49.17867,188.65112,-15.11086,188.67657,-15.10867,0,0,
3,EIS,00:07:14.505,00:07:19.555,0,0,UCT_AST9AH_EIS,,,3.00,3000.00,7.114,0,9,14,36,22,16.00000,11.77772,191.88468,-53.60194,7.109,0.00000,0.01,10.00,3,0,0.05,199.23077,-15.60742,11.77784,11.78878,191.83782,191.87133,-53.55171,-53.55490,199.17212,-15.59713,199.20526,-15.59542,0,0,
3,EIS,00:07:33.133,00:07:38.183,0,0,UCT_AST9AH_EIS,,,3.00,3000.00,5.335,0,9,14,36,23,16.00000,11.76723,202.76305,-57.22092,5.338,0.00000,0.01,10.00,3,0,0.05,210.68243,-15.75938,11.77797,11.78135,202.75803,202.67586,-57.20981,-57.24592,210.67459,-15.75684,210.60532,-15.77236,0,0,
3,EIS,00:07:53.004,00:07:58.054,0,0,UCT_AST9AH_EIS,,,3.00,3000.00,4.001,0,9,14,36,24,16.00000,11.77694,214.27348,-59.72943,4.000,0.00000,0.01,10.00,3,0,0.05,222.44264,-15.57599,11.78889,11.76830,214.31810,214.27257,-59.78370,-59.85513,222.50020,-15.58636,222.47555,-15.60723,0,0,
3,EIS,00:08:13.855,00:08:18.905,0,0,UCT_AST9AH_EIS,,,3.00,3000.00,3.000,0,9,14,36,25,16.00000,11.77643,226.05187,-61.19094,3.000,0.00000,0.01,10.00,3,0,0.05,234.18749,-15.14664,11.78179,11.79018,225.98213,226.02263,-61.16449,-61.17000,234.11326,-15.14486,234.15379,-15.14357,0,0,
3,EIS,00:08:34.569,00:08:39.619,0,0,UCT_AST9AH_EIS,,,3.00,3000.00,3.000,0,9,14,36,26,16.00000,11.77606,225.51627,-61.04202,3.000,0.00000,0.01,10.00,3,0,0.05,233.63159,-15.14571,11.78132,11.78968,225.39639,225.49416,-61.02281,-60.99607,233.51085,-15.14885,233.59824,-15.13625,0,0,

File: EIS/Batch B/All/7643_TS007453.csv


Measurement ID,7643
Battery Name,HR12-9
Battery Type,AGM VRLA
Circuit,Eis_080
Program,312 - UCT_AST9AH_EIS
Start Time,2024/05/15 13:57:39
End Time,2024/05/15 14:06:22
Test section,TS007453
Comment,UCT_AST_B02X_+00
OrderNo,UCT002
Producer,ASTERION
Type,AGM VRLA
Nominal Voltage,12
Nominal Current,1
Nominal Capacity,9
Cells,6
Maximum Voltage,12.9
Gassing Voltage,14.4
Break Voltage,10.5
Charge Factor,0
Impedance,0
Cold Cranking Current,2.7
Energy Density,0
Comment,



Step,Status,Step Time,Prog Time,Cycle,Cycle Level,Procedure,Voltage,Current,StartFreq,EndFreq,SetFreq,AAcMax,VAcMin,VAcMax,mvIdeal,Go,Status,U1,Zreal1,Zimg1,ActFreq,EisError,AACStart,MinIntervalTime,CountOfPeriods,VRelativ,AAmplitude,NomVal1,Phase1,U2,U3,Zreal2,Zreal3,Zimg2,Zimg3,NomVal2,Phase2,NomVal3,Phase3,EisStart,EisFinish,
[],[],[hh:mm:ss.ttt],[hh:mm:ss.ttt],[],[],[],[V],[A],[EIS],[EIS],[EIS],[EIS],[EIS],[EIS],[EIS],[EIS],[EIS],[EIS],[EIS],[EIS],[EIS],[EIS],[EIS],[EIS],[EIS],[EIS],[EIS],[EIS],[EIS],[EIS],[EIS],[EIS],[EIS],[EIS],[EIS],[EIS],[EIS],[EIS],[EIS],[EisStart],[EisFinish],
3,MSG,00:00:00.000,00:00:05.045,0,0,UCT_AST9AH_EIS,StartFreq: 3.000 EndFreq: 3000.000,,,,,,,,,,,,,,,,,,,,,,,,,,,,,,,,,,,
3,MSG,00:00:00.000,00:00:05.045,0,0,UCT_AST9AH_EIS,MvIdeal:    36 AAcStart:  0.01,,,,,,,,,,,,,,,,,,,,,,,,,,,,,,,,,,,
3,MSG,00:00:00.000,00:00:05.045,0,0,UCT_AST9AH_EIS,Time: 10.000 Peri:  3,,,,,,,,,,,,,,,,,,,,,,,,,,,,,,,,,,,
3,EIS,00:00:32.271,00:00:37.316,0,0,UCT_AST9AH_EIS,,,3.00,3000.00,3000.000,0,9,14,36,1,16.00000,13.59773,31.68520,3.46875,3000.000,0.00000,0.01,10.00,3,0,0.05,31.87450,6.24759,13.59747,13.59866,31.67304,31.67344,3.55957,3.51881,31.87244,6.41228,31.86830,6.33936,0,0,
3,EIS,00:00:49.468,00:00:54.513,0,0,UCT_AST9AH_EIS,,,3.00,3000.00,2249.683,0,9,14,36,2,16.00000,13.59753,32.08853,1.55831,2232.558,0.00000,0.01,10.00,3,0,0.05,32.12634,2.78027,13.59765,13.59815,32.08457,32.08814,1.62096,1.59156,32.12549,2.89221,32.12758,2.83953,0,0,
3,EIS,00:01:06.375,00:01:11.420,0,0,UCT_AST9AH_EIS,,,3.00,3000.00,1687.024,0,9,14,36,3,16.00000,13.59666,32.49275,0.06348,1684.211,0.00000,0.01,10.00,3,0,0.05,32.49281,0.11193,13.59745,13.59945,32.49132,32.49542,0.11647,0.09195,32.49153,0.20538,32.49555,0.16212,0,0,
3,EIS,00:01:23.703,00:01:28.748,0,0,UCT_AST9AH_EIS,,,3.00,3000.00,1265.090,0,9,14,36,4,16.00000,13.59641,33.00204,-1.22466,1263.158,0.00000,0.01,10.00,3,0,0.05,33.02475,-2.12519,13.59818,13.59853,33.00956,33.00833,-1.17753,-1.19243,33.03056,-2.04301,33.02986,-2.06891,0,0,
3,EIS,00:01:40.828,00:01:45.873,0,0,UCT_AST9AH_EIS,,,3.00,3000.00,948.683,0,9,14,36,5,16.00000,13.59829,33.61676,-2.31918,950.495,0.00000,0.01,10.00,3,0,0.05,33.69667,-3.94652,13.59709,13.59738,33.61714,33.61694,-2.28015,-2.29465,33.69438,-3.88026,33.69516,-3.90489,0,0,
3,EIS,00:01:58.366,00:02:03.411,0,0,UCT_AST9AH_EIS,,,3.00,3000.00,711.412,0,9,14,36,6,16.00000,13.59627,34.27891,-3.32630,711.111,0.00000,0.01,10.00,3,0,0.05,34.43991,-5.54242,13.59741,13.59834,34.27831,34.28323,-3.30287,-3.31346,34.43707,-5.50371,34.44298,-5.52047,0,0,
3,EIS,00:02:16.184,00:02:21.229,0,0,UCT_AST9AH_EIS,,,3.00,3000.00,533.484,0,9,14,36,7,16.00000,13.59626,35.01449,-4.28101,533.333,0.00000,0.01,10.00,3,0,0.05,35.27523,-6.97062,13.59685,13.59863,35.01835,35.00735,-4.26179,-4.26968,35.27673,-6.93887,35.26676,-6.95374,0,0,
3,EIS,00:02:34.473,00:02:39.518,0,0,UCT_AST9AH_EIS,,,3.00,3000.00,400.056,0,9,14,36,8,16.00000,13.59823,35.84658,-5.20565,400.000,0.00000,0.01,10.00,3,0,0.05,36.22259,-8.26275,13.59604,13.59796,35.85573,35.84671,-5.20536,-5.20963,36.23160,-8.26022,36.22329,-8.26895,0,0,
3,EIS,00:02:54.320,00:02:59.365,0,0,UCT_AST9AH_EIS,,,3.00,3000.00,300.000,0,9,14,36,9,16.00000,13.59792,36.80668,-6.19076,300.000,0.00000,0.01,10.00,3,0,0.05,37.32368,-9.54760,13.59651,13.59795,36.80104,36.80052,-6.17402,-6.17857,37.31534,-9.52368,37.31559,-9.53071,0,0,
3,EIS,00:03:14.308,00:03:19.353,0,0,UCT_AST9AH_EIS,,,3.00,3000.00,224.968,0,9,14,36,10,16.00000,13.59615,37.89910,-7.21341,224.824,0.00000,0.01,10.00,3,0,0.05,38.57947,-10.77633,13.59476,13.59842,37.90407,37.89850,-7.20081,-7.20942,38.58199,-10.75657,38.57813,-10.77067,0,0,
3,EIS,00:03:33.306,00:03:38.351,0,0,UCT_AST9AH_EIS,,,3.00,3000.00,168.702,0,9,14,36,11,16.00000,13.59610,39.09635,-8.30067,168.421,0.00000,0.01,10.00,3,0,0.05,39.96781,-11.98666,13.59470,13.59950,39.08715,39.08454,-8.28623,-8.29045,39.95581,-11.96914,39.95413,-11.97584,0,0,
3,EIS,00:03:52.612,00:03:57.657,0,0,UCT_AST9AH_EIS,,,3.00,3000.00,126.509,0,9,14,36,12,16.00000,13.59604,40.39278,-9.42733,126.649,0.00000,0.01,10.00,3,0,0.05,41.47832,-13.13719,13.59620,13.59715,40.38884,40.38757,-9.42163,-9.42432,41.47319,-13.13075,41.47257,-13.13477,0,0,
3,EIS,00:04:13.021,00:04:18.066,0,0,UCT_AST9AH_EIS,,,3.00,3000.00,94.868,0,9,14,36,13,16.00000,13.59717,41.79806,-10.70506,94.862,0.00000,0.01,10.00,3,0,0.05,43.14714,-14.36546,13.59419,13.59735,41.80278,41.79366,-10.69369,-10.68980,43.14890,-14.34928,43.13910,-14.34727,0,0,
3,EIS,00:04:32.999,00:04:38.044,0,0,UCT_AST9AH_EIS,,,3.00,3000.00,71.141,0,9,14,36,14,16.00000,13.59728,43.21205,-12.16676,71.217,0.00000,0.01,10.00,3,0,0.05,44.89222,-15.72506,13.59595,13.59553,43.21452,43.20670,-12.14919,-12.13871,44.88984,-15.70262,44.87948,-15.69245,0,0,
3,EIS,00:04:53.457,00:04:58.502,0,0,UCT_AST9AH_EIS,,,3.00,3000.00,53.348,0,9,14,36,15,16.00000,13.59409,44.60036,-13.97645,53.333,0.00000,0.01,10.00,3,0,0.05,46.73899,-17.39947,13.59580,13.59932,44.60380,44.59082,-13.98945,-13.99131,46.74617,-17.41341,46.73433,-17.42035,0,0,
3,EIS,00:05:12.506,00:05:17.551,0,0,UCT_AST9AH_EIS,,,3.00,3000.00,40.006,0,9,14,36,16,16.00000,13.59520,45.99842,-16.33088,40.000,0.00000,0.01,10.00,3,0,0.05,48.81140,-19.54646,13.59772,13.59486,45.97722,45.98428,-16.33725,-16.32421,48.79355,-19.56183,48.79584,-19.54464,0,0,
3,EIS,00:05:32.368,00:05:37.413,0,0,UCT_AST9AH_EIS,,,3.00,3000.00,30.000,0,9,14,36,17,16.00000,13.59363,47.40880,-19.48238,30.000,0.00000,0.01,10.00,3,0,0.05,51.25580,-22.33994,13.59555,13.59879,47.40288,47.41269,-19.45472,-19.46630,51.23983,-22.31384,51.25329,-22.32165,0,0,
3,EIS,00:05:50.944,00:05:55.989,0,0,UCT_AST9AH_EIS,,,3.00,3000.00,22.497,0,9,14,36,18,16.00000,13.59503,48.95991,-23.66972,22.472,0.00000,0.01,10.00,3,0,0.05,54.38133,-25.80149,13.59278,13.59851,48.97325,48.95846,-23.66651,-23.65671,54.39194,-25.79233,54.37436,-25.78981,0,0,
3,EIS,00:06:10.954,00:06:15.999,0,0,UCT_AST9AH_EIS,,,3.00,3000.00,16.870,0,9,14,36,19,16.00000,13.59309,50.78126,-29.17126,16.854,0.00000,0.01,10.00,3,0,0.05,58.56364,-29.87518,13.59522,13.59441,50.77783,50.79560,-29.17820,-29.17881,58.56411,-29.88275,58.57983,-29.87460,0,0,
3,EIS,00:06:31.542,00:06:36.587,0,0,UCT_AST9AH_EIS,,,3.00,3000.00,12.651,0,9,14,36,20,16.00000,13.59491,53.10163,-36.39899,12.658,0.00000,0.01,10.00,3,0,0.05,64.37910,-34.42904,13.59521,13.59375,53.08997,53.09512,-36.39815,-36.36669,64.36902,-34.43429,64.35548,-34.40860,0,0,
3,EIS,00:06:50.812,00:06:55.857,0,0,UCT_AST9AH_EIS,,,3.00,3000.00,9.487,0,9,14,36,21,16.00000,13.59470,56.18834,-45.79210,9.494,0.00000,0.01,10.00,3,0,0.05,72.48480,-39.17918,13.59465,13.59999,56.14640,56.13391,-45.74280,-45.75473,72.42114,-39.16990,72.41900,-39.18346,0,0,
3,EIS,00:07:11.328,00:07:16.373,0,0,UCT_AST9AH_EIS,,,3.00,3000.00,7.114,0,9,14,36,22,16.00000,13.59902,60.38266,-57.78726,7.109,0.00000,0.01,10.00,3,0,0.05,83.57890,-43.74180,13.59507,13.59442,60.36096,60.39044,-57.78086,-57.76706,83.55880,-43.74891,83.57056,-43.72810,0,0,
3,EIS,00:07:30.254,00:07:35.299,0,0,UCT_AST9AH_EIS,,,3.00,3000.00,5.335,0,9,14,36,23,16.00000,13.59451,66.13801,-72.93540,5.338,0.00000,0.01,10.00,3,0,0.05,98.45715,-47.79818,13.59037,13.59729,66.13185,66.14047,-72.92152,-72.91414,98.44272,-47.79541,98.44305,-47.78880,0,0,
3,EIS,00:07:50.361,00:07:55.406,0,0,UCT_AST9AH_EIS,,,3.00,3000.00,4.001,0,9,14,36,24,16.00000,13.58925,74.38580,-91.95098,4.000,0.00000,0.01,10.00,3,0,0.05,118.27185,-51.02810,13.59484,13.60056,74.46606,74.40255,-91.98087,-91.96097,118.34557,-51.00699,118.29015,-51.02484,0,0,
3,EIS,00:08:11.149,00:08:16.194,0,0,UCT_AST9AH_EIS,,,3.00,3000.00,3.000,0,9,14,36,25,16.00000,13.60088,86.31218,-115.35750,3.000,0.00000,0.01,10.00,3,0,0.05,144.07341,-53.19562,13.59474,13.60284,86.28011,86.33596,-115.31383,-115.31270,144.01922,-53.19543,144.05178,-53.17737,0,0,
3,EIS,00:08:31.898,00:08:36.943,0,0,UCT_AST9AH_EIS,,,3.00,3000.00,3.000,0,9,14,36,26,16.00000,13.59427,86.40608,-115.18454,3.000,0.00000,0.01,10.00,3,0,0.05,143.99128,-53.12447,13.58921,13.59005,86.27908,86.26457,-115.13053,-115.23029,143.87188,-53.15203,143.94303,-53.18046,0,0,

File: EIS/Batch B/All/7649_TS007459_EIS00001.csv


Measurement ID,7649
Battery Name,HR12-9
Battery Type,AGM VRLA
Circuit,Eis_080
Program,312 - UCT_AST9AH_EIS
Start Time,2024/05/15 14:58:01
End Time,2024/05/15 15:06:44
Test section,TS007459\EIS00001
Comment,UCT_AST_B06_+00
OrderNo,UCT002
Producer,ASTERION
Type,AGM VRLA
Nominal Voltage,12
Nominal Current,1
Nominal Capacity,9
Cells,6
Maximum Voltage,12.9
Gassing Voltage,14.4
Break Voltage,10.5
Charge Factor,0
Impedance,0
Cold Cranking Current,2.7
Energy Density,0
Comment,



Step,Status,Step Time,Prog Time,Cycle,Cycle Level,Procedure,Voltage,Current,StartFreq,EndFreq,SetFreq,AAcMax,VAcMin,VAcMax,mvIdeal,Go,Status,U1,Zreal1,Zimg1,ActFreq,EisError,AACStart,MinIntervalTime,CountOfPeriods,VRelativ,AAmplitude,NomVal1,Phase1,U2,U3,Zreal2,Zreal3,Zimg2,Zimg3,NomVal2,Phase2,NomVal3,Phase3,EisStart,EisFinish,
[],[],[hh:mm:ss.ttt],[hh:mm:ss.ttt],[],[],[],[V],[A],[EIS],[EIS],[EIS],[EIS],[EIS],[EIS],[EIS],[EIS],[EIS],[EIS],[EIS],[EIS],[EIS],[EIS],[EIS],[EIS],[EIS],[EIS],[EIS],[EIS],[EIS],[EIS],[EIS],[EIS],[EIS],[EIS],[EIS],[EIS],[EIS],[EIS],[EIS],[EisStart],[EisFinish],
3,MSG,00:00:00.000,00:00:05.042,0,0,UCT_AST9AH_EIS,StartFreq: 3.000 EndFreq: 3000.000,,,,,,,,,,,,,,,,,,,,,,,,,,,,,,,,,,,
3,MSG,00:00:00.000,00:00:05.042,0,0,UCT_AST9AH_EIS,MvIdeal:    36 AAcStart:  0.01,,,,,,,,,,,,,,,,,,,,,,,,,,,,,,,,,,,
3,MSG,00:00:00.000,00:00:05.042,0,0,UCT_AST9AH_EIS,Time: 10.000 Peri:  3,,,,,,,,,,,,,,,,,,,,,,,,,,,,,,,,,,,
3,EIS,00:00:32.636,00:00:37.678,0,0,UCT_AST9AH_EIS,,,3.00,3000.00,3000.000,0,9,14,36,1,16.00000,12.24141,48.69869,4.48923,3000.000,0.00000,0.01,10.00,3,0,0.05,48.90517,5.26685,12.24180,12.24259,48.68403,48.67911,4.62751,4.59661,48.90346,5.42977,48.89565,5.39425,0,0,
3,EIS,00:00:49.483,00:00:54.525,0,0,UCT_AST9AH_EIS,,,3.00,3000.00,2249.683,0,9,14,36,2,16.00000,12.24150,48.81297,2.58108,2232.558,0.00000,0.01,10.00,3,0,0.05,48.88116,3.02681,12.24269,12.24385,48.79754,48.80344,2.68718,2.66437,48.87147,3.15198,48.87612,3.12489,0,0,
3,EIS,00:01:06.362,00:01:11.404,0,0,UCT_AST9AH_EIS,,,3.00,3000.00,1687.024,0,9,14,36,3,16.00000,12.24164,48.98627,1.12446,1684.211,0.00000,0.01,10.00,3,0,0.05,48.99917,1.31497,12.24285,12.24239,48.97732,48.98555,1.20598,1.19381,48.99216,1.41053,49.00009,1.39606,0,0,
3,EIS,00:01:23.543,00:01:28.585,0,0,UCT_AST9AH_EIS,,,3.00,3000.00,1265.090,0,9,14,36,4,16.00000,12.24153,49.26996,-0.12768,1263.158,0.00000,0.01,10.00,3,0,0.05,49.27013,-0.14848,12.24267,12.24378,49.27528,49.27524,-0.06432,-0.07737,49.27532,-0.07479,49.27530,-0.08996,0,0,
3,EIS,00:01:41.278,00:01:46.320,0,0,UCT_AST9AH_EIS,,,3.00,3000.00,948.683,0,9,14,36,5,16.00000,12.24272,49.64351,-1.19373,950.495,0.00000,0.01,10.00,3,0,0.05,49.65786,-1.37747,12.24192,12.24290,49.64839,49.65150,-1.13451,-1.15006,49.66135,-1.30903,49.66482,-1.32689,0,0,
3,EIS,00:01:58.970,00:02:04.012,0,0,UCT_AST9AH_EIS,,,3.00,3000.00,711.412,0,9,14,36,6,16.00000,12.23991,50.08418,-2.16833,711.111,0.00000,0.01,10.00,3,0,0.05,50.13110,-2.47899,12.24188,12.24107,50.08890,50.08753,-2.13460,-2.13666,50.13436,-2.44026,50.13308,-2.44267,0,0,
3,EIS,00:02:17.190,00:02:22.232,0,0,UCT_AST9AH_EIS,,,3.00,3000.00,533.484,0,9,14,36,7,16.00000,12.24153,50.64632,-3.05369,533.333,0.00000,0.01,10.00,3,0,0.05,50.73830,-3.45044,12.24401,12.24161,50.65173,50.64543,-3.02867,-3.02869,50.74220,-3.42187,50.73591,-3.42231,0,0,
3,EIS,00:02:35.895,00:02:40.937,0,0,UCT_AST9AH_EIS,,,3.00,3000.00,400.056,0,9,14,36,8,16.00000,12.24035,51.25093,-3.87717,400.000,0.00000,0.01,10.00,3,0,0.05,51.39738,-4.32622,12.24192,12.24101,51.26945,51.26615,-3.88749,-3.87924,51.41662,-4.33614,51.41271,-4.32725,0,0,
3,EIS,00:02:55.005,00:03:00.047,0,0,UCT_AST9AH_EIS,,,3.00,3000.00,300.000,0,9,14,36,9,16.00000,12.24145,51.96534,-4.69580,300.000,0.00000,0.01,10.00,3,0,0.05,52.17708,-5.16345,12.23933,12.24544,51.95801,51.95903,-4.67916,-4.67682,52.16828,-5.14598,52.16908,-5.14332,0,0,
3,EIS,00:03:15.037,00:03:20.079,0,0,UCT_AST9AH_EIS,,,3.00,3000.00,224.968,0,9,14,36,10,16.00000,12.23893,52.71917,-5.45969,224.824,0.00000,0.01,10.00,3,0,0.05,53.00112,-5.91257,12.24182,12.24447,52.72148,52.71687,-5.45094,-5.45707,53.00252,-5.90291,52.99856,-5.91002,0,0,
3,EIS,00:03:33.720,00:03:38.762,0,0,UCT_AST9AH_EIS,,,3.00,3000.00,168.702,0,9,14,36,11,16.00000,12.24139,53.53689,-6.27509,168.421,0.00000,0.01,10.00,3,0,0.05,53.90339,-6.68517,12.24395,12.24047,53.53771,53.53295,-6.26639,-6.26890,53.90319,-6.67588,53.89875,-6.67912,0,0,
3,EIS,00:03:53.493,00:03:58.535,0,0,UCT_AST9AH_EIS,,,3.00,3000.00,126.509,0,9,14,36,12,16.00000,12.24149,54.40485,-7.19704,126.649,0.00000,0.01,10.00,3,0,0.05,54.87882,-7.53571,12.24149,12.24203,54.40727,54.40282,-7.18364,-7.18304,54.87946,-7.52152,54.87498,-7.52150,0,0,
3,EIS,00:04:14.282,00:04:19.324,0,0,UCT_AST9AH_EIS,,,3.00,3000.00,94.868,0,9,14,36,13,16.00000,12.23984,55.34555,-8.29727,94.862,0.00000,0.01,10.00,3,0,0.05,55.96405,-8.52615,12.24180,12.24221,55.33927,55.34527,-8.28971,-8.29281,55.95672,-8.51945,55.96311,-8.52168,0,0,
3,EIS,00:04:33.585,00:04:38.627,0,0,UCT_AST9AH_EIS,,,3.00,3000.00,71.141,0,9,14,36,14,16.00000,12.24145,56.39104,-9.66177,71.217,0.00000,0.01,10.00,3,0,0.05,57.21275,-9.72238,12.24229,12.24029,56.38364,56.38615,-9.65251,-9.64972,57.20390,-9.71449,57.20590,-9.71131,0,0,
3,EIS,00:04:54.487,00:04:59.529,0,0,UCT_AST9AH_EIS,,,3.00,3000.00,53.348,0,9,14,36,15,16.00000,12.24198,57.68362,-11.37052,53.333,0.00000,0.01,10.00,3,0,0.05,58.79361,-11.15110,12.24187,12.24421,57.69002,57.69213,-11.35519,-11.37180,58.79693,-11.13524,58.80221,-11.15073,0,0,
3,EIS,00:05:13.560,00:05:18.602,0,0,UCT_AST9AH_EIS,,,3.00,3000.00,40.006,0,9,14,36,16,16.00000,12.24052,59.34817,-13.45011,40.000,0.00000,0.01,10.00,3,0,0.05,60.85319,-12.76928,12.24196,12.24617,59.33403,59.32740,-13.42785,-13.44643,60.83448,-12.75178,60.83212,-12.77022,0,0,
3,EIS,00:05:33.831,00:05:38.873,0,0,UCT_AST9AH_EIS,,,3.00,3000.00,30.000,0,9,14,36,17,16.00000,12.24290,61.50493,-15.90374,30.000,0.00000,0.01,10.00,3,0,0.05,63.52783,-14.49780,12.24198,12.24038,61.48655,61.50074,-15.88120,-15.88610,63.50440,-14.48226,63.51936,-14.48335,0,0,
3,EIS,00:05:52.428,00:05:57.470,0,0,UCT_AST9AH_EIS,,,3.00,3000.00,22.497,0,9,14,36,18,16.00000,12.23856,64.34932,-18.65143,22.472,0.00000,0.01,10.00,3,0,0.05,66.99785,-16.16405,12.24196,12.24601,64.30758,64.34245,-18.61523,-18.63170,66.94768,-16.14424,66.98575,-16.14948,0,0,
3,EIS,00:06:12.108,00:06:17.150,0,0,UCT_AST9AH_EIS,,,3.00,3000.00,16.870,0,9,14,36,19,16.00000,12.24152,67.98928,-21.51190,16.854,0.00000,0.01,10.00,3,0,0.05,71.31132,-17.55744,12.24113,12.23976,67.96291,67.95252,-21.49221,-21.50482,71.28024,-17.54875,71.27414,-17.56093,0,0,
3,EIS,00:06:32.931,00:06:37.973,0,0,UCT_AST9AH_EIS,,,3.00,3000.00,12.651,0,9,14,36,20,16.00000,12.23836,72.41669,-24.20864,12.658,0.00000,0.01,10.00,3,0,0.05,76.35598,-18.48460,12.24212,12.24254,72.43117,72.41197,-24.22779,-24.20995,76.37578,-18.49478,76.35191,-18.48665,0,0,
3,EIS,00:06:51.915,00:06:56.957,0,0,UCT_AST9AH_EIS,,,3.00,3000.00,9.487,0,9,14,36,21,16.00000,12.24168,77.65867,-26.56913,9.494,0.00000,0.01,10.00,3,0,0.05,82.07793,-18.88720,12.23810,12.24269,77.65584,77.64786,-26.53765,-26.54989,82.06507,-18.86705,82.06149,-18.87693,0,0,
3,EIS,00:07:12.706,00:07:17.748,0,0,UCT_AST9AH_EIS,,,3.00,3000.00,7.114,0,9,14,36,22,16.00000,12.24177,83.49106,-28.31458,7.109,0.00000,0.01,10.00,3,0,0.05,88.16163,-18.73350,12.23829,12.24306,83.50893,83.50913,-28.31352,-28.27909,88.17821,-18.72912,88.16735,-18.70788,0,0,
3,EIS,00:07:31.263,00:07:36.305,0,0,UCT_AST9AH_EIS,,,3.00,3000.00,5.335,0,9,14,36,23,16.00000,12.24644,89.40945,-29.38299,5.338,0.00000,0.01,10.00,3,0,0.05,94.11381,-18.19229,12.23849,12.24293,89.40597,89.36395,-29.37867,-29.32664,94.10916,-18.19045,94.05301,-18.16832,0,0,
3,EIS,00:07:50.783,00:07:55.825,0,0,UCT_AST9AH_EIS,,,3.00,3000.00,4.001,0,9,14,36,24,16.00000,12.24172,95.19945,-29.80320,4.000,0.00000,0.01,10.00,3,0,0.05,99.75553,-17.38328,12.23917,12.24790,95.25310,95.22897,-29.84328,-29.90219,99.81871,-17.39604,99.81332,-17.43245,0,0,
3,EIS,00:08:11.479,00:08:16.521,0,0,UCT_AST9AH_EIS,,,3.00,3000.00,3.000,0,9,14,36,25,16.00000,12.24642,100.72417,-30.13315,3.000,0.00000,0.01,10.00,3,0,0.05,105.13498,-16.65534,12.24224,12.24782,100.72387,100.69528,-30.13614,-30.13279,105.13556,-16.65695,105.10721,-16.65967,0,0,
3,EIS,00:08:32.471,00:08:37.513,0,0,UCT_AST9AH_EIS,,,3.00,3000.00,3.000,0,9,14,36,26,16.00000,12.24648,100.59394,-29.97771,3.000,0.00000,0.01,10.00,3,0,0.05,104.96573,-16.59443,12.24218,12.24778,100.54233,100.58142,-30.04093,-30.02369,104.93435,-16.63556,104.96687,-16.62043,0,0,
