Repository: UCT-MARiS/SISPS-EXP-SOC-DATA

# SISPS-EXP-SOC-DATA
Experimental data of Asterion HR12-9 batteries using Electrochemical Impedance Spectroscopy.

This work contributes towards the paper entitled _Observations of Freezing Lead Acid Batteries using Electrochemical Impedance Spectroscopy_ (currently submitted to the Journal of Energy Storage).

> [!CAUTION]
> This repository has been cited in (pending) published works and may never not be renamed, moved, made private, or deleted.
>
> The repository ought to normally be Archived.
>
> Date Accepted: **--/--/----**  
> Date Published: **--/--/----**

File: EIS/Batch B/All/7655_TS007465_EIS00001.csv


Measurement ID,7655
Battery Name,HR12-9
Battery Type,AGM VRLA
Circuit,Eis_080
Program,312 - UCT_AST9AH_EIS
Start Time,2024/05/15 15:57:32
End Time,2024/05/15 16:06:17
Test section,TS007465\EIS00001
Comment,UCT_AST_B02X_+RT2
OrderNo,UCT002
Producer,ASTERION
Type,AGM VRLA
Nominal Voltage,12
Nominal Current,1
Nominal Capacity,9
Cells,6
Maximum Voltage,12.9
Gassing Voltage,14.4
Break Voltage,10.5
Charge Factor,0
Impedance,0
Cold Cranking Current,2.7
Energy Density,0
Comment,



Step,Status,Step Time,Prog Time,Cycle,Cycle Level,Procedure,Voltage,Current,StartFreq,EndFreq,SetFreq,AAcMax,VAcMin,VAcMax,mvIdeal,Go,Status,U1,Zreal1,Zimg1,ActFreq,EisError,AACStart,MinIntervalTime,CountOfPeriods,VRelativ,AAmplitude,NomVal1,Phase1,U2,U3,Zreal2,Zreal3,Zimg2,Zimg3,NomVal2,Phase2,NomVal3,Phase3,EisStart,EisFinish,
[],[],[hh:mm:ss.ttt],[hh:mm:ss.ttt],[],[],[],[V],[A],[EIS],[EIS],[EIS],[EIS],[EIS],[EIS],[EIS],[EIS],[EIS],[EIS],[EIS],[EIS],[EIS],[EIS],[EIS],[EIS],[EIS],[EIS],[EIS],[EIS],[EIS],[EIS],[EIS],[EIS],[EIS],[EIS],[EIS],[EIS],[EIS],[EIS],[EIS],[EisStart],[EisFinish],
3,MSG,00:00:00.000,00:00:05.044,0,0,UCT_AST9AH_EIS,StartFreq: 3.000 EndFreq: 3000.000,,,,,,,,,,,,,,,,,,,,,,,,,,,,,,,,,,,
3,MSG,00:00:00.000,00:00:05.044,0,0,UCT_AST9AH_EIS,MvIdeal:    36 AAcStart:  0.01,,,,,,,,,,,,,,,,,,,,,,,,,,,,,,,,,,,
3,MSG,00:00:00.000,00:00:05.044,0,0,UCT_AST9AH_EIS,Time: 10.000 Peri:  3,,,,,,,,,,,,,,,,,,,,,,,,,,,,,,,,,,,
3,EIS,00:00:33.041,00:00:38.085,0,0,UCT_AST9AH_EIS,,,3.00,3000.00,3000.000,0,9,14,36,1,16.00000,13.61602,30.97076,4.46104,3000.000,0.00000,0.01,10.00,3,0,0.05,31.29039,8.19653,13.61652,13.61799,30.95385,30.95285,4.55861,4.49121,31.28772,8.37780,31.27699,8.25590,0,0,
3,EIS,00:00:50.136,00:00:55.180,0,0,UCT_AST9AH_EIS,,,3.00,3000.00,2249.683,0,9,14,36,2,16.00000,13.61617,31.08431,2.69313,2232.558,0.00000,0.01,10.00,3,0,0.05,31.20076,4.95171,13.61617,13.61763,31.07586,31.08180,2.75991,2.71186,31.19817,5.07523,31.19987,4.98637,0,0,
3,EIS,00:01:07.166,00:01:12.210,0,0,UCT_AST9AH_EIS,,,3.00,3000.00,1687.024,0,9,14,36,3,16.00000,13.61619,31.21887,1.36460,1684.211,0.00000,0.01,10.00,3,0,0.05,31.24868,2.50285,13.61651,13.61771,31.22163,31.21418,1.41471,1.37934,31.25366,2.59441,31.24464,2.53022,0,0,
3,EIS,00:01:24.802,00:01:29.846,0,0,UCT_AST9AH_EIS,,,3.00,3000.00,1265.090,0,9,14,36,4,16.00000,13.61618,31.46237,0.23460,1263.158,0.00000,0.01,10.00,3,0,0.05,31.46325,0.42721,13.61613,13.61720,31.46898,31.46790,0.28420,0.25552,31.47026,0.51743,31.46893,0.46523,0,0,
3,EIS,00:01:42.908,00:01:47.952,0,0,UCT_AST9AH_EIS,,,3.00,3000.00,948.683,0,9,14,36,5,16.00000,13.61514,31.78296,-0.68249,950.495,0.00000,0.01,10.00,3,0,0.05,31.79029,-1.23015,13.61647,13.61807,31.78896,31.79082,-0.64661,-0.66719,31.79553,-1.16527,31.79782,-1.20228,0,0,
3,EIS,00:02:00.363,00:02:05.407,0,0,UCT_AST9AH_EIS,,,3.00,3000.00,711.412,0,9,14,36,6,16.00000,13.61605,32.15489,-1.49514,711.111,0.00000,0.01,10.00,3,0,0.05,32.18963,-2.66222,13.61563,13.61875,32.16579,32.15969,-1.47306,-1.48681,32.19950,-2.62207,32.19404,-2.64702,0,0,
3,EIS,00:02:18.925,00:02:23.969,0,0,UCT_AST9AH_EIS,,,3.00,3000.00,533.484,0,9,14,36,7,16.00000,13.61680,32.58676,-2.22912,533.333,0.00000,0.01,10.00,3,0,0.05,32.66291,-3.91327,13.61645,13.61894,32.59188,32.58421,-2.20363,-2.21640,32.66629,-3.86805,32.65951,-3.89130,0,0,
3,EIS,00:02:37.283,00:02:42.327,0,0,UCT_AST9AH_EIS,,,3.00,3000.00,400.056,0,9,14,36,8,16.00000,13.61598,33.06400,-2.90454,400.000,0.00000,0.01,10.00,3,0,0.05,33.19134,-5.02032,13.61775,13.61814,33.07045,33.07418,-2.90300,-2.90664,33.19762,-5.01669,33.20165,-5.02239,0,0,
3,EIS,00:02:56.489,00:03:01.533,0,0,UCT_AST9AH_EIS,,,3.00,3000.00,300.000,0,9,14,36,9,16.00000,13.61591,33.63019,-3.57531,300.000,0.00000,0.01,10.00,3,0,0.05,33.81971,-6.06846,13.61784,13.61640,33.62582,33.62538,-3.56100,-3.56530,33.81385,-6.04513,33.81387,-6.05246,0,0,
3,EIS,00:03:16.763,00:03:21.807,0,0,UCT_AST9AH_EIS,,,3.00,3000.00,224.968,0,9,14,36,10,16.00000,13.61456,34.25753,-4.22277,224.824,0.00000,0.01,10.00,3,0,0.05,34.51681,-7.02714,13.61633,13.61922,34.27557,34.25915,-4.21581,-4.21700,34.53387,-7.01202,34.51771,-7.01731,0,0,
3,EIS,00:03:35.632,00:03:40.676,0,0,UCT_AST9AH_EIS,,,3.00,3000.00,168.702,0,9,14,36,11,16.00000,13.61414,34.93527,-4.89504,168.421,0.00000,0.01,10.00,3,0,0.05,35.27655,-7.97621,13.61796,13.61759,34.93299,34.92987,-4.88527,-4.89163,35.27293,-7.96100,35.27072,-7.97194,0,0,
3,EIS,00:03:55.917,00:04:00.961,0,0,UCT_AST9AH_EIS,,,3.00,3000.00,126.509,0,9,14,36,12,16.00000,13.61596,35.62663,-5.64936,126.649,0.00000,0.01,10.00,3,0,0.05,36.07176,-9.01045,13.61630,13.61717,35.62511,35.62931,-5.64652,-5.64441,36.06981,-9.00637,36.07363,-9.00201,0,0,
3,EIS,00:04:16.238,00:04:21.282,0,0,UCT_AST9AH_EIS,,,3.00,3000.00,94.868,0,9,14,36,13,16.00000,13.61587,36.37883,-6.53127,94.862,0.00000,0.01,10.00,3,0,0.05,36.96047,-10.17816,13.61749,13.61860,36.38197,36.37368,-6.52793,-6.53228,36.96297,-10.17221,36.95559,-10.18112,0,0,
3,EIS,00:04:35.481,00:04:40.525,0,0,UCT_AST9AH_EIS,,,3.00,3000.00,71.141,0,9,14,36,14,16.00000,13.61771,37.17914,-7.64940,71.217,0.00000,0.01,10.00,3,0,0.05,37.95789,-11.62605,13.61568,13.61753,37.19237,37.18027,-7.64083,-7.63762,37.96913,-11.60936,37.95663,-11.60829,0,0,
3,EIS,00:04:56.169,00:05:01.213,0,0,UCT_AST9AH_EIS,,,3.00,3000.00,53.348,0,9,14,36,15,16.00000,13.61673,38.12722,-9.04750,53.333,0.00000,0.01,10.00,3,0,0.05,39.18599,-13.34925,13.61627,13.61755,38.13835,38.13986,-9.02758,-9.05203,39.19223,-13.31716,39.19934,-13.35141,0,0,
3,EIS,00:05:15.055,00:05:20.099,0,0,UCT_AST9AH_EIS,,,3.00,3000.00,40.006,0,9,14,36,16,16.00000,13.61584,39.32147,-10.83054,40.000,0.00000,0.01,10.00,3,0,0.05,40.78577,-15.39946,13.61445,13.61918,39.31370,39.31597,-10.80271,-10.82135,40.77090,-15.36466,40.77802,-15.38907,0,0,
3,EIS,00:05:35.701,00:05:40.745,0,0,UCT_AST9AH_EIS,,,3.00,3000.00,30.000,0,9,14,36,17,16.00000,13.61436,40.86138,-13.02581,30.000,0.00000,0.01,10.00,3,0,0.05,42.88734,-17.68127,13.61624,13.61883,40.86525,40.85686,-13.01193,-13.00903,42.88682,-17.66203,42.87795,-17.66174,0,0,
3,EIS,00:05:54.119,00:05:59.163,0,0,UCT_AST9AH_EIS,,,3.00,3000.00,22.497,0,9,14,36,18,16.00000,13.61545,42.94679,-15.59890,22.472,0.00000,0.01,10.00,3,0,0.05,45.69193,-19.96175,13.61619,13.61589,42.91498,42.94203,-15.57648,-15.57316,45.65437,-19.94894,45.67867,-19.93345,0,0,
3,EIS,00:06:13.608,00:06:18.652,0,0,UCT_AST9AH_EIS,,,3.00,3000.00,16.870,0,9,14,36,19,16.00000,13.61567,45.69824,-18.50702,16.854,0.00000,0.01,10.00,3,0,0.05,49.30354,-22.04712,13.61694,13.61984,45.69675,45.69360,-18.48458,-18.48860,49.29374,-22.02359,49.29233,-22.02930,0,0,
3,EIS,00:06:33.947,00:06:38.991,0,0,UCT_AST9AH_EIS,,,3.00,3000.00,12.651,0,9,14,36,20,16.00000,13.61831,49.31290,-21.53428,12.658,0.00000,0.01,10.00,3,0,0.05,53.80973,-23.59024,13.61625,13.61588,49.28264,49.27056,-21.50874,-21.51035,53.77178,-23.57821,53.76136,-23.58493,0,0,
3,EIS,00:06:53.097,00:06:58.141,0,0,UCT_AST9AH_EIS,,,3.00,3000.00,9.487,0,9,14,36,21,16.00000,13.61564,53.73912,-24.45054,9.494,0.00000,0.01,10.00,3,0,0.05,59.04000,-24.46486,13.61888,13.61933,53.73809,53.73707,-24.41548,-24.43244,59.02455,-24.43430,59.03065,-24.44970,0,0,
3,EIS,00:07:14.447,00:07:19.491,0,0,UCT_AST9AH_EIS,,,3.00,3000.00,7.114,0,9,14,36,22,16.00000,13.61856,59.03668,-26.96193,7.109,0.00000,0.01,10.00,3,0,0.05,64.90204,-24.54608,13.61617,13.61496,59.02156,59.02975,-26.95321,-26.92081,64.88467,-24.54462,64.87866,-24.51559,0,0,
3,EIS,00:07:32.987,00:07:38.031,0,0,UCT_AST9AH_EIS,,,3.00,3000.00,5.335,0,9,14,36,23,16.00000,13.61392,64.71094,-28.89308,5.338,0.00000,0.01,10.00,3,0,0.05,70.86830,-24.06050,13.61606,13.61434,64.70391,64.65235,-28.90522,-28.91341,70.86683,-24.07178,70.82310,-24.09484,0,0,
3,EIS,00:07:52.577,00:07:57.621,0,0,UCT_AST9AH_EIS,,,3.00,3000.00,4.001,0,9,14,36,24,16.00000,13.61954,70.45663,-30.35450,4.000,0.00000,0.01,10.00,3,0,0.05,76.71723,-23.30760,13.61288,13.61738,70.47322,70.45296,-30.34831,-30.36945,76.73002,-23.29845,76.71977,-23.31894,0,0,
3,EIS,00:08:13.136,00:08:18.180,0,0,UCT_AST9AH_EIS,,,3.00,3000.00,3.000,0,9,14,36,25,16.00000,13.61837,75.96899,-31.47116,3.000,0.00000,0.01,10.00,3,0,0.05,82.22969,-22.50243,13.61596,13.61594,75.94170,75.96734,-31.43757,-31.49736,82.19162,-22.48808,82.23819,-22.51973,0,0,
3,EIS,00:08:33.973,00:08:39.017,0,0,UCT_AST9AH_EIS,,,3.00,3000.00,3.000,0,9,14,36,26,16.00000,13.61560,75.94866,-31.43885,3.000,0.00000,0.01,10.00,3,0,0.05,82.19854,-22.48705,13.61474,13.61342,75.98848,75.97445,-31.43590,-31.55619,82.23421,-22.47454,82.26731,-22.55569,0,0,

File: EIS/Batch B/All/7662_TS007472_EIS00001.csv


Measurement ID,7662
Battery Name,HR12-9
Battery Type,AGM VRLA
Circuit,Eis_080
Program,312 - UCT_AST9AH_EIS
Start Time,2024/05/15 17:07:50
End Time,2024/05/15 17:16:33
Test section,TS007472\EIS00001
Comment,UCT_AST_B08_+RT2
OrderNo,UCT002
Producer,ASTERION
Type,AGM VRLA
Nominal Voltage,12
Nominal Current,1
Nominal Capacity,9
Cells,6
Maximum Voltage,12.9
Gassing Voltage,14.4
Break Voltage,10.5
Charge Factor,0
Impedance,0
Cold Cranking Current,2.7
Energy Density,0
Comment,



Step,Status,Step Time,Prog Time,Cycle,Cycle Level,Procedure,Voltage,Current,StartFreq,EndFreq,SetFreq,AAcMax,VAcMin,VAcMax,mvIdeal,Go,Status,U1,Zreal1,Zimg1,ActFreq,EisError,AACStart,MinIntervalTime,CountOfPeriods,VRelativ,AAmplitude,NomVal1,Phase1,U2,U3,Zreal2,Zreal3,Zimg2,Zimg3,NomVal2,Phase2,NomVal3,Phase3,EisStart,EisFinish,
[],[],[hh:mm:ss.ttt],[hh:mm:ss.ttt],[],[],[],[V],[A],[EIS],[EIS],[EIS],[EIS],[EIS],[EIS],[EIS],[EIS],[EIS],[EIS],[EIS],[EIS],[EIS],[EIS],[EIS],[EIS],[EIS],[EIS],[EIS],[EIS],[EIS],[EIS],[EIS],[EIS],[EIS],[EIS],[EIS],[EIS],[EIS],[EIS],[EIS],[EisStart],[EisFinish],
3,MSG,00:00:00.000,00:00:05.048,0,0,UCT_AST9AH_EIS,StartFreq: 3.000 EndFreq: 3000.000,,,,,,,,,,,,,,,,,,,,,,,,,,,,,,,,,,,
3,MSG,00:00:00.000,00:00:05.048,0,0,UCT_AST9AH_EIS,MvIdeal:    36 AAcStart:  0.01,,,,,,,,,,,,,,,,,,,,,,,,,,,,,,,,,,,
3,MSG,00:00:00.000,00:00:05.048,0,0,UCT_AST9AH_EIS,Time: 10.000 Peri:  3,,,,,,,,,,,,,,,,,,,,,,,,,,,,,,,,,,,
3,EIS,00:00:32.416,00:00:37.464,0,0,UCT_AST9AH_EIS,,,3.00,3000.00,3000.000,0,9,14,36,1,16.00000,11.98623,69.38776,4.18138,3000.000,0.00000,0.01,10.00,3,0,0.05,69.51363,3.44854,11.98604,11.98834,69.38173,69.38431,4.35851,4.32851,69.51849,3.59456,69.51919,3.56975,0,0,
3,EIS,00:00:49.465,00:00:54.513,0,0,UCT_AST9AH_EIS,,,3.00,3000.00,2249.683,0,9,14,36,2,16.00000,11.98435,68.83927,2.41195,2232.558,0.00000,0.01,10.00,3,0,0.05,68.88151,2.00668,11.98606,11.98801,68.82550,68.83226,2.54858,2.53102,68.87267,2.12067,68.87877,2.10586,0,0,
3,EIS,00:01:06.243,00:01:11.291,0,0,UCT_AST9AH_EIS,,,3.00,3000.00,1687.024,0,9,14,36,3,16.00000,11.98559,68.06839,1.09045,1684.211,0.00000,0.01,10.00,3,0,0.05,68.07713,0.91779,11.98574,11.98730,68.05515,68.06035,1.18135,1.16690,68.06540,0.99448,68.07035,0.98224,0,0,
3,EIS,00:01:23.330,00:01:28.378,0,0,UCT_AST9AH_EIS,,,3.00,3000.00,1265.090,0,9,14,36,4,16.00000,11.98413,67.50456,-0.04586,1263.158,0.00000,0.01,10.00,3,0,0.05,67.50458,-0.03892,11.98618,11.98779,67.50681,67.51155,0.03175,0.02113,67.50682,0.02695,67.51155,0.01793,0,0,
3,EIS,00:01:40.776,00:01:45.824,0,0,UCT_AST9AH_EIS,,,3.00,3000.00,948.683,0,9,14,36,5,16.00000,11.98557,67.79866,-0.95120,950.495,0.00000,0.01,10.00,3,0,0.05,67.80533,-0.80380,11.98797,11.98978,67.79117,67.79759,-0.89357,-0.90729,67.79706,-0.75518,67.80366,-0.76670,0,0,
3,EIS,00:01:58.574,00:02:03.622,0,0,UCT_AST9AH_EIS,,,3.00,3000.00,711.412,0,9,14,36,6,16.00000,11.98557,67.78900,-1.73804,711.111,0.00000,0.01,10.00,3,0,0.05,67.81127,-1.46869,11.98422,11.98971,67.78669,67.78436,-1.69245,-1.70103,67.80782,-1.43022,67.80570,-1.43752,0,0,
3,EIS,00:02:16.602,00:02:21.650,0,0,UCT_AST9AH_EIS,,,3.00,3000.00,533.484,0,9,14,36,7,16.00000,11.98566,68.32420,-2.37452,533.333,0.00000,0.01,10.00,3,0,0.05,68.36545,-1.99044,11.98311,11.98969,68.30673,68.30978,-2.34961,-2.35074,68.34713,-1.97008,68.35022,-1.97094,0,0,
3,EIS,00:02:35.358,00:02:40.406,0,0,UCT_AST9AH_EIS,,,3.00,3000.00,400.056,0,9,14,36,8,16.00000,11.98562,68.45009,-2.90494,400.000,0.00000,0.01,10.00,3,0,0.05,68.51171,-2.43010,11.98300,11.98829,68.46781,68.47405,-2.90439,-2.90173,68.52938,-2.42902,68.53551,-2.42658,0,0,
3,EIS,00:02:54.466,00:02:59.514,0,0,UCT_AST9AH_EIS,,,3.00,3000.00,300.000,0,9,14,36,9,16.00000,11.98422,69.44413,-3.38683,300.000,0.00000,0.01,10.00,3,0,0.05,69.52667,-2.79214,11.98620,11.98508,69.43230,69.43320,-3.36591,-3.37150,69.51384,-2.77539,69.51501,-2.77996,0,0,
3,EIS,00:03:14.923,00:03:19.971,0,0,UCT_AST9AH_EIS,,,3.00,3000.00,224.968,0,9,14,36,10,16.00000,11.98554,69.33002,-3.78860,224.824,0.00000,0.01,10.00,3,0,0.05,69.43346,-3.12787,11.98311,11.98870,69.33247,69.32558,-3.77608,-3.77874,69.43522,-3.11744,69.42849,-3.11994,0,0,
3,EIS,00:03:33.770,00:03:38.818,0,0,UCT_AST9AH_EIS,,,3.00,3000.00,168.702,0,9,14,36,11,16.00000,11.98900,69.42233,-4.16082,168.421,0.00000,0.01,10.00,3,0,0.05,69.54691,-3.42992,11.98626,11.98555,69.41210,69.41103,-4.15069,-4.15951,69.53609,-3.42209,69.53555,-3.42940,0,0,
3,EIS,00:03:53.355,00:03:58.403,0,0,UCT_AST9AH_EIS,,,3.00,3000.00,126.509,0,9,14,36,12,16.00000,11.98564,70.03654,-4.50589,126.649,0.00000,0.01,10.00,3,0,0.05,70.18133,-3.68113,11.98944,11.99099,70.02758,70.02867,-4.49673,-4.49514,70.17181,-3.67413,70.17279,-3.67278,0,0,
3,EIS,00:04:14.393,00:04:19.441,0,0,UCT_AST9AH_EIS,,,3.00,3000.00,94.868,0,9,14,36,13,16.00000,11.98889,70.46431,-4.85084,94.862,0.00000,0.01,10.00,3,0,0.05,70.63108,-3.93809,11.98621,11.98653,70.44505,70.45331,-4.84368,-4.83186,70.61137,-3.93336,70.61880,-3.92334,0,0,
3,EIS,00:04:33.732,00:04:38.780,0,0,UCT_AST9AH_EIS,,,3.00,3000.00,71.141,0,9,14,36,14,16.00000,11.98628,70.65023,-5.15624,71.217,0.00000,0.01,10.00,3,0,0.05,70.83814,-4.17420,11.98611,11.98404,70.64037,70.64795,-5.16487,-5.15444,70.82893,-4.18174,70.83573,-4.17288,0,0,
3,EIS,00:04:54.335,00:04:59.383,0,0,UCT_AST9AH_EIS,,,3.00,3000.00,53.348,0,9,14,36,15,16.00000,11.98563,71.14942,-5.43444,53.333,0.00000,0.01,10.00,3,0,0.05,71.35666,-4.36781,11.98274,11.99026,71.15325,71.15386,-5.43455,-5.42924,71.36048,-4.36767,71.36070,-4.36338,0,0,
3,EIS,00:05:13.355,00:05:18.403,0,0,UCT_AST9AH_EIS,,,3.00,3000.00,40.006,0,9,14,36,16,16.00000,11.98404,71.69656,-5.65589,40.000,0.00000,0.01,10.00,3,0,0.05,71.91931,-4.51052,11.98617,11.99113,71.69486,71.68920,-5.65271,-5.64511,71.91735,-4.50810,71.91112,-4.50242,0,0,
3,EIS,00:05:33.382,00:05:38.430,0,0,UCT_AST9AH_EIS,,,3.00,3000.00,30.000,0,9,14,36,17,16.00000,11.98395,72.58669,-5.79205,30.000,0.00000,0.01,10.00,3,0,0.05,72.81741,-4.56225,11.98625,11.99059,72.58203,72.59058,-5.78572,-5.78566,72.81226,-4.55757,72.82078,-4.55699,0,0,
3,EIS,00:05:52.302,00:05:57.350,0,0,UCT_AST9AH_EIS,,,3.00,3000.00,22.497,0,9,14,36,18,16.00000,11.98562,73.85580,-5.86634,22.472,0.00000,0.01,10.00,3,0,0.05,74.08842,-4.54145,11.98550,11.98825,73.83399,73.84517,-5.87009,-5.86666,74.06697,-4.54568,74.07784,-4.54234,0,0,
3,EIS,00:06:11.733,00:06:16.781,0,0,UCT_AST9AH_EIS,,,3.00,3000.00,16.870,0,9,14,36,19,16.00000,11.98847,74.98764,-5.91071,16.854,0.00000,0.01,10.00,3,0,0.05,75.22022,-4.50688,11.98618,11.99014,74.97852,74.97083,-5.92608,-5.91822,75.21234,-4.51910,75.20406,-4.51359,0,0,
3,EIS,00:06:32.254,00:06:37.302,0,0,UCT_AST9AH_EIS,,,3.00,3000.00,12.651,0,9,14,36,20,16.00000,11.98559,76.26851,-6.02925,12.658,0.00000,0.01,10.00,3,0,0.05,76.50645,-4.52000,11.98460,11.98479,76.24411,76.25357,-6.00257,-5.99307,76.48003,-4.50152,76.48872,-4.49386,0,0,
3,EIS,00:06:51.421,00:06:56.469,0,0,UCT_AST9AH_EIS,,,3.00,3000.00,9.487,0,9,14,36,21,16.00000,11.98678,77.38867,-6.10346,9.494,0.00000,0.01,10.00,3,0,0.05,77.62898,-4.50945,11.98621,11.98406,77.38833,77.37962,-6.13317,-6.12777,77.63098,-4.53133,77.62187,-4.52786,0,0,
3,EIS,00:07:11.911,00:07:16.959,0,0,UCT_AST9AH_EIS,,,3.00,3000.00,7.114,0,9,14,36,22,16.00000,11.98561,78.42211,-6.35056,7.109,0.00000,0.01,10.00,3,0,0.05,78.67883,-4.62967,11.98235,11.98921,78.37925,78.41554,-6.34331,-6.34638,78.63552,-4.62692,78.67193,-4.62701,0,0,
3,EIS,00:07:30.825,00:07:35.873,0,0,UCT_AST9AH_EIS,,,3.00,3000.00,5.335,0,9,14,36,23,16.00000,11.98562,79.53276,-6.63555,5.338,0.00000,0.01,10.00,3,0,0.05,79.80909,-4.76924,11.98867,11.99079,79.50567,79.48723,-6.63626,-6.66158,79.78215,-4.77136,79.76588,-4.79059,0,0,
3,EIS,00:07:50.691,00:07:55.739,0,0,UCT_AST9AH_EIS,,,3.00,3000.00,4.001,0,9,14,36,24,16.00000,11.98929,80.38379,-7.10031,4.000,0.00000,0.01,10.00,3,0,0.05,80.69677,-5.04784,11.98621,11.98353,80.48770,80.43247,-7.04443,-7.08061,80.79538,-5.00189,80.74352,-5.03088,0,0,
3,EIS,00:08:11.361,00:08:16.409,0,0,UCT_AST9AH_EIS,,,3.00,3000.00,3.000,0,9,14,36,25,16.00000,11.98560,81.40796,-7.53869,3.000,0.00000,0.01,10.00,3,0,0.05,81.75628,-5.29072,11.98507,11.99058,81.37766,81.39525,-7.57389,-7.57371,81.72936,-5.31725,81.74686,-5.31599,0,0,
3,EIS,00:08:32.376,00:08:37.424,0,0,UCT_AST9AH_EIS,,,3.00,3000.00,3.000,0,9,14,36,26,16.00000,11.98956,81.24091,-7.53225,3.000,0.00000,0.01,10.00,3,0,0.05,81.58934,-5.29704,11.98638,11.99055,81.25234,81.22820,-7.60906,-7.54441,81.60784,-5.34999,81.57780,-5.30636,0,0,

File: EIS/Batch B/All/7663_TS007473_EIS00001.csv


Measurement ID,7663
Battery Name,HR12-9
Battery Type,AGM VRLA
Circuit,Eis_080
Program,312 - UCT_AST9AH_EIS
Start Time,2024/05/15 17:17:23
End Time,2024/05/15 17:24:20
Test section,TS007473\EIS00001
Comment,UCT_AST_B09_+RT2 FAIL 1
OrderNo,UCT002
Producer,ASTERION
Type,AGM VRLA
Nominal Voltage,12
Nominal Current,1
Nominal Capacity,9
Cells,6
Maximum Voltage,12.9
Gassing Voltage,14.4
Break Voltage,10.5
Charge Factor,0
Impedance,0
Cold Cranking Current,2.7
Energy Density,0
Comment,



Step,Status,Step Time,Prog Time,Cycle,Cycle Level,Procedure,Voltage,Current,StartFreq,EndFreq,SetFreq,AAcMax,VAcMin,VAcMax,mvIdeal,Go,Status,U1,Zreal1,Zimg1,ActFreq,EisError,AACStart,MinIntervalTime,CountOfPeriods,VRelativ,AAmplitude,NomVal1,Phase1,U2,U3,Zreal2,Zreal3,Zimg2,Zimg3,NomVal2,Phase2,NomVal3,Phase3,EisStart,EisFinish,
[],[],[hh:mm:ss.ttt],[hh:mm:ss.ttt],[],[],[],[V],[A],[EIS],[EIS],[EIS],[EIS],[EIS],[EIS],[EIS],[EIS],[EIS],[EIS],[EIS],[EIS],[EIS],[EIS],[EIS],[EIS],[EIS],[EIS],[EIS],[EIS],[EIS],[EIS],[EIS],[EIS],[EIS],[EIS],[EIS],[EIS],[EIS],[EIS],[EIS],[EisStart],[EisFinish],
3,MSG,00:00:00.000,00:00:05.038,0,0,UCT_AST9AH_EIS,StartFreq: 3.000 EndFreq: 3000.000,,,,,,,,,,,,,,,,,,,,,,,,,,,,,,,,,,,
3,MSG,00:00:00.000,00:00:05.038,0,0,UCT_AST9AH_EIS,MvIdeal:    36 AAcStart:  0.01,,,,,,,,,,,,,,,,,,,,,,,,,,,,,,,,,,,
3,MSG,00:00:00.000,00:00:05.038,0,0,UCT_AST9AH_EIS,Time: 10.000 Peri:  3,,,,,,,,,,,,,,,,,,,,,,,,,,,,,,,,,,,
3,EIS,00:00:33.047,00:00:38.085,0,0,UCT_AST9AH_EIS,,,3.00,3000.00,3000.000,0,9,14,36,1,16.00000,11.80259,25.59233,3.84621,3000.000,0.00000,0.01,10.00,3,0,0.05,25.87973,8.54688,11.80335,11.80475,25.58501,25.58579,3.94638,3.84553,25.88758,8.76852,25.87317,8.54754,0,0,
3,EIS,00:00:49.864,00:00:54.902,0,0,UCT_AST9AH_EIS,,,3.00,3000.00,2249.683,0,9,14,36,2,16.00000,11.80294,25.90928,2.03952,2232.558,0.00000,0.01,10.00,3,0,0.05,25.98943,4.50091,11.80374,11.80527,25.90112,25.90524,2.11166,2.04128,25.98706,4.66089,25.98554,4.50548,0,0,
3,EIS,00:01:07.006,00:01:12.044,0,0,UCT_AST9AH_EIS,,,3.00,3000.00,1687.024,0,9,14,36,3,16.00000,11.67507,17.65672,2.73038,1684.211,0.00000,0.01,10.00,3,0,0.05,17.86658,8.79041,11.45138,11.45603,-13.66310,-17.60868,-2.40816,-3.14449,13.87370,9.99588,17.88724,10.12492,0,0,
3,EIS,00:01:24.231,00:01:29.269,0,0,UCT_AST9AH_EIS,,,3.00,3000.00,1265.090,0,9,14,36,4,16.00000,11.76286,26.87424,-0.49893,1263.158,0.00000,0.01,10.00,3,0,0.05,26.87887,-1.06358,11.76345,11.76307,26.87622,26.87925,-0.44928,-0.49391,26.87997,-0.95770,26.88379,-1.05269,0,0,
3,EIS,00:01:41.849,00:01:46.887,0,0,UCT_AST9AH_EIS,,,3.00,3000.00,948.683,0,9,14,36,5,16.00000,11.77099,27.39948,-1.46321,950.495,0.00000,0.01,10.00,3,0,0.05,27.43852,-3.05684,11.77279,11.77399,27.39489,27.39951,-1.42953,-1.46550,27.43216,-2.98712,27.43867,-3.06162,0,0,
3,EIS,00:01:59.534,00:02:04.572,0,0,UCT_AST9AH_EIS,,,3.00,3000.00,711.412,0,9,14,36,6,16.00000,11.77675,28.00831,-2.30627,711.111,0.00000,0.01,10.00,3,0,0.05,28.10310,-4.70725,11.77722,11.77822,28.00951,28.00772,-2.28394,-2.30653,28.10247,-4.66168,28.10254,-4.70788,0,0,
3,EIS,00:02:17.690,00:02:22.728,0,0,UCT_AST9AH_EIS,,,3.00,3000.00,533.484,0,9,14,36,7,16.00000,11.77845,28.72062,-3.03429,533.333,0.00000,0.01,10.00,3,0,0.05,28.88046,-6.03084,11.78026,11.78008,28.71520,28.71463,-3.02252,-3.03842,28.87384,-6.00875,28.87493,-6.04023,0,0,
3,EIS,00:02:36.365,00:02:41.403,0,0,UCT_AST9AH_EIS,,,3.00,3000.00,400.056,0,9,14,36,8,16.00000,11.78152,29.48877,-3.65052,400.000,0.00000,0.01,10.00,3,0,0.05,29.71387,-7.05695,11.78248,11.78410,29.49356,29.49739,-3.65035,-3.66195,29.71860,-7.05548,29.72382,-7.07677,0,0,
3,EIS,00:02:55.591,00:03:00.629,0,0,UCT_AST9AH_EIS,,,3.00,3000.00,300.000,0,9,14,36,9,16.00000,11.78337,30.36586,-4.20273,300.000,0.00000,0.01,10.00,3,0,0.05,30.65532,-7.87986,11.78330,11.78583,30.36414,30.36315,-4.19465,-4.20372,30.65250,-7.86533,30.65277,-7.88239,0,0,
3,EIS,00:03:16.201,00:03:21.239,0,0,UCT_AST9AH_EIS,,,3.00,3000.00,224.968,0,9,14,36,10,16.00000,11.78612,31.28147,-4.68281,224.824,0.00000,0.01,10.00,3,0,0.05,31.63004,-8.51390,11.78538,11.78559,31.28316,31.27920,-4.67208,-4.68331,31.63012,-8.49424,31.62786,-8.51541,0,0,
3,EIS,00:03:35.245,00:03:40.283,0,0,UCT_AST9AH_EIS,,,3.00,3000.00,168.702,0,9,14,36,11,16.00000,11.78454,32.26584,-5.10447,168.421,0.00000,0.01,10.00,3,0,0.05,32.66711,-8.98972,11.78644,11.78922,32.25924,32.25796,-5.09734,-5.10612,32.65948,-8.97917,32.65958,-8.99474,0,0,
3,EIS,00:03:55.109,00:04:00.147,0,0,UCT_AST9AH_EIS,,,3.00,3000.00,126.509,0,9,14,36,12,16.00000,11.78681,33.29606,-5.51124,126.649,0.00000,0.01,10.00,3,0,0.05,33.74909,-9.39851,11.78736,11.78905,33.29049,33.29467,-5.50807,-5.50781,33.74308,-9.39476,33.74716,-9.39315,0,0,
3,EIS,00:04:15.980,00:04:21.018,0,0,UCT_AST9AH_EIS,,,3.00,3000.00,94.868,0,9,14,36,13,16.00000,11.78753,34.40720,-5.88244,94.862,0.00000,0.01,10.00,3,0,0.05,34.90642,-9.70179,11.78822,11.79077,34.40503,34.40336,-5.88269,-5.87580,34.90433,-9.70281,34.90152,-9.69212,0,0,
3,EIS,00:04:35.284,00:04:40.322,0,0,UCT_AST9AH_EIS,,,3.00,3000.00,71.141,0,9,14,36,14,16.00000,11.70926,16.07435,0.15232,71.217,0.00000,0.01,10.00,3,0,0.05,16.07507,0.54291,11.43726,11.44153,-16.17408,-20.21248,-0.05467,-0.08908,16.17417,0.19368,20.21268,0.25250,0,0,
3,EIS,00:04:55.469,00:05:00.507,0,0,UCT_AST9AH_EIS,,,3.00,3000.00,53.348,0,9,14,36,15,16.00000,11.40592,13.58378,0.12808,53.333,0.00000,0.01,10.00,3,0,0.05,13.58438,0.54023,11.70635,11.42599,-14.02631,-17.73058,-0.04659,-0.05373,14.02639,0.19032,17.73066,0.17361,0,0,
3,EIS,00:05:14.581,00:05:19.619,0,0,UCT_AST9AH_EIS,,,3.00,3000.00,40.006,0,9,14,36,16,16.00000,11.39762,12.00264,0.04418,40.000,0.00000,0.01,10.00,3,0,0.05,12.00272,0.21089,11.68753,11.41683,-12.86688,-16.42102,-0.05612,-0.06361,12.86700,0.24990,16.42114,0.22195,0,0,
3,EIS,00:05:34.532,00:05:39.570,0,0,UCT_AST9AH_EIS,,,3.00,3000.00,30.000,0,9,14,36,17,16.00000,11.38827,10.04556,0.04386,30.000,0.00000,0.01,10.00,3,0,0.05,10.04566,0.25013,11.69003,11.40834,-12.44542,-15.79760,-0.02036,-0.03519,12.44543,0.09373,15.79764,0.12762,0,0,
3,EIS,00:05:53.476,00:05:58.514,0,0,UCT_AST9AH_EIS,,,3.00,3000.00,22.497,0,9,14,36,18,16.00000,11.73604,41.32415,-6.96910,22.472,0.00000,0.01,10.00,3,0,0.05,41.90768,-9.57256,11.73814,11.73507,41.31503,41.31491,-6.96516,-6.96466,41.89804,-9.56931,41.89784,-9.56868,0,0,
3,EIS,00:06:13.098,00:06:18.136,0,0,UCT_AST9AH_EIS,,,3.00,3000.00,16.870,0,9,14,36,19,16.00000,11.74769,42.62208,-7.03753,16.854,0.00000,0.01,10.00,3,0,0.05,43.19917,-9.37578,11.74851,11.74722,42.60216,42.59103,-7.04591,-7.03466,43.18089,-9.39105,43.16807,-9.37874,0,0,
3,EIS,00:06:33.527,00:06:38.565,0,0,UCT_AST9AH_EIS,,,3.00,3000.00,12.651,0,9,14,36,20,16.00000,11.75354,43.88166,-7.09778,12.658,0.00000,0.01,10.00,3,0,0.05,44.45198,-9.18791,11.75090,11.75570,43.88403,43.87845,-7.11066,-7.09774,44.45638,-9.20382,44.44880,-9.18853,0,0,
3,MSG,00:06:46.165,00:06:51.203,0,0,UCT_AST9AH_EIS,Stop via BTS-host computer!,,,,,,,,,,,,,,,,,,,,,,,,,,,,,,,,,,,

File: EIS/Batch B/All/7667_TS007477.csv


Measurement ID,7667
Battery Name,HR12-9
Battery Type,AGM VRLA
Circuit,Eis_080
Program,312 - UCT_AST9AH_EIS
Start Time,2024/05/16 08:21:20
End Time,2024/05/16 08:30:03
Test section,TS007477
Comment,UCT_AST_B10_+RT2 FAIL
OrderNo,UCT002
Producer,ASTERION
Type,AGM VRLA
Nominal Voltage,12
Nominal Current,1
Nominal Capacity,9
Cells,6
Maximum Voltage,12.9
Gassing Voltage,14.4
Break Voltage,10.5
Charge Factor,0
Impedance,0
Cold Cranking Current,2.7
Energy Density,0
Comment,



Step,Status,Step Time,Prog Time,Cycle,Cycle Level,Procedure,Voltage,Current,StartFreq,EndFreq,SetFreq,AAcMax,VAcMin,VAcMax,mvIdeal,Go,Status,U1,Zreal1,Zimg1,ActFreq,EisError,AACStart,MinIntervalTime,CountOfPeriods,VRelativ,AAmplitude,NomVal1,Phase1,U2,U3,Zreal2,Zreal3,Zimg2,Zimg3,NomVal2,Phase2,NomVal3,Phase3,EisStart,EisFinish,
[],[],[hh:mm:ss.ttt],[hh:mm:ss.ttt],[],[],[],[V],[A],[EIS],[EIS],[EIS],[EIS],[EIS],[EIS],[EIS],[EIS],[EIS],[EIS],[EIS],[EIS],[EIS],[EIS],[EIS],[EIS],[EIS],[EIS],[EIS],[EIS],[EIS],[EIS],[EIS],[EIS],[EIS],[EIS],[EIS],[EIS],[EIS],[EIS],[EIS],[EisStart],[EisFinish],
3,MSG,00:00:00.000,00:00:05.052,0,0,UCT_AST9AH_EIS,StartFreq: 3.000 EndFreq: 3000.000,,,,,,,,,,,,,,,,,,,,,,,,,,,,,,,,,,,
3,MSG,00:00:00.000,00:00:05.052,0,0,UCT_AST9AH_EIS,MvIdeal:    36 AAcStart:  0.01,,,,,,,,,,,,,,,,,,,,,,,,,,,,,,,,,,,
3,MSG,00:00:00.000,00:00:05.052,0,0,UCT_AST9AH_EIS,Time: 10.000 Peri:  3,,,,,,,,,,,,,,,,,,,,,,,,,,,,,,,,,,,
3,EIS,00:00:32.752,00:00:37.804,0,0,UCT_AST9AH_EIS,,,3.00,3000.00,3000.000,0,9,14,36,1,16.00000,11.69335,38.75928,3.45904,3000.000,0.00000,0.01,10.00,3,0,0.05,38.91332,5.09980,11.69309,11.69475,38.74646,38.74421,3.59148,3.53038,38.91255,5.29572,38.90473,5.20642,0,0,
3,EIS,00:00:49.995,00:00:55.047,0,0,UCT_AST9AH_EIS,,,3.00,3000.00,2249.683,0,9,14,36,2,16.00000,11.69221,38.88864,1.66474,2232.558,0.00000,0.01,10.00,3,0,0.05,38.92425,2.45122,11.69321,11.69465,38.88308,38.88721,1.75911,1.71954,38.92285,2.59035,38.92521,2.53190,0,0,
3,EIS,00:01:06.762,00:01:11.814,0,0,UCT_AST9AH_EIS,,,3.00,3000.00,1687.024,0,9,14,36,3,16.00000,11.69279,39.13990,0.26569,1684.211,0.00000,0.01,10.00,3,0,0.05,39.14080,0.38893,11.69221,11.69510,39.13807,39.14070,0.33767,0.30234,39.13952,0.49431,39.14187,0.44256,0,0,
3,EIS,00:01:23.952,00:01:29.004,0,0,UCT_AST9AH_EIS,,,3.00,3000.00,1265.090,0,9,14,36,4,16.00000,11.69289,39.58589,-0.92564,1263.158,0.00000,0.01,10.00,3,0,0.05,39.59671,-1.33951,11.69332,11.69549,39.58567,39.59049,-0.86472,-0.88482,39.59511,-1.25138,39.60037,-1.28031,0,0,
3,EIS,00:01:41.312,00:01:46.364,0,0,UCT_AST9AH_EIS,,,3.00,3000.00,948.683,0,9,14,36,5,16.00000,11.69284,40.09373,-1.92177,950.495,0.00000,0.01,10.00,3,0,0.05,40.13976,-2.74419,11.69242,11.69461,40.08585,40.09285,-1.87998,-1.88951,40.12991,-2.68514,40.13735,-2.69826,0,0,
3,EIS,00:01:59.479,00:02:04.531,0,0,UCT_AST9AH_EIS,,,3.00,3000.00,711.412,0,9,14,36,6,16.00000,11.31985,7.83290,1.89126,711.111,0.00000,0.01,10.00,3,0,0.05,8.05798,13.57429,11.60321,11.34241,-29.16414,-33.41638,-0.72099,-1.04542,29.17305,1.41616,33.43272,1.79189,0,0,
3,EIS,00:02:17.814,00:02:22.866,0,0,UCT_AST9AH_EIS,,,3.00,3000.00,533.484,0,9,14,36,7,16.00000,11.65738,41.44274,-3.52005,533.333,0.00000,0.01,10.00,3,0,0.05,41.59197,-4.85492,11.65716,11.65855,41.44282,41.44051,-3.50162,-3.51212,41.59049,-4.82961,41.58907,-4.84429,0,0,
3,EIS,00:02:36.414,00:02:41.466,0,0,UCT_AST9AH_EIS,,,3.00,3000.00,400.056,0,9,14,36,8,16.00000,11.59911,10.22042,0.52142,400.000,0.00000,0.01,10.00,3,0,0.05,10.23371,2.92058,11.31583,11.32154,-24.91896,-29.13463,-0.80285,-0.99287,24.93189,1.84533,29.15155,1.95180,0,0,
3,EIS,00:02:55.464,00:03:00.516,0,0,UCT_AST9AH_EIS,,,3.00,3000.00,300.000,0,9,14,36,9,16.00000,11.64532,43.36851,-4.74013,300.000,0.00000,0.01,10.00,3,0,0.05,43.62679,-6.23761,11.64455,11.64695,43.36028,43.36527,-4.72272,-4.72455,43.61672,-6.21604,43.62188,-6.21772,0,0,
3,EIS,00:03:15.633,00:03:20.685,0,0,UCT_AST9AH_EIS,,,3.00,3000.00,224.968,0,9,14,36,10,16.00000,11.65352,44.41259,-5.21480,224.824,0.00000,0.01,10.00,3,0,0.05,44.71769,-6.69685,11.65253,11.65196,44.40941,44.40273,-5.20303,-5.20934,44.71316,-6.68233,44.70727,-6.69136,0,0,
3,EIS,00:03:34.466,00:03:39.518,0,0,UCT_AST9AH_EIS,,,3.00,3000.00,168.702,0,9,14,36,11,16.00000,11.65753,45.46046,-5.62074,168.421,0.00000,0.01,10.00,3,0,0.05,45.80661,-7.04829,11.65837,11.65852,45.44580,45.45191,-5.61642,-5.62123,45.79154,-7.04518,45.79819,-7.05021,0,0,
3,EIS,00:03:54.405,00:03:59.457,0,0,UCT_AST9AH_EIS,,,3.00,3000.00,126.509,0,9,14,36,12,16.00000,11.65994,46.65700,-5.97935,126.649,0.00000,0.01,10.00,3,0,0.05,47.03858,-7.30296,11.66072,11.66211,46.65684,46.66322,-5.96441,-5.97406,47.03653,-7.28493,47.04409,-7.29561,0,0,
3,EIS,00:04:15.328,00:04:20.380,0,0,UCT_AST9AH_EIS,,,3.00,3000.00,94.868,0,9,14,36,13,16.00000,11.66115,47.95053,-6.28078,94.862,0.00000,0.01,10.00,3,0,0.05,48.36013,-7.46238,11.66272,11.66574,47.94694,47.95114,-6.27331,-6.27640,48.35559,-7.45416,48.36016,-7.45714,0,0,
3,EIS,00:04:34.579,00:04:39.631,0,0,UCT_AST9AH_EIS,,,3.00,3000.00,71.141,0,9,14,36,14,16.00000,11.66382,49.28167,-6.52744,71.217,0.00000,0.01,10.00,3,0,0.05,49.71207,-7.54501,11.66377,11.66304,49.28467,49.28199,-6.51638,-6.51994,49.71360,-7.53191,49.71141,-7.53638,0,0,
3,EIS,00:04:54.765,00:04:59.817,0,0,UCT_AST9AH_EIS,,,3.00,3000.00,53.348,0,9,14,36,15,16.00000,11.66503,50.65554,-6.68313,53.333,0.00000,0.01,10.00,3,0,0.05,51.09450,-7.51579,11.66274,11.66888,50.66250,50.66883,-6.67995,-6.68807,51.10099,-7.51124,51.10832,-7.51933,0,0,
3,EIS,00:05:13.714,00:05:18.766,0,0,UCT_AST9AH_EIS,,,3.00,3000.00,40.006,0,9,14,36,16,16.00000,11.66585,51.78308,-6.82712,40.000,0.00000,0.01,10.00,3,0,0.05,52.23118,-7.51060,11.66555,11.66982,51.78459,51.79559,-6.83382,-6.84000,52.23356,-7.51767,52.24528,-7.52282,0,0,
3,EIS,00:05:33.873,00:05:38.925,0,0,UCT_AST9AH_EIS,,,3.00,3000.00,30.000,0,9,14,36,17,16.00000,11.66552,53.34479,-6.76311,30.000,0.00000,0.01,10.00,3,0,0.05,53.77179,-7.22547,11.66738,11.67050,53.35174,53.34187,-6.76672,-6.76741,53.77914,-7.22835,53.76945,-7.23041,0,0,
3,EIS,00:05:52.572,00:05:57.624,0,0,UCT_AST9AH_EIS,,,3.00,3000.00,22.497,0,9,14,36,18,16.00000,11.66756,54.63279,-6.71305,22.472,0.00000,0.01,10.00,3,0,0.05,55.04368,-7.00515,11.66716,11.66722,54.61850,54.62373,-6.70645,-6.70286,55.02869,-7.00015,55.03345,-6.99577,0,0,
3,EIS,00:06:11.981,00:06:17.033,0,0,UCT_AST9AH_EIS,,,3.00,3000.00,16.870,0,9,14,36,19,16.00000,11.66822,55.76950,-6.64704,16.854,0.00000,0.01,10.00,3,0,0.05,56.16423,-6.79689,11.67060,11.67182,55.76847,55.75262,-6.63726,-6.64923,56.16205,-6.78710,56.14772,-6.80115,0,0,
3,EIS,00:06:32.672,00:06:37.724,0,0,UCT_AST9AH_EIS,,,3.00,3000.00,12.651,0,9,14,36,20,16.00000,11.29476,-0.98906,0.01902,12.658,0.00000,0.01,10.00,3,0,0.05,0.98924,-1.10162,11.61118,11.31706,-42.02400,-46.41434,0.00848,-0.00659,42.02400,-0.01157,46.41434,0.00813,0,0,
3,EIS,00:06:51.882,00:06:56.934,0,0,UCT_AST9AH_EIS,,,3.00,3000.00,9.487,0,9,14,36,21,16.00000,11.59072,-6.30627,-0.12955,9.494,0.00000,0.01,10.00,3,0,0.05,6.30760,1.17688,11.29668,11.30135,-42.27030,-46.26440,-0.20696,-0.15838,42.27081,0.28052,46.26467,0.19614,0,0,
3,EIS,00:07:12.208,00:07:17.260,0,0,UCT_AST9AH_EIS,,,3.00,3000.00,7.114,0,9,14,36,22,16.00000,11.27114,-12.60883,-0.07265,7.109,0.00000,0.01,10.00,3,0,0.05,12.60904,0.33014,11.59173,11.29431,-45.18729,-48.84188,-0.13539,-0.11462,45.18749,0.17166,48.84201,0.13445,0,0,
3,EIS,00:07:30.844,00:07:35.896,0,0,UCT_AST9AH_EIS,,,3.00,3000.00,5.335,0,9,14,36,23,16.00000,11.62598,60.77001,-7.26656,5.338,0.00000,0.01,10.00,3,0,0.05,61.20292,-6.81876,11.62891,11.62496,60.80258,60.78717,-7.29967,-7.31693,61.23920,-6.84590,61.22596,-6.86365,0,0,
3,EIS,00:07:50.378,00:07:55.430,0,0,UCT_AST9AH_EIS,,,3.00,3000.00,4.001,0,9,14,36,24,16.00000,11.63657,62.07492,-7.64859,4.000,0.00000,0.01,10.00,3,0,0.05,62.54436,-7.02432,11.63875,11.63419,62.08337,62.04049,-7.65294,-7.64079,62.55328,-7.02733,62.50923,-7.02109,0,0,
3,EIS,00:08:11.069,00:08:16.121,0,0,UCT_AST9AH_EIS,,,3.00,3000.00,3.000,0,9,14,36,25,16.00000,11.64380,63.34347,-8.04929,3.000,0.00000,0.01,10.00,3,0,0.05,63.85285,-7.24198,11.64212,11.64405,63.41885,63.42334,-8.07682,-8.03945,63.93110,-7.25793,63.93084,-7.22420,0,0,
3,EIS,00:08:31.810,00:08:36.862,0,0,UCT_AST9AH_EIS,,,3.00,3000.00,3.000,0,9,14,36,26,16.00000,11.64478,63.37175,-8.04180,3.000,0.00000,0.01,10.00,3,0,0.05,63.87996,-7.23211,11.64280,11.64266,63.40760,63.35784,-8.07065,-8.08739,63.91916,-7.25372,63.87191,-7.27425,0,0,
