Repository: UCT-MARiS/SISPS-EXP-SOC-DATA

# SISPS-EXP-SOC-DATA
Experimental data of Asterion HR12-9 batteries using Electrochemical Impedance Spectroscopy.

This work contributes towards the paper entitled _Observations of Freezing Lead Acid Batteries using Electrochemical Impedance Spectroscopy_ (currently submitted to the Journal of Energy Storage).

> [!CAUTION]
> This repository has been cited in (pending) published works and may never not be renamed, moved, made private, or deleted.
>
> The repository ought to normally be Archived.
>
> Date Accepted: **--/--/----**  
> Date Published: **--/--/----**

## Contents

This repository contains all raw data of EIS spectra, charge cycling, varied discharge, test chamber temperature, and hand notes used in the course of the experiment.

- [`EIS/`](./EIS/)  
Contains the raw CSV data files of EIS tests. Refer to the Digatron
- [`ETC/`](./ETC/)  
Contains the raw CSV data files of environmental test chamber history.  
Refer to [UCT AST9AH Measurements and Observations](UCT%20AST9AH%20Measurements%20and%20Observations.xlsx) for contextual history of the test chamber operation.

- [`Cycling/`](./Cycling/)  
Time series data of Batch B battery cycling.
- [`Varied Discharge/`](./Varied%20Discharge/)  
Time series data of battery varied discharge.

Please refer to [SISPS-EXP-SOC](https://github.com/UCT-MARiS/SISPS-EXP-SOC) for further details on the experiment and equipment used.

File: EIS/Batch B/RT2/7657_TS007467_EIS00001.csv


Measurement ID,7657
Battery Name,HR12-9
Battery Type,AGM VRLA
Circuit,Eis_080
Program,312 - UCT_AST9AH_EIS
Start Time,2024/05/15 16:17:36
End Time,2024/05/15 16:26:19
Test section,TS007467\EIS00001
Comment,UCT_AST_B04_+RT2
OrderNo,UCT002
Producer,ASTERION
Type,AGM VRLA
Nominal Voltage,12
Nominal Current,1
Nominal Capacity,9
Cells,6
Maximum Voltage,12.9
Gassing Voltage,14.4
Break Voltage,10.5
Charge Factor,0
Impedance,0
Cold Cranking Current,2.7
Energy Density,0
Comment,



Step,Status,Step Time,Prog Time,Cycle,Cycle Level,Procedure,Voltage,Current,StartFreq,EndFreq,SetFreq,AAcMax,VAcMin,VAcMax,mvIdeal,Go,Status,U1,Zreal1,Zimg1,ActFreq,EisError,AACStart,MinIntervalTime,CountOfPeriods,VRelativ,AAmplitude,NomVal1,Phase1,U2,U3,Zreal2,Zreal3,Zimg2,Zimg3,NomVal2,Phase2,NomVal3,Phase3,EisStart,EisFinish,
[],[],[hh:mm:ss.ttt],[hh:mm:ss.ttt],[],[],[],[V],[A],[EIS],[EIS],[EIS],[EIS],[EIS],[EIS],[EIS],[EIS],[EIS],[EIS],[EIS],[EIS],[EIS],[EIS],[EIS],[EIS],[EIS],[EIS],[EIS],[EIS],[EIS],[EIS],[EIS],[EIS],[EIS],[EIS],[EIS],[EIS],[EIS],[EIS],[EIS],[EisStart],[EisFinish],
3,MSG,00:00:00.000,00:00:05.048,0,0,UCT_AST9AH_EIS,StartFreq: 3.000 EndFreq: 3000.000,,,,,,,,,,,,,,,,,,,,,,,,,,,,,,,,,,,
3,MSG,00:00:00.000,00:00:05.048,0,0,UCT_AST9AH_EIS,MvIdeal:    36 AAcStart:  0.01,,,,,,,,,,,,,,,,,,,,,,,,,,,,,,,,,,,
3,MSG,00:00:00.000,00:00:05.048,0,0,UCT_AST9AH_EIS,Time: 10.000 Peri:  3,,,,,,,,,,,,,,,,,,,,,,,,,,,,,,,,,,,
3,EIS,00:00:32.774,00:00:37.822,0,0,UCT_AST9AH_EIS,,,3.00,3000.00,3000.000,0,9,14,36,1,16.00000,12.50690,35.03423,4.54498,3000.000,0.00000,0.01,10.00,3,0,0.05,35.32781,7.39167,12.50766,12.50823,35.01375,35.01313,4.67284,4.61070,35.32419,7.60163,35.31540,7.50182,0,0,
3,EIS,00:00:49.809,00:00:54.857,0,0,UCT_AST9AH_EIS,,,3.00,3000.00,2249.683,0,9,14,36,2,16.00000,12.50682,34.91922,2.84058,2232.558,0.00000,0.01,10.00,3,0,0.05,35.03457,4.65061,12.50679,12.50816,34.90472,34.90561,2.91983,2.87773,35.02663,4.78174,35.02403,4.71298,0,0,
3,EIS,00:01:07.055,00:01:12.103,0,0,UCT_AST9AH_EIS,,,3.00,3000.00,1687.024,0,9,14,36,3,16.00000,12.50616,34.91700,1.54633,1684.211,0.00000,0.01,10.00,3,0,0.05,34.95122,2.53574,12.50725,12.50899,34.91738,34.91148,1.60854,1.57218,34.95441,2.63759,34.94686,2.57848,0,0,
3,EIS,00:01:24.191,00:01:29.239,0,0,UCT_AST9AH_EIS,,,3.00,3000.00,1265.090,0,9,14,36,4,16.00000,12.50684,34.98033,0.43201,1263.158,0.00000,0.01,10.00,3,0,0.05,34.98299,0.70757,12.50834,12.50815,34.99137,34.99007,0.48963,0.46447,34.99479,0.80169,34.99315,0.76053,0,0,
3,EIS,00:01:41.806,00:01:46.854,0,0,UCT_AST9AH_EIS,,,3.00,3000.00,948.683,0,9,14,36,5,16.00000,12.50693,35.13825,-0.47867,950.495,0.00000,0.01,10.00,3,0,0.05,35.14151,-0.78047,12.50829,12.50864,35.14818,35.13679,-0.42679,-0.44849,35.15077,-0.69569,35.13966,-0.73129,0,0,
3,EIS,00:01:59.216,00:02:04.264,0,0,UCT_AST9AH_EIS,,,3.00,3000.00,711.412,0,9,14,36,6,16.00000,12.50641,35.37966,-1.24990,711.111,0.00000,0.01,10.00,3,0,0.05,35.40173,-2.02331,12.50730,12.50900,35.38550,35.38433,-1.22273,-1.22799,35.40662,-1.97904,35.40563,-1.98762,0,0,
3,EIS,00:02:17.228,00:02:22.276,0,0,UCT_AST9AH_EIS,,,3.00,3000.00,533.484,0,9,14,36,7,16.00000,12.50679,35.74199,-1.92210,533.333,0.00000,0.01,10.00,3,0,0.05,35.79364,-3.07824,12.50568,12.50956,35.74565,35.73801,-1.89767,-1.91070,35.79599,-3.03887,35.78905,-3.06035,0,0,
3,EIS,00:02:35.865,00:02:40.913,0,0,UCT_AST9AH_EIS,,,3.00,3000.00,400.056,0,9,14,36,8,16.00000,12.50680,36.13234,-2.51430,400.000,0.00000,0.01,10.00,3,0,0.05,36.21972,-3.98056,12.50558,12.50882,36.14123,36.14151,-2.50886,-2.51802,36.22820,-3.97101,36.22913,-3.98543,0,0,
3,EIS,00:02:55.154,00:03:00.202,0,0,UCT_AST9AH_EIS,,,3.00,3000.00,300.000,0,9,14,36,9,16.00000,12.50679,36.60917,-3.06947,300.000,0.00000,0.01,10.00,3,0,0.05,36.73763,-4.79272,12.50861,12.50680,36.59923,36.59768,-3.05737,-3.06866,36.72671,-4.77520,36.72610,-4.79296,0,0,
3,EIS,00:03:15.080,00:03:20.128,0,0,UCT_AST9AH_EIS,,,3.00,3000.00,224.968,0,9,14,36,10,16.00000,12.50847,37.08158,-3.62573,224.824,0.00000,0.01,10.00,3,0,0.05,37.25841,-5.58447,12.50718,12.50741,37.08600,37.08201,-3.61265,-3.61809,37.26154,-5.56378,37.25810,-5.57270,0,0,
3,EIS,00:03:33.882,00:03:38.930,0,0,UCT_AST9AH_EIS,,,3.00,3000.00,168.702,0,9,14,36,11,16.00000,12.50680,37.65054,-4.19316,168.421,0.00000,0.01,10.00,3,0,0.05,37.88332,-6.35488,12.50914,12.50708,37.64699,37.64182,-4.19057,-4.19200,37.87951,-6.35158,37.87452,-6.35460,0,0,
3,EIS,00:03:53.526,00:03:58.574,0,0,UCT_AST9AH_EIS,,,3.00,3000.00,126.509,0,9,14,36,12,16.00000,12.50670,38.25720,-4.83001,126.649,0.00000,0.01,10.00,3,0,0.05,38.56089,-7.19558,12.50809,12.50960,38.25486,38.25589,-4.82990,-4.82987,38.55856,-7.19585,38.55957,-7.19562,0,0,
3,EIS,00:04:14.216,00:04:19.264,0,0,UCT_AST9AH_EIS,,,3.00,3000.00,94.868,0,9,14,36,13,16.00000,12.50673,38.99284,-5.59261,94.862,0.00000,0.01,10.00,3,0,0.05,39.39186,-8.16208,12.50543,12.50967,38.99183,38.98951,-5.58439,-5.59055,39.38970,-8.15045,39.38827,-8.15979,0,0,
3,EIS,00:04:33.684,00:04:38.732,0,0,UCT_AST9AH_EIS,,,3.00,3000.00,71.141,0,9,14,36,14,16.00000,12.50675,39.85048,-6.45829,71.217,0.00000,0.01,10.00,3,0,0.05,40.37041,-9.20549,12.50617,12.51029,39.85927,39.85412,-6.45674,-6.45887,40.37884,-9.20133,40.37410,-9.20548,0,0,
3,EIS,00:04:54.740,00:04:59.788,0,0,UCT_AST9AH_EIS,,,3.00,3000.00,53.348,0,9,14,36,15,16.00000,12.50558,40.96684,-7.46504,53.333,0.00000,0.01,10.00,3,0,0.05,41.64143,-10.32722,12.50717,12.51025,40.95716,40.95451,-7.46537,-7.46703,41.63197,-10.33005,41.62966,-10.33296,0,0,
3,EIS,00:05:13.571,00:05:18.619,0,0,UCT_AST9AH_EIS,,,3.00,3000.00,40.006,0,9,14,36,16,16.00000,12.50469,42.31261,-8.54687,40.000,0.00000,0.01,10.00,3,0,0.05,43.16718,-11.41972,12.50720,12.50950,42.30221,42.30819,-8.54416,-8.53963,43.15645,-11.41892,43.16141,-11.41145,0,0,
3,EIS,00:05:33.430,00:05:38.478,0,0,UCT_AST9AH_EIS,,,3.00,3000.00,30.000,0,9,14,36,17,16.00000,12.50653,43.98357,-9.64969,30.000,0.00000,0.01,10.00,3,0,0.05,45.02966,-12.37424,12.50723,12.51056,43.99708,43.98150,-9.64751,-9.63607,45.04240,-12.36785,45.02473,-12.35788,0,0,
3,EIS,00:05:52.381,00:05:57.429,0,0,UCT_AST9AH_EIS,,,3.00,3000.00,22.497,0,9,14,36,18,16.00000,12.50451,46.02352,-10.65231,22.472,0.00000,0.01,10.00,3,0,0.05,47.24019,-13.03185,12.50728,12.50891,45.99989,46.02462,-10.61870,-10.65192,47.20960,-12.99857,47.24118,-13.03108,0,0,
3,EIS,00:06:12.141,00:06:17.189,0,0,UCT_AST9AH_EIS,,,3.00,3000.00,16.870,0,9,14,36,19,16.00000,12.50880,48.26469,-11.44175,16.854,0.00000,0.01,10.00,3,0,0.05,49.60235,-13.33649,12.50724,12.50696,48.27948,48.26305,-11.44854,-11.44810,49.61831,-13.34018,49.60223,-13.34406,0,0,
3,EIS,00:06:33.047,00:06:38.095,0,0,UCT_AST9AH_EIS,,,3.00,3000.00,12.651,0,9,14,36,20,16.00000,12.50874,50.70506,-12.02247,12.658,0.00000,0.01,10.00,3,0,0.05,52.11087,-13.33885,12.50737,12.50608,50.69304,50.69201,-12.00485,-12.00587,52.09511,-13.32303,52.09435,-13.32439,0,0,
3,EIS,00:06:52.185,00:06:57.233,0,0,UCT_AST9AH_EIS,,,3.00,3000.00,9.487,0,9,14,36,21,16.00000,12.50740,53.15413,-12.37857,9.494,0.00000,0.01,10.00,3,0,0.05,54.57646,-13.10942,12.50732,12.51119,53.11166,53.11735,-12.35646,-12.34232,54.53009,-13.09692,54.53242,-13.08109,0,0,
3,EIS,00:07:12.209,00:07:17.257,0,0,UCT_AST9AH_EIS,,,3.00,3000.00,7.114,0,9,14,36,22,16.00000,12.50483,55.46489,-12.58901,7.109,0.00000,0.01,10.00,3,0,0.05,56.87563,-12.78791,12.50733,12.51117,55.47563,55.49241,-12.53424,-12.54901,56.87401,-12.73171,56.89363,-12.74249,0,0,
3,EIS,00:07:30.963,00:07:36.011,0,0,UCT_AST9AH_EIS,,,3.00,3000.00,5.335,0,9,14,36,23,16.00000,12.50442,57.65828,-12.73788,5.338,0.00000,0.01,10.00,3,0,0.05,59.04855,-12.45770,12.50967,12.50673,57.65415,57.65130,-12.70766,-12.71843,59.03800,-12.42992,59.03754,-12.44073,0,0,
3,EIS,00:07:50.846,00:07:55.894,0,0,UCT_AST9AH_EIS,,,3.00,3000.00,4.001,0,9,14,36,24,16.00000,12.50721,59.81594,-12.87143,4.000,0.00000,0.01,10.00,3,0,0.05,61.18514,-12.14395,12.50725,12.50692,59.82196,59.81692,-12.93674,-12.94225,61.20478,-12.20254,61.20102,-12.20858,0,0,
3,EIS,00:08:11.732,00:08:16.780,0,0,UCT_AST9AH_EIS,,,3.00,3000.00,3.000,0,9,14,36,25,16.00000,12.50815,61.82790,-13.29449,3.000,0.00000,0.01,10.00,3,0,0.05,63.24107,-12.13520,12.50731,12.50643,61.83864,61.88516,-13.34090,-13.32357,63.26134,-12.17425,63.30316,-12.15004,0,0,
3,EIS,00:08:32.322,00:08:37.370,0,0,UCT_AST9AH_EIS,,,3.00,3000.00,3.000,0,9,14,36,26,16.00000,12.50674,61.82196,-13.27051,3.000,0.00000,0.01,10.00,3,0,0.05,63.23022,-12.11509,12.50463,12.50575,61.85488,61.86878,-13.29251,-13.29708,63.26703,-12.12831,63.28158,-12.12971,0,0,

File: EIS/Batch B/RT2/7660_TS007470.csv


Measurement ID,7660
Battery Name,HR12-9
Battery Type,AGM VRLA
Circuit,Eis_080
Program,312 - UCT_AST9AH_EIS
Start Time,2024/05/15 16:47:53
End Time,2024/05/15 16:56:36
Test section,TS007470
Comment,UCT_AST_B06_+RT2
OrderNo,UCT002
Producer,ASTERION
Type,AGM VRLA
Nominal Voltage,12
Nominal Current,1
Nominal Capacity,9
Cells,6
Maximum Voltage,12.9
Gassing Voltage,14.4
Break Voltage,10.5
Charge Factor,0
Impedance,0
Cold Cranking Current,2.7
Energy Density,0
Comment,



Step,Status,Step Time,Prog Time,Cycle,Cycle Level,Procedure,Voltage,Current,StartFreq,EndFreq,SetFreq,AAcMax,VAcMin,VAcMax,mvIdeal,Go,Status,U1,Zreal1,Zimg1,ActFreq,EisError,AACStart,MinIntervalTime,CountOfPeriods,VRelativ,AAmplitude,NomVal1,Phase1,U2,U3,Zreal2,Zreal3,Zimg2,Zimg3,NomVal2,Phase2,NomVal3,Phase3,EisStart,EisFinish,
[],[],[hh:mm:ss.ttt],[hh:mm:ss.ttt],[],[],[],[V],[A],[EIS],[EIS],[EIS],[EIS],[EIS],[EIS],[EIS],[EIS],[EIS],[EIS],[EIS],[EIS],[EIS],[EIS],[EIS],[EIS],[EIS],[EIS],[EIS],[EIS],[EIS],[EIS],[EIS],[EIS],[EIS],[EIS],[EIS],[EIS],[EIS],[EIS],[EIS],[EisStart],[EisFinish],
3,MSG,00:00:00.000,00:00:05.046,0,0,UCT_AST9AH_EIS,StartFreq: 3.000 EndFreq: 3000.000,,,,,,,,,,,,,,,,,,,,,,,,,,,,,,,,,,,
3,MSG,00:00:00.000,00:00:05.046,0,0,UCT_AST9AH_EIS,MvIdeal:    36 AAcStart:  0.01,,,,,,,,,,,,,,,,,,,,,,,,,,,,,,,,,,,
3,MSG,00:00:00.000,00:00:05.046,0,0,UCT_AST9AH_EIS,Time: 10.000 Peri:  3,,,,,,,,,,,,,,,,,,,,,,,,,,,,,,,,,,,
3,EIS,00:00:32.752,00:00:37.798,0,0,UCT_AST9AH_EIS,,,3.00,3000.00,3000.000,0,9,14,36,1,16.00000,12.26643,63.92663,4.46205,3000.000,0.00000,0.01,10.00,3,0,0.05,64.08216,3.99274,12.26649,12.26909,63.92231,63.92050,4.61425,4.60685,64.08863,4.12875,64.08629,4.12227,0,0,
3,EIS,00:00:49.678,00:00:54.724,0,0,UCT_AST9AH_EIS,,,3.00,3000.00,2249.683,0,9,14,36,2,16.00000,12.26644,64.05104,2.73149,2232.558,0.00000,0.01,10.00,3,0,0.05,64.10926,2.44193,12.26589,12.26732,64.04076,64.04933,2.83958,2.83645,64.10368,2.53885,64.11211,2.53571,0,0,
3,EIS,00:01:06.508,00:01:11.554,0,0,UCT_AST9AH_EIS,,,3.00,3000.00,1687.024,0,9,14,36,3,16.00000,12.26641,64.20213,1.42247,1684.211,0.00000,0.01,10.00,3,0,0.05,64.21789,1.26924,12.26654,12.26934,64.18984,64.18960,1.50418,1.49826,64.20747,1.34239,64.20708,1.33711,0,0,
3,EIS,00:01:24.037,00:01:29.083,0,0,UCT_AST9AH_EIS,,,3.00,3000.00,1265.090,0,9,14,36,4,16.00000,12.26451,64.40365,0.29923,1263.158,0.00000,0.01,10.00,3,0,0.05,64.40434,0.26620,12.26695,12.26947,64.40945,64.41109,0.37459,0.37104,64.41054,0.33321,64.41216,0.33005,0,0,
3,EIS,00:01:41.898,00:01:46.944,0,0,UCT_AST9AH_EIS,,,3.00,3000.00,948.683,0,9,14,36,5,16.00000,12.26418,64.69635,-0.59344,950.495,0.00000,0.01,10.00,3,0,0.05,64.69907,-0.52554,12.26683,12.27017,64.69871,64.70029,-0.53418,-0.53959,64.70092,-0.47304,64.70254,-0.47783,0,0,
3,EIS,00:02:00.072,00:02:05.118,0,0,UCT_AST9AH_EIS,,,3.00,3000.00,711.412,0,9,14,36,6,16.00000,12.26855,65.01216,-1.37186,711.111,0.00000,0.01,10.00,3,0,0.05,65.02663,-1.20885,12.26684,12.26863,65.01229,65.00790,-1.32377,-1.32897,65.02577,-1.16649,65.02148,-1.17115,0,0,
3,EIS,00:02:18.282,00:02:23.328,0,0,UCT_AST9AH_EIS,,,3.00,3000.00,533.484,0,9,14,36,7,16.00000,12.26553,65.45020,-2.00840,533.333,0.00000,0.01,10.00,3,0,0.05,65.48101,-1.75763,12.26688,12.26592,65.44776,65.45191,-1.98694,-1.98638,65.47791,-1.73892,65.48205,-1.73831,0,0,
3,EIS,00:02:36.646,00:02:41.692,0,0,UCT_AST9AH_EIS,,,3.00,3000.00,400.056,0,9,14,36,8,16.00000,12.26626,65.91668,-2.55477,400.000,0.00000,0.01,10.00,3,0,0.05,65.96617,-2.21953,12.26948,12.26876,65.93879,65.93252,-2.55463,-2.54659,65.98825,-2.21867,65.98168,-2.21190,0,0,
3,EIS,00:02:55.752,00:03:00.798,0,0,UCT_AST9AH_EIS,,,3.00,3000.00,300.000,0,9,14,36,9,16.00000,12.26635,66.48230,-3.06466,300.000,0.00000,0.01,10.00,3,0,0.05,66.55290,-2.63932,12.26925,12.26536,66.47506,66.47303,-3.03884,-3.03903,66.54448,-2.61740,66.54246,-2.61764,0,0,
3,EIS,00:03:15.876,00:03:20.922,0,0,UCT_AST9AH_EIS,,,3.00,3000.00,224.968,0,9,14,36,10,16.00000,12.26615,67.05761,-3.49899,224.824,0.00000,0.01,10.00,3,0,0.05,67.14883,-2.98692,12.26879,12.27075,67.05845,67.04509,-3.48638,-3.48563,67.14902,-2.97613,67.13564,-2.97609,0,0,
3,EIS,00:03:34.829,00:03:39.875,0,0,UCT_AST9AH_EIS,,,3.00,3000.00,168.702,0,9,14,36,11,16.00000,12.26614,67.66995,-3.95079,168.421,0.00000,0.01,10.00,3,0,0.05,67.78518,-3.34132,12.26879,12.26720,67.66372,67.65751,-3.94218,-3.94704,67.77846,-3.33436,67.77254,-3.33876,0,0,
3,EIS,00:03:54.737,00:03:59.783,0,0,UCT_AST9AH_EIS,,,3.00,3000.00,126.509,0,9,14,36,12,16.00000,12.26293,68.33253,-4.42804,126.649,0.00000,0.01,10.00,3,0,0.05,68.47585,-3.70766,12.26676,12.26506,68.32845,68.33255,-4.41989,-4.41634,68.47125,-3.70108,68.47512,-3.69789,0,0,
3,EIS,00:04:15.121,00:04:20.167,0,0,UCT_AST9AH_EIS,,,3.00,3000.00,94.868,0,9,14,36,13,16.00000,12.26620,69.09709,-4.92796,94.862,0.00000,0.01,10.00,3,0,0.05,69.27259,-4.07939,12.26401,12.27128,69.08272,69.07273,-4.91572,-4.91921,69.25740,-4.07014,69.24768,-4.07360,0,0,
3,EIS,00:04:34.358,00:04:39.404,0,0,UCT_AST9AH_EIS,,,3.00,3000.00,71.141,0,9,14,36,14,16.00000,12.26636,69.97822,-5.49250,71.217,0.00000,0.01,10.00,3,0,0.05,70.19344,-4.48787,12.26614,12.26526,69.96070,69.95829,-5.48198,-5.47301,70.17515,-4.48043,70.17205,-4.47328,0,0,
3,EIS,00:04:54.577,00:04:59.623,0,0,UCT_AST9AH_EIS,,,3.00,3000.00,53.348,0,9,14,36,15,16.00000,12.26633,71.00347,-6.03170,53.333,0.00000,0.01,10.00,3,0,0.05,71.25920,-4.85558,12.27035,12.26504,71.01147,71.01623,-6.03025,-6.03484,71.26705,-4.85388,71.27218,-4.85723,0,0,
3,EIS,00:05:13.870,00:05:18.916,0,0,UCT_AST9AH_EIS,,,3.00,3000.00,40.006,0,9,14,36,16,16.00000,12.26618,72.08635,-6.54862,40.000,0.00000,0.01,10.00,3,0,0.05,72.38319,-5.19073,12.27027,12.26717,72.07779,72.07794,-6.53537,-6.53309,72.37347,-5.18090,72.37341,-5.17910,0,0,
3,EIS,00:05:34.102,00:05:39.148,0,0,UCT_AST9AH_EIS,,,3.00,3000.00,30.000,0,9,14,36,17,16.00000,12.26564,73.42432,-6.96563,30.000,0.00000,0.01,10.00,3,0,0.05,73.75399,-5.41933,12.26676,12.26439,73.42041,73.42424,-6.95498,-6.94990,73.74909,-5.41137,73.75243,-5.40717,0,0,
3,EIS,00:05:52.787,00:05:57.833,0,0,UCT_AST9AH_EIS,,,3.00,3000.00,22.497,0,9,14,36,18,16.00000,12.26540,74.83012,-7.25050,22.472,0.00000,0.01,10.00,3,0,0.05,75.18056,-5.53428,12.26679,12.26553,74.81734,74.82195,-7.24629,-7.26574,75.16744,-5.53202,75.17390,-5.54643,0,0,
3,EIS,00:06:12.217,00:06:17.263,0,0,UCT_AST9AH_EIS,,,3.00,3000.00,16.870,0,9,14,36,19,16.00000,12.26951,76.24368,-7.40777,16.854,0.00000,0.01,10.00,3,0,0.05,76.60271,-5.54939,12.26673,12.26643,76.23033,76.23641,-7.42185,-7.43470,76.59078,-5.56084,76.59808,-5.56997,0,0,
3,EIS,00:06:32.410,00:06:37.456,0,0,UCT_AST9AH_EIS,,,3.00,3000.00,12.651,0,9,14,36,20,16.00000,12.26610,77.60707,-7.52712,12.658,0.00000,0.01,10.00,3,0,0.05,77.97125,-5.53980,12.26368,12.27134,77.59674,77.57307,-7.53563,-7.53120,77.96178,-5.54676,77.93780,-5.54520,0,0,
3,EIS,00:06:51.906,00:06:56.952,0,0,UCT_AST9AH_EIS,,,3.00,3000.00,9.487,0,9,14,36,21,16.00000,12.26621,78.90887,-7.62518,9.494,0.00000,0.01,10.00,3,0,0.05,79.27643,-5.51951,12.26328,12.26942,78.91577,78.91488,-7.64672,-7.62386,79.28537,-5.53452,79.28229,-5.51815,0,0,
3,EIS,00:07:12.723,00:07:17.769,0,0,UCT_AST9AH_EIS,,,3.00,3000.00,7.114,0,9,14,36,22,16.00000,12.26815,80.16788,-7.75278,7.109,0.00000,0.01,10.00,3,0,0.05,80.54188,-5.52372,12.26673,12.27047,80.15214,80.18079,-7.75119,-7.76024,80.52606,-5.52366,80.55545,-5.52811,0,0,
3,EIS,00:07:31.413,00:07:36.459,0,0,UCT_AST9AH_EIS,,,3.00,3000.00,5.335,0,9,14,36,23,16.00000,12.26353,81.39955,-7.97530,5.338,0.00000,0.01,10.00,3,0,0.05,81.78931,-5.59582,12.26918,12.27216,81.34584,81.33041,-7.97044,-7.97720,81.73539,-5.59610,81.72069,-5.60187,0,0,
3,EIS,00:07:50.805,00:07:55.851,0,0,UCT_AST9AH_EIS,,,3.00,3000.00,4.001,0,9,14,36,24,16.00000,12.26611,82.60554,-8.30530,4.000,0.00000,0.01,10.00,3,0,0.05,83.02201,-5.74132,12.27082,12.26398,82.59878,82.58810,-8.30528,-8.34562,83.01527,-5.74177,83.00870,-5.77022,0,0,
3,EIS,00:08:11.501,00:08:16.547,0,0,UCT_AST9AH_EIS,,,3.00,3000.00,3.000,0,9,14,36,25,16.00000,12.26648,83.85365,-8.79189,3.000,0.00000,0.01,10.00,3,0,0.05,84.31329,-5.98548,12.26677,12.26451,83.80671,83.80824,-8.74123,-8.77533,84.26134,-5.95455,84.26640,-5.97750,0,0,
3,EIS,00:08:32.377,00:08:37.423,0,0,UCT_AST9AH_EIS,,,3.00,3000.00,3.000,0,9,14,36,26,16.00000,12.26619,83.79745,-8.69847,3.000,0.00000,0.01,10.00,3,0,0.05,84.24770,-5.92628,12.26375,12.26418,83.72737,83.76134,-8.80157,-8.75716,84.18872,-6.00099,84.21787,-5.96853,0,0,

File: EIS/Batch B/RT2/7661_TS007471.csv


Measurement ID,7661
Battery Name,HR12-9
Battery Type,AGM VRLA
Circuit,Eis_080
Program,312 - UCT_AST9AH_EIS
Start Time,2024/05/15 16:57:54
End Time,2024/05/15 17:06:39
Test section,TS007471
Comment,UCT_AST_B07_+RT2
OrderNo,UCT002
Producer,ASTERION
Type,AGM VRLA
Nominal Voltage,12
Nominal Current,1
Nominal Capacity,9
Cells,6
Maximum Voltage,12.9
Gassing Voltage,14.4
Break Voltage,10.5
Charge Factor,0
Impedance,0
Cold Cranking Current,2.7
Energy Density,0
Comment,



Step,Status,Step Time,Prog Time,Cycle,Cycle Level,Procedure,Voltage,Current,StartFreq,EndFreq,SetFreq,AAcMax,VAcMin,VAcMax,mvIdeal,Go,Status,U1,Zreal1,Zimg1,ActFreq,EisError,AACStart,MinIntervalTime,CountOfPeriods,VRelativ,AAmplitude,NomVal1,Phase1,U2,U3,Zreal2,Zreal3,Zimg2,Zimg3,NomVal2,Phase2,NomVal3,Phase3,EisStart,EisFinish,
[],[],[hh:mm:ss.ttt],[hh:mm:ss.ttt],[],[],[],[V],[A],[EIS],[EIS],[EIS],[EIS],[EIS],[EIS],[EIS],[EIS],[EIS],[EIS],[EIS],[EIS],[EIS],[EIS],[EIS],[EIS],[EIS],[EIS],[EIS],[EIS],[EIS],[EIS],[EIS],[EIS],[EIS],[EIS],[EIS],[EIS],[EIS],[EIS],[EIS],[EisStart],[EisFinish],
3,MSG,00:00:00.000,00:00:05.043,0,0,UCT_AST9AH_EIS,StartFreq: 3.000 EndFreq: 3000.000,,,,,,,,,,,,,,,,,,,,,,,,,,,,,,,,,,,
3,MSG,00:00:00.000,00:00:05.043,0,0,UCT_AST9AH_EIS,MvIdeal:    36 AAcStart:  0.01,,,,,,,,,,,,,,,,,,,,,,,,,,,,,,,,,,,
3,MSG,00:00:00.000,00:00:05.043,0,0,UCT_AST9AH_EIS,Time: 10.000 Peri:  3,,,,,,,,,,,,,,,,,,,,,,,,,,,,,,,,,,,
3,EIS,00:00:32.878,00:00:37.921,0,0,UCT_AST9AH_EIS,,,3.00,3000.00,3000.000,0,9,14,36,1,16.00000,12.09943,27.21406,4.40694,3000.000,0.00000,0.01,10.00,3,0,0.05,27.56857,9.19840,12.10022,12.10113,27.20704,27.20173,4.50572,4.43926,27.57761,9.40333,27.56159,9.26883,0,0,
3,EIS,00:00:49.541,00:00:54.584,0,0,UCT_AST9AH_EIS,,,3.00,3000.00,2249.683,0,9,14,36,2,16.00000,12.09980,27.29867,2.64676,2232.558,0.00000,0.01,10.00,3,0,0.05,27.42668,5.53785,12.10005,12.10113,27.29283,27.29236,2.71572,2.66790,27.42761,5.68240,27.42245,5.58307,0,0,
3,EIS,00:01:06.492,00:01:11.535,0,0,UCT_AST9AH_EIS,,,3.00,3000.00,1687.024,0,9,14,36,3,16.00000,12.09982,27.48667,1.31787,1684.211,0.00000,0.01,10.00,3,0,0.05,27.51825,2.74499,12.10030,12.10130,27.48824,27.48446,1.36991,1.32922,27.52235,2.85305,27.51658,2.76882,0,0,
3,EIS,00:01:23.685,00:01:28.728,0,0,UCT_AST9AH_EIS,,,3.00,3000.00,1265.090,0,9,14,36,4,16.00000,12.09976,27.75009,0.20243,1263.158,0.00000,0.01,10.00,3,0,0.05,27.75083,0.41794,12.10069,12.10070,27.75512,27.75834,0.25199,0.21843,27.75627,0.52017,27.75920,0.45085,0,0,
3,EIS,00:01:41.702,00:01:46.745,0,0,UCT_AST9AH_EIS,,,3.00,3000.00,948.683,0,9,14,36,5,16.00000,12.09977,28.13791,-0.71030,950.495,0.00000,0.01,10.00,3,0,0.05,28.14688,-1.44604,12.10004,12.10195,28.13396,28.13690,-0.67286,-0.69369,28.14201,-1.37004,28.14545,-1.41229,0,0,
3,EIS,00:01:59.768,00:02:04.811,0,0,UCT_AST9AH_EIS,,,3.00,3000.00,711.412,0,9,14,36,6,16.00000,12.09912,28.59846,-1.48855,711.111,0.00000,0.01,10.00,3,0,0.05,28.63717,-2.97956,12.10033,12.10186,28.60294,28.59701,-1.46443,-1.48093,28.64041,-2.93091,28.63533,-2.96448,0,0,
3,EIS,00:02:17.786,00:02:22.829,0,0,UCT_AST9AH_EIS,,,3.00,3000.00,533.484,0,9,14,36,7,16.00000,12.09975,29.12258,-2.13247,533.333,0.00000,0.01,10.00,3,0,0.05,29.20055,-4.18795,12.10142,12.10027,29.11956,29.12029,-2.11636,-2.12417,29.19637,-4.15685,29.19767,-4.17203,0,0,
3,EIS,00:02:36.437,00:02:41.480,0,0,UCT_AST9AH_EIS,,,3.00,3000.00,400.056,0,9,14,36,8,16.00000,12.10073,29.71889,-2.67134,400.000,0.00000,0.01,10.00,3,0,0.05,29.83871,-5.13634,12.10026,12.10194,29.72360,29.72272,-2.66516,-2.67154,29.84285,-5.12371,29.84254,-5.13606,0,0,
3,EIS,00:02:55.382,00:03:00.425,0,0,UCT_AST9AH_EIS,,,3.00,3000.00,300.000,0,9,14,36,9,16.00000,12.09970,30.37470,-3.16200,300.000,0.00000,0.01,10.00,3,0,0.05,30.53883,-5.94307,12.09987,12.10230,30.38035,30.37402,-3.15900,-3.15697,30.54414,-5.93637,30.53764,-5.93382,0,0,
3,EIS,00:03:15.715,00:03:20.758,0,0,UCT_AST9AH_EIS,,,3.00,3000.00,224.968,0,9,14,36,10,16.00000,12.09973,31.06625,-3.59888,224.824,0.00000,0.01,10.00,3,0,0.05,31.27401,-6.60799,12.09886,12.10207,31.06729,31.06601,-3.59347,-3.59779,31.27442,-6.59793,31.27364,-6.60606,0,0,
3,EIS,00:03:34.837,00:03:39.880,0,0,UCT_AST9AH_EIS,,,3.00,3000.00,168.702,0,9,14,36,11,16.00000,12.09965,31.83164,-4.01065,168.421,0.00000,0.01,10.00,3,0,0.05,32.08331,-7.18118,12.10027,12.10289,31.82205,31.82769,-3.99964,-4.00886,32.07242,-7.16382,32.07917,-7.17890,0,0,
3,EIS,00:03:54.677,00:03:59.720,0,0,UCT_AST9AH_EIS,,,3.00,3000.00,126.509,0,9,14,36,12,16.00000,12.09974,32.60905,-4.42331,126.649,0.00000,0.01,10.00,3,0,0.05,32.90769,-7.72483,12.09966,12.10071,32.59939,32.60156,-4.41352,-4.42044,32.89679,-7.71019,32.89988,-7.72164,0,0,
3,EIS,00:04:15.510,00:04:20.553,0,0,UCT_AST9AH_EIS,,,3.00,3000.00,94.868,0,9,14,36,13,16.00000,12.09799,33.46417,-4.85398,94.862,0.00000,0.01,10.00,3,0,0.05,33.81437,-8.25320,12.10028,12.10301,33.44706,33.45240,-4.85236,-4.85033,33.79721,-8.25464,33.80220,-8.24994,0,0,
3,EIS,00:04:34.602,00:04:39.645,0,0,UCT_AST9AH_EIS,,,3.00,3000.00,71.141,0,9,14,36,14,16.00000,12.09972,34.41166,-5.27472,71.217,0.00000,0.01,10.00,3,0,0.05,34.81357,-8.71463,12.10036,12.10003,34.40963,34.41372,-5.27605,-5.27264,34.81177,-8.71730,34.81529,-8.71073,0,0,
3,EIS,00:04:55.030,00:05:00.073,0,0,UCT_AST9AH_EIS,,,3.00,3000.00,53.348,0,9,14,36,15,16.00000,12.09974,35.46787,-5.66915,53.333,0.00000,0.01,10.00,3,0,0.05,35.91809,-9.08128,12.09857,12.10341,35.47604,35.46606,-5.66186,-5.66607,35.92500,-9.06774,35.91581,-9.07688,0,0,
3,EIS,00:05:14.418,00:05:19.461,0,0,UCT_AST9AH_EIS,,,3.00,3000.00,40.006,0,9,14,36,16,16.00000,12.10103,36.62437,-6.00085,40.000,0.00000,0.01,10.00,3,0,0.05,37.11273,-9.30515,12.10039,12.09991,36.63258,36.61837,-5.99985,-6.00111,37.12067,-9.30158,37.10685,-9.30705,0,0,
3,EIS,00:05:34.637,00:05:39.680,0,0,UCT_AST9AH_EIS,,,3.00,3000.00,30.000,0,9,14,36,17,16.00000,12.09813,37.85286,-6.23943,30.000,0.00000,0.01,10.00,3,0,0.05,38.36365,-9.36011,12.10036,12.10046,37.86587,37.86246,-6.23526,-6.24063,38.37580,-9.35081,38.37331,-9.35955,0,0,
3,EIS,00:05:53.366,00:05:58.409,0,0,UCT_AST9AH_EIS,,,3.00,3000.00,22.497,0,9,14,36,18,16.00000,12.10142,39.09447,-6.36443,22.472,0.00000,0.01,10.00,3,0,0.05,39.60913,-9.24642,12.10035,12.09988,39.09506,39.09651,-6.35612,-6.35935,39.60838,-9.23442,39.61033,-9.23870,0,0,
3,EIS,00:06:12.796,00:06:17.839,0,0,UCT_AST9AH_EIS,,,3.00,3000.00,16.870,0,9,14,36,19,16.00000,12.09976,40.28511,-6.46045,16.854,0.00000,0.01,10.00,3,0,0.05,40.79985,-9.11084,12.10170,12.10321,40.30446,40.30337,-6.43093,-6.45150,40.81429,-9.06563,40.81646,-9.09438,0,0,
3,EIS,00:06:33.797,00:06:38.840,0,0,UCT_AST9AH_EIS,,,3.00,3000.00,12.651,0,9,14,36,20,16.00000,12.09928,41.44241,-6.50423,12.658,0.00000,0.01,10.00,3,0,0.05,41.94971,-8.91960,12.10040,12.09995,41.42771,41.44283,-6.49118,-6.48491,41.93317,-8.90509,41.94713,-8.89343,0,0,
3,EIS,00:06:53.178,00:06:58.221,0,0,UCT_AST9AH_EIS,,,3.00,3000.00,9.487,0,9,14,36,21,16.00000,12.09812,42.53116,-6.60294,9.494,0.00000,0.01,10.00,3,0,0.05,43.04065,-8.82469,12.10039,12.10277,42.52071,42.52216,-6.57665,-6.58425,43.02631,-8.79223,43.02890,-8.80194,0,0,
3,EIS,00:07:13.505,00:07:18.548,0,0,UCT_AST9AH_EIS,,,3.00,3000.00,7.114,0,9,14,36,22,16.00000,12.10190,43.58353,-6.77397,7.109,0.00000,0.01,10.00,3,0,0.05,44.10681,-8.83451,12.10038,12.10038,43.58219,43.59577,-6.73983,-6.73782,44.10026,-8.79095,44.11337,-8.78568,0,0,
3,EIS,00:07:32.207,00:07:37.250,0,0,UCT_AST9AH_EIS,,,3.00,3000.00,5.335,0,9,14,36,23,16.00000,11.98499,-6.61241,-0.22624,5.338,0.00000,0.01,10.00,3,0,0.05,6.61628,1.95959,11.72142,11.72507,-37.38577,-40.15996,-0.30082,-0.29267,37.38698,0.46102,40.16103,0.41754,0,0,
3,EIS,00:07:51.842,00:07:56.885,0,0,UCT_AST9AH_EIS,,,3.00,3000.00,4.001,0,9,14,36,24,16.00000,12.05337,46.15226,-7.40585,4.000,0.00000,0.01,10.00,3,0,0.05,46.74268,-9.11629,12.04761,12.05422,46.15651,46.12126,-7.44754,-7.48480,46.75349,-9.16590,46.72465,-9.21790,0,0,
3,EIS,00:08:12.677,00:08:17.720,0,0,UCT_AST9AH_EIS,,,3.00,3000.00,3.000,0,9,14,36,25,16.00000,12.06555,47.28290,-7.91389,3.000,0.00000,0.01,10.00,3,0,0.05,47.94061,-9.50171,12.06544,12.06549,47.25482,47.22714,-7.85120,-7.86791,47.90260,-9.43330,47.87804,-9.45846,0,0,
3,EIS,00:08:33.825,00:08:38.868,0,0,UCT_AST9AH_EIS,,,3.00,3000.00,3.000,0,9,14,36,26,16.00000,12.06710,47.26705,-7.82398,3.000,0.00000,0.01,10.00,3,0,0.05,47.91021,-9.39879,12.07107,12.07005,47.19665,47.19434,-7.82157,-7.81130,47.84036,-9.40971,47.83641,-9.39802,0,0,

File: EIS/Batch B/RT2/7669_TS007479_EIS00001.csv


Measurement ID,7669
Battery Name,HR12-9
Battery Type,AGM VRLA
Circuit,Eis_080
Program,312 - UCT_AST9AH_EIS
Start Time,2024/05/16 08:41:11
End Time,2024/05/16 08:49:55
Test section,TS007479\EIS00001
Comment,UCT_AST_B09_+RT2
OrderNo,UCT002
Producer,ASTERION
Type,AGM VRLA
Nominal Voltage,12
Nominal Current,1
Nominal Capacity,9
Cells,6
Maximum Voltage,12.9
Gassing Voltage,14.4
Break Voltage,10.5
Charge Factor,0
Impedance,0
Cold Cranking Current,2.7
Energy Density,0
Comment,



Step,Status,Step Time,Prog Time,Cycle,Cycle Level,Procedure,Voltage,Current,StartFreq,EndFreq,SetFreq,AAcMax,VAcMin,VAcMax,mvIdeal,Go,Status,U1,Zreal1,Zimg1,ActFreq,EisError,AACStart,MinIntervalTime,CountOfPeriods,VRelativ,AAmplitude,NomVal1,Phase1,U2,U3,Zreal2,Zreal3,Zimg2,Zimg3,NomVal2,Phase2,NomVal3,Phase3,EisStart,EisFinish,
[],[],[hh:mm:ss.ttt],[hh:mm:ss.ttt],[],[],[],[V],[A],[EIS],[EIS],[EIS],[EIS],[EIS],[EIS],[EIS],[EIS],[EIS],[EIS],[EIS],[EIS],[EIS],[EIS],[EIS],[EIS],[EIS],[EIS],[EIS],[EIS],[EIS],[EIS],[EIS],[EIS],[EIS],[EIS],[EIS],[EIS],[EIS],[EIS],[EIS],[EisStart],[EisFinish],
3,MSG,00:00:00.000,00:00:05.049,0,0,UCT_AST9AH_EIS,StartFreq: 3.000 EndFreq: 3000.000,,,,,,,,,,,,,,,,,,,,,,,,,,,,,,,,,,,
3,MSG,00:00:00.000,00:00:05.049,0,0,UCT_AST9AH_EIS,MvIdeal:    36 AAcStart:  0.01,,,,,,,,,,,,,,,,,,,,,,,,,,,,,,,,,,,
3,MSG,00:00:00.000,00:00:05.049,0,0,UCT_AST9AH_EIS,Time: 10.000 Peri:  3,,,,,,,,,,,,,,,,,,,,,,,,,,,,,,,,,,,
3,EIS,00:00:32.404,00:00:37.453,0,0,UCT_AST9AH_EIS,,,3.00,3000.00,3000.000,0,9,14,36,1,16.00000,11.69589,35.44041,3.53578,3000.000,0.00000,0.01,10.00,3,0,0.05,35.61635,5.69737,11.69578,11.69715,35.42622,35.42806,3.65007,3.60105,35.61376,5.88259,35.61060,5.80384,0,0,
3,EIS,00:00:49.579,00:00:54.628,0,0,UCT_AST9AH_EIS,,,3.00,3000.00,2249.683,0,9,14,36,2,16.00000,11.69538,35.83637,1.70630,2232.558,0.00000,0.01,10.00,3,0,0.05,35.87697,2.72600,11.69632,11.69709,35.82484,35.82826,1.78791,1.75573,35.86943,2.85709,35.87126,2.80548,0,0,
3,EIS,00:01:06.354,00:01:11.403,0,0,UCT_AST9AH_EIS,,,3.00,3000.00,1687.024,0,9,14,36,3,16.00000,11.69607,36.22164,0.29518,1684.211,0.00000,0.01,10.00,3,0,0.05,36.22284,0.46690,11.69713,11.69699,36.22051,36.21883,0.36563,0.33882,36.22236,0.57836,36.22041,0.53598,0,0,
3,EIS,00:01:23.476,00:01:28.525,0,0,UCT_AST9AH_EIS,,,3.00,3000.00,1265.090,0,9,14,36,4,16.00000,11.69506,36.77277,-0.90735,1263.158,0.00000,0.01,10.00,3,0,0.05,36.78396,-1.41345,11.69659,11.69836,36.77656,36.77850,-0.85164,-0.87609,36.78642,-1.32657,36.78893,-1.36457,0,0,
3,EIS,00:01:41.039,00:01:46.088,0,0,UCT_AST9AH_EIS,,,3.00,3000.00,948.683,0,9,14,36,5,16.00000,11.69626,37.33800,-1.92825,950.495,0.00000,0.01,10.00,3,0,0.05,37.38776,-2.95630,11.69660,11.69853,37.34423,37.34216,-1.87789,-1.89410,37.39141,-2.87875,37.39017,-2.90371,0,0,
3,EIS,00:01:58.911,00:02:03.960,0,0,UCT_AST9AH_EIS,,,3.00,3000.00,711.412,0,9,14,36,6,16.00000,11.69527,38.06433,-2.81231,711.111,0.00000,0.01,10.00,3,0,0.05,38.16808,-4.22550,11.69675,11.69617,38.07236,38.06706,-2.78392,-2.79571,38.17401,-4.18213,38.16958,-4.20035,0,0,
3,EIS,00:02:17.021,00:02:22.070,0,0,UCT_AST9AH_EIS,,,3.00,3000.00,533.484,0,9,14,36,7,16.00000,11.69592,38.88314,-3.58545,533.333,0.00000,0.01,10.00,3,0,0.05,39.04810,-5.26839,11.69693,11.69824,38.88465,38.87952,-3.56402,-3.56915,39.04765,-5.23689,39.04300,-5.24506,0,0,
3,EIS,00:02:35.847,00:02:40.896,0,0,UCT_AST9AH_EIS,,,3.00,3000.00,400.056,0,9,14,36,8,16.00000,11.69657,39.80070,-4.24908,400.000,0.00000,0.01,10.00,3,0,0.05,40.02687,-6.09376,11.69854,11.69632,39.81799,39.81206,-4.25212,-4.25694,40.04438,-6.09545,40.03900,-6.10322,0,0,
3,EIS,00:02:55.079,00:03:00.128,0,0,UCT_AST9AH_EIS,,,3.00,3000.00,300.000,0,9,14,36,9,16.00000,11.69566,40.83173,-4.85835,300.000,0.00000,0.01,10.00,3,0,0.05,41.11975,-6.78542,11.69709,11.69664,40.83050,40.82789,-4.84966,-4.85288,41.11751,-6.77360,41.11529,-6.77848,0,0,
3,EIS,00:03:15.461,00:03:20.510,0,0,UCT_AST9AH_EIS,,,3.00,3000.00,224.968,0,9,14,36,10,16.00000,11.69673,41.87079,-5.38578,224.824,0.00000,0.01,10.00,3,0,0.05,42.21575,-7.32962,11.69696,11.69608,41.87804,41.87158,-5.37737,-5.37729,42.22187,-7.31705,42.21545,-7.31806,0,0,
3,EIS,00:03:34.262,00:03:39.311,0,0,UCT_AST9AH_EIS,,,3.00,3000.00,168.702,0,9,14,36,11,16.00000,11.69902,42.94371,-5.83649,168.421,0.00000,0.01,10.00,3,0,0.05,43.33851,-7.73966,11.69738,11.69717,42.94883,42.94556,-5.82718,-5.82964,43.34234,-7.72656,43.33943,-7.73036,0,0,
3,EIS,00:03:53.962,00:03:59.011,0,0,UCT_AST9AH_EIS,,,3.00,3000.00,126.509,0,9,14,36,12,16.00000,11.69689,44.13474,-6.25548,126.649,0.00000,0.01,10.00,3,0,0.05,44.57585,-8.06714,11.69823,11.69945,44.13981,44.13406,-6.25687,-6.24854,44.58106,-8.06799,44.57420,-8.05842,0,0,
3,EIS,00:04:15.052,00:04:20.101,0,0,UCT_AST9AH_EIS,,,3.00,3000.00,94.868,0,9,14,36,13,16.00000,11.69750,45.35997,-6.64038,94.862,0.00000,0.01,10.00,3,0,0.05,45.84345,-8.32854,11.69753,11.69628,45.36289,45.35600,-6.63628,-6.63168,45.84574,-8.32294,45.83826,-8.31850,0,0,
3,EIS,00:04:34.639,00:04:39.688,0,0,UCT_AST9AH_EIS,,,3.00,3000.00,71.141,0,9,14,36,14,16.00000,11.69701,46.71603,-6.97589,71.217,0.00000,0.01,10.00,3,0,0.05,47.23400,-8.49296,11.69675,11.70082,46.71783,46.71383,-6.96844,-6.96774,47.23467,-8.48370,47.23061,-8.48358,0,0,
3,EIS,00:04:54.999,00:05:00.048,0,0,UCT_AST9AH_EIS,,,3.00,3000.00,53.348,0,9,14,36,15,16.00000,11.69723,48.11219,-7.27155,53.333,0.00000,0.01,10.00,3,0,0.05,48.65859,-8.59449,11.69708,11.69830,48.12416,48.12460,-7.27382,-7.27193,48.67076,-8.59502,48.67092,-8.59275,0,0,
3,EIS,00:05:13.665,00:05:18.714,0,0,UCT_AST9AH_EIS,,,3.00,3000.00,40.006,0,9,14,36,16,16.00000,11.69958,49.55387,-7.50070,40.000,0.00000,0.01,10.00,3,0,0.05,50.11832,-8.60721,11.69781,11.69886,49.57468,49.56776,-7.47983,-7.48859,50.13579,-8.58007,50.13024,-8.59115,0,0,
3,EIS,00:05:33.803,00:05:38.852,0,0,UCT_AST9AH_EIS,,,3.00,3000.00,30.000,0,9,14,36,17,16.00000,11.69637,50.99979,-7.64593,30.000,0.00000,0.01,10.00,3,0,0.05,51.56974,-8.52633,11.69798,11.70104,51.00571,51.00335,-7.63905,-7.64866,51.57458,-8.51779,51.57367,-8.52874,0,0,
3,EIS,00:05:53.012,00:05:58.061,0,0,UCT_AST9AH_EIS,,,3.00,3000.00,22.497,0,9,14,36,18,16.00000,11.69485,52.42075,-7.77655,22.472,0.00000,0.01,10.00,3,0,0.05,52.99443,-8.43821,11.69805,11.70026,52.42754,52.42829,-7.74840,-7.76245,52.99703,-8.40703,52.99982,-8.42194,0,0,
3,EIS,00:06:12.455,00:06:17.504,0,0,UCT_AST9AH_EIS,,,3.00,3000.00,16.870,0,9,14,36,19,16.00000,11.69760,53.82881,-7.87939,16.854,0.00000,0.01,10.00,3,0,0.05,54.40244,-8.32774,11.69539,11.69931,53.83018,53.82526,-7.87046,-7.86990,54.40250,-8.31822,54.39756,-8.31839,0,0,
3,EIS,00:06:32.960,00:06:38.009,0,0,UCT_AST9AH_EIS,,,3.00,3000.00,12.651,0,9,14,36,20,16.00000,11.69763,55.14518,-8.03173,12.658,0.00000,0.01,10.00,3,0,0.05,55.72701,-8.28669,11.69651,11.69755,55.14780,55.14994,-8.02648,-8.01887,55.72884,-8.28097,55.72986,-8.27290,0,0,
3,EIS,00:06:51.789,00:06:56.838,0,0,UCT_AST9AH_EIS,,,3.00,3000.00,9.487,0,9,14,36,21,16.00000,11.69509,56.55141,-8.25567,9.494,0.00000,0.01,10.00,3,0,0.05,57.15083,-8.30566,11.69827,11.69985,56.53384,56.53949,-8.25928,-8.27153,57.13397,-8.31180,57.14134,-8.32313,0,0,
3,EIS,00:07:12.268,00:07:17.317,0,0,UCT_AST9AH_EIS,,,3.00,3000.00,7.114,0,9,14,36,22,16.00000,11.69775,57.83495,-8.62633,7.109,0.00000,0.01,10.00,3,0,0.05,58.47474,-8.48337,11.69801,11.70201,57.82823,57.84006,-8.62304,-8.62612,58.46760,-8.48115,58.47977,-8.48243,0,0,
3,EIS,00:07:31.424,00:07:36.473,0,0,UCT_AST9AH_EIS,,,3.00,3000.00,5.335,0,9,14,36,23,16.00000,11.70068,59.25340,-9.05137,5.338,0.00000,0.01,10.00,3,0,0.05,59.94075,-8.68519,11.69844,11.70046,59.30548,59.27112,-9.08678,-9.06747,59.99758,-8.71111,59.96069,-8.69784,0,0,
3,EIS,00:07:50.939,00:07:55.988,0,0,UCT_AST9AH_EIS,,,3.00,3000.00,4.001,0,9,14,36,24,16.00000,11.70053,60.77648,-9.64935,4.000,0.00000,0.01,10.00,3,0,0.05,61.53772,-9.02143,11.69852,11.69644,60.75030,60.75592,-9.63380,-9.64298,61.50942,-9.01094,61.51641,-9.01857,0,0,
3,EIS,00:08:11.616,00:08:16.665,0,0,UCT_AST9AH_EIS,,,3.00,3000.00,3.000,0,9,14,36,25,16.00000,11.69804,62.44475,-10.23967,3.000,0.00000,0.01,10.00,3,0,0.05,63.27873,-9.31246,11.69949,11.70274,62.41510,62.40197,-10.24748,-10.23511,63.25073,-9.32380,63.23578,-9.31466,0,0,
3,EIS,00:08:32.728,00:08:37.777,0,0,UCT_AST9AH_EIS,,,3.00,3000.00,3.000,0,9,14,36,26,16.00000,11.70083,62.31377,-10.27583,3.000,0.00000,0.01,10.00,3,0,0.05,63.15535,-9.36406,11.69866,11.69933,62.30825,62.29497,-10.29941,-10.25363,63.15375,-9.38599,63.13320,-9.34696,0,0,
